Repository: baxink/GitHub-Marine

# Knowledge Base

This directory stores reference materials, documentation, validated conclusions, and other citable knowledge resources.

## Structure

You can organize this however you prefer. Some suggested categories:

### `references/`
- Research papers and articles
- Technical documentation
- Standards and specifications

### `docs/`
- Process documentation
- How-to guides
- Organizational knowledge

## Usage

Organize files in whatever way makes sense for your work. The AI assistant will adapt to your organization style.

Validated conclusions from `research_研究/` should be migrated here with source traceability and a verification state when they become reusable.

File: knowledge/ccs-rules/CCS 材料与焊接规范 2025.md (part 1 of 13)
# 中国船级社

# 材料与焊接规范

# 2025

2025年7月1日生效

北京

# 版本说明

《材料与焊接规范》（2025）在《材料与焊接规范》（2024）的基础上增加：

《材料与焊接规范》2025修改通报及2025年第1次变更通告，生效日期为2025年7月1日。

# 目录

# 第1篇 金属材料

# 第1章 通则

第1节 一般规定

第2节 试验与检验

# 第2章 材料的性能试验 1-4

第1节 一般规定 ..... 1-4

第2节 拉伸试验 1-5

第3节 冲击试验 1-7

第4节 弯曲试验 1-8

第5节 Z向拉伸试验 1-8

第6节 管材延性试验 1-10

第7节 不锈钢晶间腐蚀试验 1-12

第8节 金属材料裂纹尖端张开位移(CTOD)试验 ..... 1-13

第9节 双相不锈钢点蚀试验 1-16

第10节 金属材料落锤试验 ..... 1-17

# 第3章 钢板、扁钢与型钢 1-19

第1节 一般规定 ..... 1-19

第2节 一般强度船体结构用钢 ..... 1-25

第3节 高强度船体结构用钢 1-27

第4节 焊接结构用高强度钢 1-29

第5节 锅炉与受压容器用钢 1-33

第6节 机械结构用钢 ..... 1-36

第7节 低温韧性钢 ..... 1-37

第8节 奥氏体不锈钢和双相不锈钢 1-40

第9节 复合钢板 1-42

第10节Z向钢 1-43

第11节适应高热输入焊接的船体结构钢 1-45

第12节锚链及其附件用轧制圆钢 1-45

# 第4章 钢管 1-49

第1节 一般规定 ..... 1-49

第2节 无缝压力管 ..... 1-51

第3节 焊接压力管 1-52

第4节 锅炉管与过热器管 1-53

第5节 低温铁素体钢压力管 ..... 1-54

第6节 奥氏体和奥氏体-铁素体双相不锈钢压力管 1-55

# 第5章 锻钢件 1-58

第1节 一般规定 ..... 1-58

第2节 船体结构用锻钢件 1-61

第3节 轴系与机械结构用锻钢件 1-63

第4节 曲轴锻钢件 1-65

第5节 齿轮锻钢件 1-67

第6节 涡轮机锻钢件 1-71

第7节 锅炉、受压容器与管系用锻钢件 1-75

第8节 低温韧性锻钢件 ..... 1-76

第9节 奥氏体与双相不锈钢锻钢件 1-77

# 第6章 铸钢件 1-79

第1节 一般规定 ..... 1-79

第2节 船体结构用铸钢件 1-82

第3节 机械结构用铸钢件 ..... 1-85

第4节 曲轴铸钢件 1-87

第5节 螺旋桨铸钢件 1-89

第6节 锅炉、受压容器与管系用铸钢件 1-91

第7节 低温铁素体铸钢件 1-92

第8节 奥氏体和双相不锈钢铸钢件 1-93

# 第7章 铸铁件 1-95

第1节 一般规定 ..... 1-95

第2节 灰铸铁件 1-96

第3节 球墨铸铁件 1-98

第4节 曲轴铸铁件 1-100

# 第8章 铝合金 1-101

第1节 一般规定. 1-101

第2节 铝合金板材与型材 1-102

第3节 铝合金铆钉 1-107

第4节 铝合金活塞 1-108

第5节 钢-铝过渡接头 1-109

第6节 铝合金搅拌摩擦焊带筋板 1-110

# 第9章 其他有色金属 1-112

第1节 铜质螺旋奖 1-112

第2节 铸铜合金 1-115

第3节 铜管 1-116

第4节 钛合金板 1-118

第5节 钛及钛合金管 1-120

第6节 轴承合金 1-121

# 第10章 设备 1-123

第1节锚 1-123

第2节 船用锚链及其附件 1-127

第3节 海上设施定位用系泊链及其附件 1-132

第4节 钢丝绳 1-141

# 第2篇 非金属材料

# 第1章 通则 ..... 2-1

第1节 一般规定 2-1

第2节 试验与检验 ..... 2-1

# 第2章 塑料材料 2-2

第1节 一般规定 2-2

第2节 原材料 2-3

第3节 试样与试验 2-10

# 第3章 纤维增强塑料船体材料 2-12

第1节 一般规定 2-12

第2节 原材料 2-13

第3节 铺敷成型工艺 2-14

第4节 检查与试验 2-18

第5节纤维增强塑料船直接计算用材料属性 2-19

# 第4章 塑料管与附件 2-21

第1节 一般规定 2-21

第2节 材料、设计、制造与强度试验 2-21

第3节 管子成品的质量与缺陷修整 2-23

第4节 标志 2-23

# 第5章 围裙材料及其连接件 2-25

第1节 一般规定 2-25

第2节 裙布材料与连接件 2-25

第3节 裙布的试验与力学性能 2-25

# 第6章 混凝土 2-27

第1节 一般规定 2-27

第2节 原材料 2-27

第3节 钢筋混凝土 2-27

第4节 海底管道混凝土加重层 2-30

# 第7章 纤维绳 2-32

第1节 船用纤维绳 2-32

第2节 海工用纤维绳 2-34

# 第3篇 焊接 3-1

# 第1章 通则 3-1

第1节 一般规定 3-1

第2节 试验. 3-1

# 第2章 焊接材料 3-9

第1节 一般规定 3-9

第2节 焊接材料的力学性能 3-10

第3节 电弧焊焊条

第4节 埋弧自动焊的焊丝一焊剂 3-16

第5节 手工、半自动及自动焊的焊丝与焊丝一气体 3-19

第6节 电渣焊或气电立焊的焊接材料 3-21

第7节 单面焊接双面成型的焊接材料 3-23

第8节 不锈钢焊接材料 3-23

第9节 铝合金焊接材料 3-25

# 第3章 焊接工艺认可 3-28

第1节 一般规定 3-28

第2节 对接焊工艺认可试验 3-30

第3节 角接焊工艺认可试验 3-36

第4节 倾斜或T形管节点全焊透工艺认可试验 3-37

# 第4章 焊工资格考试 3-39

第1节 一般规定 3-39

第2节 焊工考试与评定 3-40

第3节 焊工资格适用范围 3-45

第4节 水下焊工考试与评定 3-50

# 第5章 船体结构的焊接 3-54

第1节 一般规定 3-54

第2节 船体构件的焊接 3-56

第3节 焊缝检验与修补 3-58

第4节 不锈钢及其复合钢板的焊接 3-61

第5节 镍合金钢的焊接 3-62

# 第6章 海上设施结构的焊接 3-64

第1节 一般规定 3-64

第2节 结构焊接 3-64

第3节 焊接检验 3-65

# 第7章 受压壳体的焊接 3-70

第1节 一般规定 3-70

第2节 受压壳体的产品焊接试验 3-70

第3节 受压壳体的制造 3-73

第4节 热处理 3-74

第5节 检验与修补 3-75

# 第8章 重要机件的焊接 3-79

第1节 一般规定 3-79

第2节 转子轴的焊接 3-79

第3节 机座、机架、汽缸与壳体等构件的焊接 3-80

第4节 螺旋桨的无损检测与焊补 3-80

# 第9章 压力管系的焊接 3-99

第1节 一般规定 3-99

第2节 管子接头的焊接 3-99

第3节 焊接质量检查 3-100

第4节 热处理 3-101

# 第10章 海底管系的焊接 3-102

第1节 一般规定 3-102

第2节 管系的组装焊接 3-102

# 第11章 有色金属的焊接和铆接 3-105

第1节 一般规定 3-105

第2节 铝合金的焊接 3-105

第3节 钛及钛合金的焊接 3-106

第4节 铆接 3-108

第5节 船用铜及铜合金管的焊接 3-109

# 附录1 船体钢质焊缝的无损检测 3-111

# 附录2 材料和焊缝的先进无损检测 3-121

# 第1篇 金属材料

# 第1章 通 则

# 第1节 一般规定

# 1.1.1 适用范围

1.1.1.1 用于船体、机械、锅炉和受压容器及海上设施等的材料或产品的制造、试验和检验，应符合本篇有关规定，并应具备完整的合格证件。

1.1.1.2 用于船体、机械、锅炉和受压容器及海上设施等的材料或产品凡未列入本篇者，其化学成分、力学性能和热处理规程，可按公认的其他标准验收。

新产品、新材料应经CCS认可后方可装船使用。

# 1.1.2 标志

1.1.2.1 所有经CCS认可或检验合格的材料或产品均应标上相应的CCS标志。

# 1.1.3 制造

1.1.3.1 制造厂应向经CCS认可的工厂订购材料或产品。

1.1.3.2 生产材料或产品的工厂应具备必需的生产和试验设备，并设有完善的质量检验机构，执行严格的检验制度，以保持良好的产品质量。

# 1.1.4 认可与检验

1.1.4.1 对制造船舶或海上设施用的材料、零部件、产品、设备等的工厂，应根据CCS的要求建立的适用的程序，进行型式认可或工厂认可。

1.1.4.2 图纸资料审查：拟在CCS入级的船舶或海上设施上使用的材料、零部件和设备等产品，在制造前，产品制造厂一般应按规范要求将需批准的图纸资料一式3份提交给CCS指定的审图单位进行审查。批准后的图纸资料，1份留存审图单位，1份交给执行检验单位，1份退给产品制造厂。如审图与检验为同一单位时，则仅需提交2份图纸资料。特殊情况下，经CCS同意，产品制造厂可直接将图纸资料提交给执行检验单位审查。在图纸中已包含零部件图纸且已获得批准时，则可以不必再提交。

1.1.4.3 船舶或海上设施用材料或产品应经CCS检验。验船师应：

(1) 按批准图纸进行检验。

(2) 参加规定项目的试验。

(3) 经检验和试验并确认符合规范和批准图纸的要求后，根据制造厂提供的技术资料编写“船用产品证书”。

(4) 船用产品证书除列出产品名称、制造厂等内容外，如有其他限制条件或/和装船后需补作的试验要求等也应注明。

(5) 对不在 CCS 检验下制造的产品，应提交 1 份图纸资料和相关试验报告供审查，必要时应进行确认试验或/和拆检。

# 第2节 试验与检验

# 1.2.1 一般要求

1.2.1.1 性能试验通常应在验船师或其授权代表在场下进行，以验证试验结果是否满足规定的要求。

1.2.1.2 工厂应为验船师进入相关工作场所开展工作提供方便，并应向验船师提供必要的资料，使其能按规范要求选样；见证检查试验设备校准、试验精度和材料的可追溯性；以及核实工厂是否按经认可的工艺规程进行生产，以及产品质量是否合格和稳定。

1.2.1.3 任何材料在后续的冷热加工、制造或试验过程中如发现并证实其不符合要求，即使该材料事先持有合格证书，也应予以报废。

# 1.2.2 化学分析

1.2.2.1 材料和产品制造厂的试验室应配备足够的设备和称职的人员，以便正确测定试样的化学成分。

1.2.2.2 熔炼化学成分试样通常应在每炉钢出钢时从钢包、中间包或在连铸的结晶器中取样，取样方法应与认可时保持一致。当产品以不同炉次钢水在钢包中混合时，则应在钢包中取样。熔炼化学成分应以重量百分比报告。

1.2.2.3 工厂的化学分析报告可以得到CCS的承认，但若验船师有要求时，可进行取样核查。如果对材料的化学成分有疑问时，验船师亦可要求在材料或产品上取样作化学成分的复查。成品化学成分分析与熔炼化学成分分析之间偏差，应符合公认的标准要求。

# 1.2.3 热处理

1.2.3.1 材料的交货状态应符合本篇有关章节的规定。重要的锻、铸件应经热处理。热处理规程由制造厂制订，并提交CCS备查。

1.2.3.2 热处理应在结构合理、运行良好、并有适当方法控制和记录炉温的炉子中进行，炉膛的大小应能使整个工件均匀地加热到必要的温度。对于大部件需要热处理时，可采用适当替代方法，但应证明可行。除热处理炉按规定间隔进行温度均匀性检查外，热处理炉应有足够的连接到炉内工件的热电偶，以测量和记录炉内温度，并验证炉内温度的合理均匀性。

1.2.3.3 工厂应保存包括所用热处理炉、热处理工件、热处理日期、热处理温度和时间等信息的热处理记录和报告。当验船师有要求时应予以出示。

# 1.2.4 力学性能试验

1.2.4.1 力学性能试验试样的数量、尺寸及截取位置和方向等应符合本篇第2章及以后各章的要求。

1.2.4.2 当规定进行夏比冲击试验时，应制备1组3个冲击试样。试验的平均冲击功应符合本篇有关章节的规定，其中1个单值可低于规定平均值，但应不低于该平均值的  $70\%$  。

# 1.2.5 无损检测

1.2.5.1 从事无损检测人员应按CCS《无损检测人员水平鉴定与认可指南》或相应标准考试合格，并持有有效的CCS颁发或接受的《无损检测人员水平认可证书》。

1.2.5.2 无损检测人员仅允许从事与证书类别和等级相符的无损检测工作。

1.2.5.3 无损检测的仪器设备应按相应的标准定期校准，相关的器材应保持完好可用。

# 1.2.6 复试

1.2.6.1 除冲击试验外，当材料的任一项力学性能试验结果不符合要求时，对不合格的试验项目，可再取2倍数量的试样进行复试。复试结果均合格者，则该批(件)材料可以验收。

1.2.6.2 当1组3个冲击试样所得结果不符合规定时，只要低于规定平均值的单值不超过2个，且最多只有1个单值低于该平均值的  $70\%$  ，则可再取1组3个冲击试样进行附加试验。附加试验所得结果应与原来的结果合在一起平均，新的平均值不低于规定值时方可验收。并且，在这6个参与平均的单值中低于规定平均值的单值应不超过2个，且最多只允许1个单值低于该平均值的  $70\%$  ，否则仍不能验收。

1.2.6.3 本节1.2.6.1和1.2.6.2中允许进行复试和附加试验的试样应从接近原先取样部位的材料上制取。

对于铸件，如原来的试样没有多余的材料时，复试和附加试验的试样，可在其他能代表该铸件的部位上制取。

1.2.6.4 如按本节1.2.6.1和1.2.6.2的规定进行的复试或附加试验结果仍不合格，则已做试验的单件不能验收。假如另外任选2个单件做全套试验，并结果全部合格，则该批材料的剩余部分可以验收。如果试验中仍有一个结果不合格，则该批材料不能验收。

1.2.6.5 当一批材料被拒收时，该批材料中未做试验的单件仍可逐件重新提交试验。试验结果合格者，仍可逐件验收。

制造厂可将该批不能验收材料按本节1.2.3.2的要求进行热处理后再重新提交全部项目的试验，试验合格者仍可验收。试验不合格者仍可按本节1.2.6.1和1.2.6.2的规定进行复试。复试不合格者，该批材料不再提交验收。

# 1.2.7 缺陷的修整

1.2.7.1 材料的表面和内部应无影响其使用的缺陷。缺陷的判定按公认的相关标准执行。

1.2.7.2 轻微的表面缺陷可以用机械方法去除。在适当的条件下，也可采用焊接方法修补缺陷，但

应符合本篇各章节的有关要求。同时，缺陷修整的范围和方法，应征得验船师同意。

# 1.2.8 材料的标记

1.2.8.1 制造厂应采用一套能够有效追溯产品生产过程的标识系统。并在产品和证书上予以标识。

1.2.8.2 合格的材料和产品均应打上CCS规定的标志。如某些材料无法打上硬印时，可采用型板喷刷、油漆或电蚀等方法。用油漆标记合金钢时，油漆中应不含铅、铜、锌或锡等有害成分；标记奥氏体不锈钢和奥氏体-铁素体双相不锈钢时，应采用尽可能低氯离子含量的涂料。对于用箱、桶或类似容器包装的相同类型和尺寸的小型产品以及捆扎在一起的棒材和型材，可只在每捆或每一包装表面上标以明显印记，或者牢固地系上一只耐久的标签。

1.2.8.3 凡经检验合格的材料或产品，除打上CCS的标志外，还应备有CCS颁发的产品证书或由验船师(或验船师代理人)签署的制造厂的产品合格证书，以证实材料或产品符合规范、制造工艺规程和检验程序的要求。

1.2.8.4 制造厂应检查所用的原材料、零部件有否CCS的标志。当需要时，制造厂应向验船师提供原材料或零部件的合格证书和标记。

# 第2章 材料的性能试验

# 第1节 一般规定

# 2.1.1 适用范围

2.1.1.1 本章规定适用于船用金属材料的常规力学性能试验、工艺性能试验和不锈钢耐腐蚀性能试验。本章规定以外的试验可按本篇其他章节中的规定或公认的有关标准执行。

# 2.1.2 试验材料

2.1.2.1 试验材料是材料中用于制备试样的部分材料。除另有规定外，所有试验材料应由验船师(或验船师代理人)选定。

选择试验材料时，应尽可能使它们对材料的质量具有代表性。

2.1.2.2 如果某种处理(如热处理)会影响材料性能时，试验材料应与原材料经受完全相同的处理。

# 2.1.3 试样的制备

2.1.3.1 试样的要求应符合本篇各章的规定。当采用符合国家标准或国际标准的替代试样时，经CCS同意也可采用。

2.1.3.2 制取试样的试件应在材料最终状态下分割。若采用分离试件，则试件应与所代表的材料同时进行相同的处理。试样制备的方式应不影响原材料的性能。

2.1.3.3 截取试样时，若采用剪切或热切割(如等离子、激光和火焰切割等)方法时，则应留有合理的加工余量足以去除受影响的区域。

2.1.3.4 试样在矫直或机械加工时，不可经受过分的加热或冷变形。且除另有规定外，不应以任何方式单独热处理。

2.1.3.5 试验室应以适当的编号系统对所有试样进行标识，以方便追溯其所代表的材料。标识的方法应不影响试验结果。

# 2.1.4 试验机

2.1.4.1 所有试验应由胜任的试验人员按规定的程序进行操作。

2.1.4.2 试验机应保持良好而准确的状态，需计量的试验机至少每年一次由国家认可的计量机构进行校验。试验机的校验应按规定的标准进行，被校验的试验机的计量值应能溯源到国家基准。

2.1.4.3 拉伸试验机应按ISO7500-1或等效的国家标准进行校准，试验机的精度应在  $\pm 1\%$  范围内。

2.1.4.4 夏比摆锤冲击试验机的校验应符合ISO148-2或等效国家标准的要求。

2.1.4.5 硬度试验仪的校准应根据适用的试验方法，按相应的国际或国家标准进行校准。

# 2.1.5 试验程序

2.1.5.1 除本章规定外，不同试验的试验程序可遵循相应国际或国家标准所确定的习惯做法。

# 2.1.6 试样的作废

2.1.6.1 如果因试样制备不合要求或试验机操作不当而造成试验不合格时，可将该试样作废，并由与原试样相邻部位的原材料上制备的新试样来代替。

2.1.6.2 拉伸试验时，如断裂处与最近的标距标记之间的距离小于原始标距长度的1/3，且达不到规定的最小伸长率时，该试样可予作废，并重新取样进行试验。

# 2.1.7 试验温度

2.1.7.1 除冲击试验外，如以后各章节中无特殊规定，力学性能试验与工艺性能试验一般在室温  $(10^{\circ}\mathrm{C} \sim 35^{\circ}\mathrm{C})$  下进行。

# 第2节 拉伸试验

# 2.2.1 一般要求

2.2.1.1 船用金属材料的抗拉强度、屈服强度、伸长率以及断面收缩率等力学性能应由拉伸试验测定。

# 2.2.2 试样

2.2.2.1 拉伸试样的形状和尺寸应符合表2.2.2.1的规定。试样的端部可加工成适宜于试验机夹持的形状。


拉伸试样的形状和尺寸



表2.2.2.1


<table><tr><td>序号</td><td>试样形状</td><td>试样尺寸(mm)①</td><td>适用场合</td></tr><tr><td rowspan="3">1</td><td rowspan="3">板状试样</td><td>比例试样: a=t, b=25, R=25
L0=5.65√S0
Lc=L0+2√S0</td><td rowspan="2">钢质板材、扁坯和型材②</td></tr><tr><td>非比例试样1: a=t, b=25, R=25
L0=200, Lc≥212.5</td></tr><tr><td>2: a=t, b=12.5,
R=25, L0=50, Lc≥55</td><td>t≤12.5mm的铝质板材和型材</td></tr><tr><td>2</td><td>圆形试样</td><td>比例试样: d=10~20, (优选14)
L0=5d,
Lc≥L0+0.5d
R=10</td><td>厚钢板和型材;
t&gt;12.5mm的铝质板材和型材;
锻件;
线材③、棒材④;
铸件(灰铸铁除外)</td></tr><tr><td>3</td><td>圆形管子试样</td><td>比例试样: L0=5.65√S0
Lc≥L0+0.5D⑤</td><td>薄壁小直径管</td></tr><tr><td>4</td><td>管子切割试样</td><td>比例试样: a=t, b≥12, R≥10
L0=5.65√S0
Lc≥L0+2b</td><td>大直径管⑥</td></tr><tr><td>5</td><td>灰铸铁试样</td><td>非比例试样: d=20, R=25</td><td>灰铸铁</td></tr></table>


注：① 表中  $a$  为试样厚度、  $b$  为试样宽度、  $d$  为试样直径、  $D$  为管件外径、  $L_{0}$  为标距长度、  $L_{c}$  为试样平行段长度、  $R$  为试样过渡半径、  $S_{0}$  为试样原始截面积、  $t$  为材料厚度。



(2) 对轧制产品的全厚度试样, 应保留原轧制面。若试验机能力不足时, 可对一个轧制面进行加工, 将厚度减薄至  $25 \mathrm{~mm}$ ; 当钢板厚度大于  $40 \mathrm{~mm}$  时, 可改取序号 2 的圆形试样。



③ 对细直径线材，可直接取样进行试验，但标距长度应取为  $200\mathrm{mm}$ ，夹头之间的试样平行段长度为  $250\mathrm{mm}$ 。



④ 小尺寸棒状铸锻件或类似的产品，可直接取适当长度的全截面比例试样进行试验。


⑤ 试样的平行段长度  $L_{\mathrm{C}}$  应不大于试验机夹具间或管塞间的距离中的较小者。

(6) 试样沿管轴纵向截取, 试样平行段长度部分不应被压平, 而试样的夹持部分则允许压平。当壁厚足够时, 可改取序号 2 的圆形试样。圆形试样的轴线应位于管壁厚度中心处。

2.2.2.2 通常应优先选用标距长度  $L_{0}$  等于  $5.65\sqrt{S_{0}}$  或  $5d$  的比例试样，且  $L_{0}$  应不小于  $20\mathrm{mm}$  。当试样截面太小，可选用  $L_{0}$  等于  $11.3\sqrt{S_{0}}$  或  $10d$  的比例试样，或采用非比例试样。试样的实际标距长度可修约为  $5\mathrm{mm}$  的整倍数，但与  $L_{0}$  的理论值之差应小于  $\pm 10\%$  。

2.2.2.3 试样的表面粗糙度、尺寸和形位公差应符合公认的标准要求。

# 2.2.3 材料的屈服强度与伸长率

2.2.3.1 本篇所涉及的不同的金属材料并不都具有明显的屈服现象。对具有明显屈服现象的金属材料，应测量其上屈服强度  $R_{eH}$ ；对无明显屈服特征的金属材料，取材料在试验力作用下的规定非比例延伸强度  $R_{p}$  为材料的屈服强度。

2.2.3.2 对不同种类金属材料的屈服强度规定如下：

(1) 碳钢、碳锰钢和合金钢及其焊接材料，应测定其上屈服强度  $R_{eH}$ ，或规定非比例延伸长度为原始试样标距  $0.2\%$  时所对应的强度  $R_{p0.2}$ ；

(2) 奥氏体不锈钢、奥氏体/铁素体双相不锈钢及其焊接材料, 应分别测定规定非比例延伸长度为原始试样标距  $0.2\%$  或  $1.0\%$  时所对应的强度  $R_{p0.2}$  或  $R_{p1.0}$ ;

(3) 铝合金、铜合金及其焊接材料，应测定规定非比例延伸长度为原始试样标距  $0.2\%$  时所对应的强度  $R_{p0.2}$ 。

2.2.3.3 材料的断后伸长率 A 通常采用的表 2.2.2.1 中所示的标准比例试样测定。除本篇第 8 章铝合金薄板外，其他各章节所规定的伸长率均为采用标距长度为  $5.65 \sqrt{S_{0}}$  或  $5d$  的标准比例试样测得的伸长率  $A_{5}$ 。

2.2.3.4 当中低强度且未经冷作硬化的铁素体钢采用非标准比例试样时，为判定其断后伸长率是否符合规范规定，可将规定最小伸长率按下式换算成最小等效伸长率  $A_0$ 。

$$
A _ {0} = 2 A _ {5} \left(\frac {\sqrt {S _ {0}}}{L _ {0}}\right) ^ {0. 4 0}
$$

式中： $A_{5}$  ——本篇各章所规定的标距长度  $L_{0}$  为  $5.65\sqrt{S_{0}}$  或  $5d$  时的最小伸长率， $\%$ ；

$S_{0}$  ——试样平行段的原始横截面面积,  $\mathrm{mm}^{2}$ ;

$L_{0}$  ——试样的标距长度，  $\mathrm{mm}$  。

试验时实际测得的伸长率应不小于最小等效伸长率。

2.2.3.5 上述换算关系仅适用于热轧、退火、正火或正火加回火状态且抗拉强度不超过  $700\mathrm{N} / \mathrm{mm}^2$  的碳钢、碳锰钢和低合金钢。其他交货状态和抗拉强度超过  $700\mathrm{N} / \mathrm{mm}^2$  碳钢、碳锰钢和低合金钢，以及其他材料的最小等效伸长率，应按公认的方法另行计算。

# 2.2.4 试验

2.2.4.1 在室温下进行拉伸试验时应符合下列规定：

(1) 测定金属材料的屈服强度或规定非比例延伸强度时，在弹性变形直至明显屈服的区间内，应力变化速率应控制在表2.2.4.1(1)规定的范围内。


拉伸试验加载时应力变化速率



表 2.2.4.1(1)


<table><tr><td rowspan="2">材料的弹性模量 E
N/mm²</td><td colspan="2">应力速率 (N/mm²/s)</td></tr><tr><td>最小</td><td>最大</td></tr><tr><td>&lt;150 000</td><td>2</td><td>20</td></tr><tr><td>≥150 000</td><td>6</td><td>60</td></tr></table>

(2) 在达到屈服载荷后, 为测定材料的抗拉强度, 对塑性材料, 其应变速率最大应不超过每秒 0.008; 对脆性材料 (如铸铁), 弹性应力变化速率最大应不超过每秒  $10 \mathrm{~N} / \mathrm{mm}^{2}$  。

(3) 钢材的上屈服强度应根据下述测得的载荷值计算：

(1) 试验机示力计上的指示值明显回落前的瞬时载荷或停滞时的载荷；

(2) 载荷-拉伸图上屈服阶段塑性变形开始处的载荷或材料塑性变形开始所产生的第1个峰值载荷，不论该峰值载荷是否等于或小于其随后出现的其他峰值载荷。

(4) 材料的规定非比例伸长应通过在精确的载荷-拉伸图上画一条与弹性变形的直线部分相距规定间距(用伸长计测得伸长为原标距长度的  $0.2\%$  或  $1.0\%$  时)的平行直线来确定。以此直线与载荷-拉伸图的塑性变形部分相交点的载荷计算规定非比例延伸强度  $(R_{p0.2}$  或  $R_{p1.0})$  。

2.2.4.2 在高温  $(\geqslant 50^{\circ}\mathrm{C})$  下进行拉伸试验时，应符合下列规定：

(1) 测定高温下的下屈服强度或  $0.2\%$  规定非比例延伸强度所用的试样其标距长度  $L_{0}$  应不小于  $50 \mathrm{~mm}$ , 而横剖面面积  $S_{0}$  应不小于  $65 \mathrm{~mm}^{2}$  。如果由于产品的尺寸或试验机能力的限制, 试样亦应取实际可能达到的最大尺寸;

(2) 加热设备应保证在试验时, 试样温度与规定温度之间的偏差不大于  $\pm 5^{\circ} \mathrm{C}$ ;

(3) 在接近屈服强度或规定非比例延伸强度时，应变速率应控制在每分钟  $0.1\% \sim 0.3\%$  原标距长度范围内；

(4) 计算应变速率时，测量应变的时间间隔应不超过 6s。

# 第3节冲击试验

# 2.3.1 试样

2.3.1.1 冲击试样应为夏比V型缺口试样，如图2.3.1.1所示。其尺寸和公差应符合表2.3.1.1的规定。

![](images/68b65eee0bbbaee7175e0b81825040924712ba3b51426463fd95f1ec89f0bb98.jpg)



图2.3.1.1



冲击试样的尺寸



表2.3.1.1


<table><tr><td rowspan="2" colspan="2">名 称</td><td rowspan="2">符号</td><td colspan="2">夏比V型缺口试样</td></tr><tr><td>公称尺寸</td><td>偏差</td></tr><tr><td colspan="2">长度(mm)</td><td>L</td><td>55</td><td>±0.60</td></tr><tr><td rowspan="3">宽度(mm)</td><td>标准试样</td><td>b</td><td>10</td><td>±0.11</td></tr><tr><td rowspan="2">标准辅助试样</td><td>b</td><td>7.5</td><td>±0.11</td></tr><tr><td>b</td><td>5</td><td>±0.06</td></tr><tr><td colspan="2">厚度(mm)</td><td>t</td><td>10</td><td>±0.075</td></tr><tr><td colspan="2">缺口角度(°)</td><td>Q</td><td>45</td><td>±2</td></tr><tr><td colspan="2">缺口宽度(mm)</td><td>U</td><td>-</td><td>-</td></tr><tr><td colspan="2">缺口以下的厚度(mm)</td><td>T</td><td>8</td><td>±0.075</td></tr><tr><td colspan="2">缺口根部半径(mm)</td><td>r</td><td>0.25</td><td>±0.025</td></tr><tr><td colspan="2">试样端部至缺口中心距离(mm)</td><td>l</td><td>27.5</td><td>±0.42</td></tr><tr><td colspan="2">缺口对称面与试样纵向轴线间的角度(°)</td><td>-</td><td>90</td><td>±2</td></tr></table>

2.3.1.2 冲击试样的截取部位和方向应符合本篇各章节的有关规定。试样缺口的方向通常垂直于工

件的原始表面，开槽位置距离火焰切割或剪切边应不小于  $25\mathrm{mm}$  。

2.3.1.3 在任何情况下均应就材料厚度尽可能加工出最大尺寸的试样。标准辅助试样与标准试样的冲击功换算关系如表2.3.1.3所示。对小于  $5\mathrm{mm}$  的试样，一般不要求进行冲击试验。


换算关系



表2.3.1.3


<table><tr><td>标准辅助冲击试样的宽度(mm)</td><td>与标准试样冲击能量的换算系数</td></tr><tr><td>7.5</td><td>5/6</td></tr><tr><td>5</td><td>2/3</td></tr></table>

# 2.3.2 试验

2.3.2.1 所有冲击试验应在摆锤式冲击试验机上进行，冲击试验机的规格应符合表2.3.2.1的规定。


冲击试验机的规格



表2.3.2.1


<table><tr><td>试验机的最大冲击能量(J)</td><td>≥150</td></tr><tr><td>支架间的距离(mm)</td><td>40+0.5-0</td></tr><tr><td>支架的曲率半径(mm)</td><td>1.0~1.5</td></tr><tr><td>支架的锥度</td><td>1:5</td></tr><tr><td>摆锤顶端角度(°)</td><td>30±1</td></tr><tr><td>摆锤顶端曲率半径(mm)</td><td>1.0~2.5</td></tr><tr><td>摆锤瞬间冲击速度(m/s)</td><td>4.5~7.0</td></tr></table>

2.3.2.2 冲击试验应在规定的试验温度下进行。试验温度不是室温时，应对试样温度进行严格控制。试样应在规定试验温度的环境下保持至少  $5\mathrm{min}$  (对液体冷却介质)或  $30\mathrm{min}$  (对气体冷却介质)，并在取出后5s之内进行冲击，以保证断裂瞬间的试样温度在规定试验温度的  $\pm 2^{\circ}\mathrm{C}$  范围之内。

# 第4节 弯曲试验

# 2.4.1 一般要求

2.4.1.1 弯曲试验一般用于检验金属材料的弯曲性能和冶金缺陷。

2.4.1.2 试验时，将试样放在试验机上，以符合有关章节要求的压头直径  $D$  和弯曲角度  $\alpha$  在室温下缓慢地加载弯曲。试验后，用肉眼或用5倍放大镜检查试样弯曲部分外侧有无裂纹或分层等缺陷。

# 2.4.2 试样

2.4.2.1 根据材料的种类，弯曲试样的尺寸应符合表2.4.2.1的规定。

2.4.2.2 试样应尽量保留材料原始表面，当受试验机能力限制时，对于板材，可将试样受压面机加工减薄至  $25\mathrm{mm}$ ，而试样受拉面应为材料原始表面；对于圆棒材，可将试样加工成直径为  $35\mathrm{mm}$  的圆棒形试样。


弯曲试样的尺寸



表2.4.2.1


<table><tr><td rowspan="2">序号</td><td colspan="4">试样尺寸 (mm)</td><td rowspan="2">适用材料</td></tr><tr><td>试样厚度 a</td><td>试样宽度 b</td><td>试样长度 L</td><td>倒角</td></tr><tr><td>1</td><td>a=t①</td><td>b=30mm②</td><td>11a~9a+D</td><td rowspan="2">试样的拉伸面两侧允许倒角1~2mm。</td><td>板材和型材</td></tr><tr><td>2</td><td>a=20mm</td><td>b=25mm</td><td>11a~9a+D</td><td>铸件、锻件和半成品</td></tr><tr><td>3</td><td>a=d③</td><td></td><td>11a~9a+D</td><td></td><td>棒材或线材</td></tr></table>


表中：①  $t$  为材料的厚度，并可根据2.4.2.2规定减薄。



② 当  $t$  小于  $6\mathrm{mm}$  时， $b = 5a$ 。



③  $d$  为圆形材料的直径， $D$  为试验压头的弯芯直径。


# 第5节 Z向拉伸试验

# 2.5.1 一般要求

2.5.1.1 Z向拉伸试验是通过板厚方向的拉伸试验测定断面收缩率，以检验与评定钢板的抗层状撕裂性能和冶金缺陷。

# 2.5.2 试样的截取和制备

2.5.2.1 Z向钢板板厚方向拉伸试样的截取位置和数量规定如下：

(1) 应从板的一端，靠近宽度  $B$  的  $1 / 2$  处截取  $200\mathrm{mm} \times 300\mathrm{mm}$  试板一块，制备6个试样，3个做常规试验，3个备用(做可能进行的附加试验)，如图2.5.2.1(1)所示；

![](images/369bf04d4fcbff5c2a937358ce84442644c3a0a7815df852759fd2eb734178b3.jpg)



图2.5.2.1(1)


(2) 如果板重超过  $20 t$ , 则应从其另一端再制备 6 个试样, 进行同样的试验。

# 2.5.2.2 板厚方向拉伸试样的制备：

(1) 当板厚  $t$  在  $40 \mathrm{~mm}$  以下时, 为使试样具有足够的标距长度, 应在试板的两面焊上凸块, 以作加工试样的夹持部分; 凸块应采用厚度适当、抗拉强度不低于试板的板材制成; 凸块和试板的焊接应采用手工焊或接触焊焊接, 以减小焊接对试板的影响, 如图2.5.2.2(1)所示; 当采用手工焊接时, 应选用小直径的低氢碱性焊条, 焊接电流应尽量小, 并应对称焊接; 每焊完一道后, 焊缝应冷却到  $250^{\circ} \mathrm{C}$  以下再焊下一道;

![](images/cda9429d52dd30282701764a1f0651ca4152e13cb797191064c76d39cdff9722.jpg)


![](images/3188bf8d079ad282276c42c44ec9c1edab3f3ad9ac1eb73e9e6ac45248a6f84a.jpg)



图2.5.2.2(1)


(2) 当板厚  $t$  等于或大于  $40 \mathrm{~mm}$  时, 板厚方向试样可按板厚加工, 不必另外焊接凸块;

(3) 板厚方向试样的形式、尺寸和加工要求应符合图2.5.2.2(3)的规定。

![](images/f1c96a8e6cf533a7dd099b1fc4070fa295d29eafd83ab45df1eb2202d22f5ed0.jpg)


![](images/b8ed6151afb068bdd4078de8c80c3b9995b8855db027dea42669d3eebb222181.jpg)


![](images/1a5e53b402da70471f7304f1887f3e997d4b319b3cd78e6befc27d1d128e3aee.jpg)



图2.5.2.2(3)


# 2.5.3 试验

2.5.3.1 板厚方向拉伸试验按一般拉伸试验方法进行。其断面收缩率  $(Z_{\mathrm{Z}})$  是指拉伸试验后，试样横截面面积的变化量与原始横截面面积之比的百分数：

$$
Z _ {Z} = \frac {S _ {0} - S}{S _ {0}} \times 100 \%
$$

式中： $S_0$  ——试样的原始横截面面积；

$S$  ——拉断后试样的横截面面积, 通常呈椭圆形, 应沿断口横截面相互垂直的方向测量横截面直径  $D_{1}$  和  $D_{2}$ , 并按下式计算:

$$
S = \frac {\pi}{4} \left(\frac {D _ {1} + D _ {2}}{2}\right) ^ {2}
$$

# 第6节 管材延性试验

# 2.6.1 一般要求

2.6.1.1 管材延性试验一般用于检验金属管状材料的延展性能和冶金缺陷。

2.6.1.2 除本节规定的延性试验外，若需进行圆环扩展试验或圆环拉伸试验，则应分别按ISO8495或ISO8496进行。

# 2.6.2 压扁试验

2.6.2.1 试样的截取应使其端面平整，无缺口，且垂直于管材的轴线。试样长度应为  $10\mathrm{mm}\sim 100\mathrm{mm}$

2.6.2.2 试验应在室温下沿垂直于管材轴线的方向施压。试验时，在两个平坦而有刚性的平行平板间对试样加压，平板的尺寸应超过压扁后试样的长度和宽度。

压扁试验应连续进行到平板间的距离  $H$  (压载时测量)不大于下式规定之值为止：

$$
H = \frac {t (1 + C)}{C + \frac {t}{D}} \quad \mathrm {m m}
$$

式中：  $t$  ——管壁厚度，  $\mathrm{mm}$

D——管材外径，mm;

$C$  ——系数，按钢种或特别要求决定，详见本篇第4章规定。

试验后，试样不应有破裂或裂纹，但试样端部的细小裂纹可以不计。

2.6.2.3 对于焊接管，焊缝应置于与压扁施力方向成  $90^{\circ}$  的位置。

# 2.6.3 扩口试验

2.6.3.1 试样的截取应使其两端面平整且垂直于管材的轴线，试验端面应无缺口，其边缘应适当倒

角。

2.6.3.2 试样的长度根据选用钢锥的角度，按表2.6.3.2选取，但最短应使试验后保持圆柱体形状的长度不小于管材外径的一半。


扩口试验的试样长度



表2.6.3.2


<table><tr><td>试验钢锥角度(°)</td><td>30</td><td>45</td><td>60</td></tr><tr><td>试样长度 (mm)</td><td>2D</td><td>1.5D</td><td>1.5D</td></tr></table>


注：表中D为试验管材的外径。


2.6.3.3 试验应在室温下选用表2.6.3.2中所列适用角度的坚硬圆锥形钢锥头对准管材中心线(如图2.6.3.3所示)压入管材，迫使管材端部扩大至本篇有关章节所规定的外径。

![](images/a9393fc6ad4f75c57f639bbb1e27709149a91611165196b478429a2ddf6e3fae.jpg)



图2.6.3.3 管材扩口试验


2.6.3.4 试验时，锥头应加润滑剂，锥头与管材在试验过程中不可相对转动，且使钢锥头压入速度不大于  $50\mathrm{mm / min}$ 。

2.6.3.5 试验后，管材扩口部分不应有破裂或肉眼可见的裂纹。

# 2.6.4 卷边试验

2.6.4.1 试样的截取应使其两端面均垂直于管材的轴线，试验端的边缘应适当倒圆。

2.6.4.2 试样长度为约1.5倍管材外径。若根据计算能使试验后保持圆柱体形状的长度不小于管材外径的一半时，允许缩短试样长度。

2.6.4.3 试验应在室温下用坚硬的圆锥形钢锥头(如图2.6.4.3中两种形式)，将管端卷边，直到试样端部增大至本篇有关章节规定的直径。

![](images/0824676918960508855805330e91a41adbc45c36e5a5193ebd49d6372890655e.jpg)


![](images/525f35d095d4f8f3fe7d325c18af4b5bcc1ae436784893b9cf1320aa8f317139.jpg)



图2.6.4.3 管材卷边试验


2.6.4.4 试验时，锥头应加润滑剂，锥头与管材在试验过程中不可相对转动，且使钢锥头压入速度不大于  $50\mathrm{mm / min}$ 。

2.6.4.5 试验后，管材筒体和卷边部分不应有破裂或肉眼可见的裂纹。

# 2.6.5 弯曲试验

2.6.5.1 应截取宽度不小于  $40\mathrm{mm}$  的全厚度圆周板条作为试样；对于管壁较厚的试样，可机加工减薄至  $20\mathrm{mm}$  。试样的边缘可加工成半径为  $1.6\mathrm{mm}$  的圆角。

2.6.5.2 试验应在室温下进行。试验时，按照本篇第4章的有关规定，选取所需压头的直径。试样应在原来弯曲方向进行弯曲，弯曲角度为  $180^{\circ}$  。弯曲后，试样应无裂纹或分层。

# 第7节 不锈钢晶间腐蚀试验

# 2.7.1 一般要求

2.7.1.1 不锈钢晶间腐蚀试验主要用于评价奥氏体不锈钢和奥氏体/铁素体双相不锈钢的基本耐腐蚀性能。

# 2.7.2 试样制备

2.7.2.1 不锈钢晶间腐蚀试验的试样坏料应从与拉伸试样相邻的部位截取。

2.7.2.2 晶间腐蚀试验的试样总表面积应在  $12\mathrm{cm}^2 \sim 35\mathrm{cm}^2$  。对于轧制板材和外径大于  $56\mathrm{mm}$  的管，应采用厚度不大于  $6\mathrm{mm}$ ，宽度不小于  $10\mathrm{mm}$  的弯曲试样。对于直径不大于  $12\mathrm{mm}$  的棒材，可直接截取圆形截面的弯曲试样。若产品厚度大于  $6\mathrm{mm}$  或直径大于  $12\mathrm{mm}$ ，则可从一面减薄至  $6\mathrm{mm}$  。弯曲时应使试样保留原轧制面侧受拉。

对外径不大于  $60\mathrm{mm}$  的小直径管材可截取管段直接作为压扁试样。

2.7.2.3 对焊接接头，试样应从与考核的焊接接头相同母材、焊接材料、焊接工艺焊制的试件上截取。应采用试样厚度不大于  $6 \mathrm{~mm}$  的纵向弯曲试样，应尽可能包括母材、热影响区及焊缝金属。当试件厚度大于  $6 \mathrm{~mm}$  时，可从一面减薄至  $6 \mathrm{~mm}$  。保留面为接触腐蚀介质的面，并作为弯曲试验的受拉面。对板状接头和管状接头的试样尺寸要求分别如下：

（1）平板对接试件取宽度为  $40\mathrm{mm}$  、长度为  $100\mathrm{mm}$  的纵向弯曲试样；

(2) 外径大于  $60 \mathrm{~mm}$  的管子对接试件取平行于焊缝的舟样试样, 尺寸参照 (1);

(3) 外径大于  $60 \mathrm{~mm}$  的管子纵向焊缝试件取平行于焊缝的纵向弯曲试样, 其试样宽度应不小于  $20 \mathrm{~mm}$ , 长度应不小于  $50 \mathrm{~mm}$ ;

（4）外径不大于  $60\mathrm{mm}$  的小直径管试件可直接作为压扁试样。

# 2.7.3 试验

2.7.3.1 试验的腐蚀介质溶液应按下述程序制备：

(1) 将  $100 \mathrm{~g}$  硫酸铜  $\left(\mathrm{CuSO}_{4} \cdot 5 \mathrm{H}_{2} \mathrm{O}\right)$  置于  $700 \mathrm{~mL}$  蒸馏水中；

(2) 将  $100 \mathrm{~mL}$  密度为  $1.84 \mathrm{~g} / \mathrm{mL}$  按照相关国标规定的纯硫酸缓慢加入到(1)所述的溶液中;

(3) 然后用蒸馏水将(2)所述的溶液稀释至1L溶液。

2.7.3.2 将细铜屑加入试验容器中铺成铜屑垫，铜屑与溶液之比至少为  $50\mathrm{g / L}$  。

2.7.3.3 对于超低碳不锈钢（碳含量不大于  $0.03\%$ ）和稳定化不锈钢（添加钛或铌），应将清洁后的试样进行敏化处理（焊接接头试样除外）；对于超低碳不锈钢和稳定化不锈钢，奥氏体不锈钢加热至  $650 \pm 10^{\circ}\mathrm{C}$ ，保温  $120\mathrm{min}$ ，随后放置空气中冷却，奥氏体/铁素体双相不锈钢加热至  $700 \pm 10^{\circ}\mathrm{C}$ ，保温  $30\mathrm{min}$ ，随后迅速放入水中冷却。然后将试样置于试验容器中的铜屑垫上，加入腐蚀介质溶液至浸没整个试样，溶液应高出试样上表面  $20\mathrm{mm}$  以上。加热试验容器至溶液沸腾，使试样在沸腾的溶液中浸泡  $16\mathrm{h}$ ，除非供需双方协议更长的时间。试验过程中应防止溶液因蒸发而浓缩。若溶液中放置多个试样，应保持溶液总量与试样总面积之比不低于  $10\mathrm{mL/cm}^2$ ，且试样之间应无相互接触。

焊后已进行固溶处理的焊接接头试样，试验前应进行敏化处理。

2.7.3.4 浸泡后的试样应按表2.7.3.4条件在常温下进行弯曲试验。


不锈钢晶间腐蚀试样的弯曲半径与弯曲角度



表2.7.3.4


<table><tr><td>产品形式</td><td>弯芯半径</td><td>弯曲角度</td></tr><tr><td>轧制产品</td><td>试样的直径或厚度</td><td>90°</td></tr><tr><td>铸造产品</td><td>试样厚度的2倍</td><td>90°</td></tr><tr><td>焊接接头</td><td>试样厚度的2倍①</td><td>90°</td></tr></table>


注：① 对双相不锈钢，可按协议规定确定弯芯半径，但最大不应超过试样厚度的2倍。


小直径管段试样则可按本章第6节的要求进行压扁试验。

2.7.3.5 弯曲或压扁试验后，用不大于10倍的放大镜观察试样的受拉表面。试样的受拉面应无因晶间腐蚀引起的裂纹(角裂及不伴有裂纹的滑移线、皱纹和表面粗糙不计)。

2.7.3.6 当对上述试验结果有疑问时，可使用试样纵向截面的金相试验来判定。

# 第8节 金属材料裂纹尖端张开位移(CTOD)试验

# 2.8.1 一般要求

2.8.1.1 本节适用于金属材料及其焊接材料的裂纹尖端张开位移(CTOD)试验。

2.8.1.2 本节适用于采用三点弯曲试样进行的CTOD试验。

2.8.1.3 CTOD试验应采用行程速率可控制并具有位移-载荷同步记录装置的试验机来进行，试验过程的数据应自动记录。

2.8.1.4 除本节规定外，经事先商定，也可采用其他试验方法测定金属材料的CTOD值。

# 2.8.2 试样制备

2.8.2.1 除协议有规定外，对于金属原材料试件，试样的取样方向通常应使缺口与板的轧制方向平行，且垂直于板厚方向(图2.8.2.1a)；对于熔敷金属试件，试样的取样方向应使缺口与焊缝方向平行且垂直于厚度方向(图2.8.2.1b)。

![](images/c01519c69c1e839b314203f34827e0f2692fe5f0d725c6518c5cc67423308b16.jpg)



a 板材的取样方向


![](images/1051f9ccc4f1ecd66c579563832ca19e02fd48712d33920bee551f7479d0fab3.jpg)



b 熔敷金属的取样方向



图2.8.2.1 试样的取样方向


2.8.2.2 除协议另有规定外，试样应为被试材料的全厚度试样。试样的主要尺寸应符合图2.8.2.2和表2.8.2.2的规定，其他尺寸应符合公认标准的要求。

![](images/24d3bc0678409d1826b5ba2e36ca0d10913ad629811bb7b8659cf73b1f28fc4f.jpg)



图2.8.2.2



CTOD试样的尺寸



表 2.8.2.2


<table><tr><td>名称</td><td>符号</td><td>矩形试样</td><td>正方形试样</td><td>偏差</td></tr><tr><td>试样宽度</td><td>B</td><td>B</td><td>B</td><td>±0.5%B</td></tr><tr><td>试样高度</td><td>W</td><td>2B</td><td>B</td><td>±0.5%W</td></tr><tr><td>支点跨距</td><td>S</td><td>4W</td><td>4W</td><td>±0.5%S</td></tr><tr><td>试样长度</td><td>L</td><td>≥4.5W</td><td>≥4.5W</td><td></td></tr><tr><td>标称裂纹长度*</td><td>a</td><td>0.45W~0.55W</td><td>0.45W~0.55W</td><td></td></tr></table>


注：对熔敷金属试验的试样，其有效裂纹长度范围可为  $0.45W\sim 0.70W$  。


2.8.2.3 试样应以机加工方法加工。试样的长度中心应以机加工(线切割)方法开有缺口，缺口尖端的半径应不大于  $0.08\mathrm{mm}$  。随后在疲劳试验机上预制疲劳裂纹，使有效裂纹长度达到试样的规定范围。裂纹长度在试样两侧表面测量，测量精度为  $0.05\mathrm{mm}$ ，任一侧的疲劳裂纹长度应不超过两侧测得平均长度的  $15\%$  。最短疲劳裂纹的长度应不低于  $0.025W$ ，且不小于  $1.3\mathrm{mm}$  。预制疲劳裂纹时，加载在试样上的循环力通常符合下列要求：

$$
F _ {m a x} = k B W \left(R _ {p 0. 2} + R _ {m}\right) \quad \mathrm {N}
$$

式中： $k$  ——加载系数，对钢材取不大于0.016，对焊缝宜取在0.0117至0.0145的范围内；

$B$  ——试样的宽度，mm；

$W$  ——试样的高度， $\mathrm{mm}$ ；

$R_{p0.2}$  ——试验材料的非比例延伸强度， $\mathrm{N} / \mathrm{mm}^2$ ；

$R_{m}$  ——试验材料的抗拉强度， $\mathrm{N} / \mathrm{mm}^2$ 。

2.8.2.4 如需要确定金属材料焊缝热影响区的断裂韧性，在试件制作时建议采用焊接方法所适用的最大厚度材料，且坡口形状应为K形、单边V形或J型。

2.8.2.5 试样缺口的位置和取向可根据试验目的按图2.8.2.5选择。

![](images/16da76d9682a5bbe035e22132819655894520cbe01101b5613357f19a30d9d10.jpg)



(a) 用于评定焊缝熔敷金属


![](images/2bf6b27e18d4fa8c049c9f623f096bc5debcf2c91b81f64064e3fe319876f594.jpg)



(b) 用于评定母材热影响区组织



图2.8.2.5 带焊缝试样的缺口位置和取向


2.8.2.6 试样的缺口处可按图2.8.2.6要求开槽或安装刃形支承，以便于放置位移测量仪(夹式引伸仪)。刃口与试样上表面的距离应予以测量并记录。

![](images/b0d6b6a4ea68f81b5dea56f95a218de0610ca5a075bc315e65b8c0faed86064e.jpg)



(a) 整体刃形支承


![](images/94ee7376243704c92119cf3454e7a65a509af77c4493b729a6c8bf11f2920573.jpg)


![](images/42eafdcdf2dc34a9b80701f3babcc53f41e9024968f20c16711b31f995643bd7.jpg)



(b) 缺口上安装刃形支承



图2.8.2.6 试样上安装位移测量仪的措施


# 2.8.3 试验

2.8.3.1 CTOD试验应在CCS接受的试验室进行。

2.8.3.2 试验过程中试样的温度应控制在规定值的  $\pm 2^{\circ} \mathrm{C}$  以内。温度应在距离裂纹尖端不超过  $2 \mathrm{~mm}$  处测量。

2.8.3.3 试验应采用具有良好线性和精度的位移测量仪，其工作量程应满足预计裂纹嘴张开位移测量的需要，且在工作量程中的线性偏差应不大于  $\pm 1\%$  。该位移测量仪应在每个试验日的试验前校核一次，若单日进行多次试验，则每超过10次试验应再进行一次校核。校核满足要求时，该位移测量仪才可用于试验。

2.8.3.4 位移测量仪应稳固地放置在试样的刃形支承处，测量仪与刃口应紧密接触，且接触处可以自由转动。当在温度介质中进行试验时，应尽量减少温度介质对位移测量的影响。

2.8.3.5 试验程序和结果评定方法应按公认标准进行。

# 2.8.4 试验要求

2.8.4.1 试验后应对每个试样的断面进行观察和测量，并按下列2.8.4.2和2.8.4.3的要求评定试样的有效性。每项试验至少应有3个有效试样。

2.8.4.2 试样应满足下列要求，否则，该试样应认定无效：

(1) 疲劳裂纹前缘应在单一平面内；

(2) 疲劳裂纹表面任一部分的平面与试件缺口平面之间的角度不超过  $10^{\circ}$ ;

(3) 任何一处测量疲劳裂纹前沿距线切割端点的距离(疲劳裂纹的深度)均大于  $0.025W$  或  $1.3\mathrm{mm}$ ,取其大者;

(4) 如图 2.8.4.2(4) 所示，沿试样厚度方向分别测量 9 个位置的疲劳裂纹前沿的长度，并按下式计算出其加权平均值  $a_0$ 。最长与最短原始疲劳裂纹前沿长度的差不超过  $0.1a_0$ ；

$$
a _ {0} = \frac {1}{8} \left(\frac {a _ {0 1} + a _ {0 9}}{2} + \sum_ {i = 2} ^ {8} a _ {0 i}\right)
$$

![](images/f17504f7d64b3709e5e2b89a630f432f40217eb635efa884441f06b9eaf60fdc.jpg)



图2.8.4.2(4) 测量示意图


2.8.4.3 除2.8.4.2外，对熔敷金属及其热影响区的试验还应满足下列要求：

(1) 对热影响区粗晶区的试样，疲劳裂缝前沿应位于距熔合线  $0.5 \mathrm{~mm}$  的热影响区中。如由于熔合线不规则而难以做到，则可接受裂纹前沿尽可能多在热影响区粗晶区的试件；

(2) 对热影响区其他组织进行测试的试样, 疲劳裂纹应尽可能在预定的位置。但如由于熔合线不规则而难以做到, 则可以接受一个有尽可能多有关金相组织的试件。

# 2.8.5 试验报告

2.8.5.1 CTOD试验的报告应包括下列内容：

(1) 材料及其交货状态和尺度的详细资料；

(2) 试样尺寸；

(3) 疲劳预制裂纹细节；

(4) 试验温度和环境；

(5) 试验机的控制系统以及横梁位移或加载速率；

(6) 裂纹长度测量记录；

(7)  $F - V$  曲线, 最好是自动绘图记录的形式;

(8) CTOD特征值；

(9) 断面照片；

(10) 裂纹表面的观察结果。

# 第9节 双相不锈钢点蚀试验

# 2.9.1 一般要求

2.9.1.1 双相不锈钢点蚀试验主要用于评价奥氏体/铁素体双相不锈钢成品和焊接接头的耐点腐蚀性能。

2.9.1.2 本规范未规定的节镍型双相不锈钢（Ni含量通常低于  $2.5\%$  ）成品及焊接接头的点蚀试验可按照CCS《节镍双相不锈钢检验指南》的要求进行。

# 2.9.2 试样制备

2.9.2.1 试样应尽可能保留一个原始表面。对于平板，推荐试样尺寸为  $25\mathrm{mm} \times 50\mathrm{mm} \times (1.5\mathrm{mm} \sim 5.0\mathrm{mm})$ ；对于其他形状产品，可选用便于试验的尺寸。对于焊接接头应去除焊缝余高。

2.9.2.2 试样的截取方法一般采用机械加工方法。若采用热加工切割方法，则应用机械方法对断面进一步加工，以消除高温对材料性能的影响。

2.9.2.3 试样表面应用砂纸进行研磨，研磨时应避免过热。

2.9.2.4 测量试样尺寸，并计算总暴露表面积。

2.9.2.5 将试样表面清洗后，用丙酮或无水乙醇除油，并吹干。

2.9.2.6 试样称重，精确到  $1\mathrm{mg}$

# 2.9.3 试验程序

2.9.3.1 试验的腐蚀介质应按每  $100\mathrm{g}$  分析纯三氯化铁  $\left(\mathrm{FeCl}_{3} \cdot 6 \mathrm{H}_{2} \mathrm{O}\right)$  溶于  $900 \mathrm{ml}$  蒸馏水的比例，配制成约  $6 \%$  三氯化铁溶液。溶液的  $\mathrm{pH}$  值通常控制在约 1.3，若有偏差时可通过加入  $\mathrm{HCl}$  或  $\mathrm{NaOH}$  来调整。

2.9.3.2 将配制好的溶液倒入试验容器中，每平方毫米试样表面积所需的试验溶液量应在  $0.2 \mathrm{ml}$  以上，且溶液应浸没试样。将试验容器放入恒温槽中，加热到规定温度。不同材料的试验温度见表 2.9.3.2。


不同双相不锈钢材料母材和焊缝的试验温度



表2.9.3.2


<table><tr><td>钢号</td><td>统一数字代号</td><td>状态</td><td>试验温度(℃)</td></tr><tr><td rowspan="2">022Cr22Ni5Mo3N</td><td rowspan="2">S22253</td><td>母材</td><td>25</td></tr><tr><td>焊接件</td><td>22</td></tr><tr><td rowspan="2">022Cr23Ni5Mo3N</td><td rowspan="2">S22053</td><td>母材</td><td>25</td></tr><tr><td>焊接件</td><td>22</td></tr><tr><td>03Cr25Ni6Mo3Cu2N</td><td>S25554</td><td>母材/焊接件</td><td>40</td></tr><tr><td>022Cr25Ni7Mo4N</td><td>S25073</td><td>母材/焊接件</td><td>40</td></tr></table>

2.9.3.3 试验溶液达到规定温度后，把装有试样的玻璃支架放入溶液中，持续浸泡  $24 \mathrm{~h}$ ，并在试验容器上盖上表面皿等以防止溶液蒸发。试验过程中应保持溶液温度恒定，精确到  $\pm 1^{\circ} \mathrm{C}$ 。

2.9.3.4 试验结束后，取出试样，清除试样上的腐蚀产物，洗净，干燥后称重(精确到  $1\mathrm{mg}$  )。

# 2.9.4 试验结果

2.9.4.1 在试样表面应无肉眼可见的点蚀。

2.9.4.2 除非另有规定，腐蚀率(即24小时浸泡后的单位面积失重)应不大于  $10\mathrm{mdd}$  。具体计算公式如下：

$$
C R = \frac {W _ {1} - W _ {2}}{S} \times 1 0 ^ {4}
$$

式中：  $CR$  ——腐蚀率，mdd；

$W_{1}$  ——试验前试样的重量,  $\mathrm{mg}$ ;

$W_{2}$  ——试验后试样的重量,  $\mathrm{mg}$ ;

$S$  ——试样总表面积， $\mathrm{mm}^2$ 。

# 第10节 金属材料落锤试验

# 2.10.1 一般要求

2.10.1.1 本节规定适用于厚度不小于  $12\mathrm{mm}$  的铁素体钢(包括马氏体、珠光体、贝氏体以及所有的非奥氏体钢)的无塑性转变温度的测定或验证。

2.10.1.2 为测定铁素体钢的无塑性转变温度，应进行系列温度下的落锤试验。

# 2.10.2 试样

2.10.2.1 落锤试验的试料通常可在常规力学性能取样位置附近截取。对于轧制板，试样的取向应使其纵向与板的轧制方向垂直。

2.10.2.2 试样的尺寸如表2.10.2.2所示。取样时应尽材料的厚度可能制取最大厚度的试样。除下列要求外，试样的制备(包括尺寸偏差、启裂焊道堆焊和缺口加工)应符合公认标准(如GB/T6803)的要求。

(1) 试样的边缘应以锯切或机加工形成。若采用火焰切割方法，则试样边缘距火焰切割边至少  $25\mathrm{mm}$ ；

(2) 当材料厚度大于试样厚度要求时，应仅在板的一侧进行机加工减薄。


试样类型和尺寸



表 2.10.2.2


<table><tr><td>试样型号</td><td>P1</td><td>P2</td><td>P3</td><td>P4</td><td>P5</td><td>P6</td></tr><tr><td>长度L(mm)</td><td>360</td><td>130</td><td>130</td><td>130</td><td>360</td><td>360</td></tr><tr><td>宽度B(mm)</td><td>90</td><td>50</td><td>50</td><td>50</td><td>90</td><td>90</td></tr><tr><td>厚度T(mm)</td><td>25</td><td>20</td><td>16</td><td>12</td><td>38</td><td>50</td></tr></table>

![](images/d1faa3b0407c9fe0358efcaf448a5f0b748e39febcb6d43c8632af7c5b9bae1c.jpg)


![](images/9d2378b9acbb2e5f7a6989ceae4d2f6f8f36a985993ec1c006aebecb930f7d2e.jpg)



图2.10.2.2 标准落锤试样


2.10.2.3 截取的试样数量应满足试验和复试的需要。

# 2.10.3 试验

2.10.3.1 除下列规定外，试验应按公认的标准(如GB/T6803)进行。

2.10.3.2 测定材料无塑性转变温度应进行系列温度试验。试验温度一般为  $5^{\circ}\mathrm{C}$  的整倍数。

2.10.3.3 对于产品合格性考核的试验，仅在规定的温度下进行落锤试验。

2.10.3.4 每一试验温度应取一组2个试样进行试验。

# 2.10.4 试验要求

2.10.4.1 在测量材料无塑性转变温度的系列温度试验中，应试验至一组试样中至少有一个出现断裂（即裂纹扩展到试样受拉面的一个或两个边缘）为止，并在1组2个试样均未发生断裂的系列温度中取试验温度最低者为受试材料的无塑性转变温度。

2.10.4.2 对于产品合格性考核的试验，如果出现一组2个试样中有一个断裂的情况可进行复试。若2个试样均断裂时，不允许复试。复试应在原取样位置附件重新选取一组2个试样在原温度下进行，复试的两个试样应均不出现断裂。

# 第3章 钢板、扁钢与型钢

# 第1节 一般规定

# 3.1.1 适用范围

3.1.1.1 本章规定适用于船体、机械、锅炉和受压容器及海洋工程等所用的钢板、扁钢、型钢、棒材和管材。

3.1.1.2 当使用不同于本章规定的钢材时，应将其化学成分、脱氧方法、交货状态和力学性能等资料提交CCS认可。

3.1.1.3 用于原油船作为涂层替代措施的耐腐蚀一般强度和高强度船体结构钢，除分别满足本章相关要求外，还应满足CCS《原油油船货油舱耐蚀钢检验指南》的相关要求。

3.1.1.4 对制造钢板、型钢、系泊链钢材的工厂，应根据 CCS《产品检验指南》的要求进行工厂认可。

# 3.1.2 制造

3.1.2.1 所有钢材，均应由经CCS认可的钢厂按认可的工艺、钢种和等级进行生产。进行工厂认可或型式认可时，CCS可要求进行冷、热加工性能和焊接性能试验。

3.1.2.2 钢材应采用平炉、电炉、吹氧转炉或经CCS特别认可的其他方法冶炼。各级钢材的脱氧方法应符合本章各节的规定。

3.1.2.3 钢可浇铸在锭模中或采用经CCS认可的连铸方法铸造并应符合下列规定：

(1) 钢锭或连铸方坯(或扁坯)的尺寸与钢材成品最厚部分的尺寸间的比例，应达到足够的压缩比以保证成品具有良好的性能；

(2) 若采用锭模浇铸，每个钢锭应切去足够的锭头锭尾，以保证成品无有害缺陷。钢厂应定期进行硫印或其他类似试验，以确保钢材具有良好的材质；必要时，验船师可要求进行此类试验；

(3) 若采用连铸方法，应在验船师在场的情况下进行规定的试验。

3.1.2.4 钢材的轧制和热处理方法应满足本章各节中钢材供货状态的要求。适用的轧制和热处理方法定义如下，其工艺示意图如图3.1.2.4所示。

(1) 热轧(AR): 该方法涉及的钢轧后直接冷却, 而不进行进一步的热处理。轧制温度通常在奥氏体再结晶区域内并高于正火温度。该方法生产的钢的强度和韧性通常比轧制后进行热处理的钢或者用先进方法生产的钢都要低。

(2)正火(N): 正火是将轧制钢加热到临界温度(Ac3)以上, 并在奥氏体再结晶温度区的下沿保温一段时间, 随后空气冷却。此方法以细化晶粒尺寸和均匀显微组织来改善热轧钢的力学性能。

(3)控轧(CR，正火轧制NR)：终轧变形是在正火温度范围内进行，随后在空气中冷却，得到与正火处理相当的材料性能的轧制工艺。

(4)淬火加回火(QT): 淬火系一种将钢加热到Ac3以上适当温度, 保温一段规定时间, 随后在合适的冷却介质中冷却, 使组织硬化的工艺。淬火后的回火是一种将钢加热到不高于Ac1的合适温度, 在该温度保温一段规定时间, 以改善金相组织和降低由淬火产生的残余应力来恢复韧性。

(5)热机械控制轧制(TM/TMCP): 这是一种同时严格控制轧制温度和压下量的工艺。通常, 在Ar3温度附近进行大压下量轧制, 并且可能涉及在两相温度区域中轧制。与控轧(正火轧制)不同, TM(TMCP)赋予的性能不能通过后期的正火或其他热处理来重现。

经CCS特别同意，TM轧制后采用加速冷却是可接受的。轧制后回火处理对TM轧制的钢也可适用。

(6)加速冷却(AcC): 加速冷却的目的是通过在最终的TM轧制操作之后立即以高于空冷的速率控制冷却来改善力学性能。直接淬火不包括在加速冷却之内。

通过TM(TMCP)和AcC工艺所得到的性能不能通过随后的正火或其他热处理来重现。

![](images/5645f72872a1e301f1d4faff22438a25912a75f8d653a7c73b7816c8307787a0.jpg)



注：AR—热轧；N—正火；CR(NR)—控轧(正火轧制)；QT—淬火加回火；TM—热机械控制轧制；



R—轧制；(*)有时在奥氏体和铁素体两相区轧制；AcC—加速冷却。



图3.1.2.4 轧制钢材生产工艺示意图


3.1.2.5 钢材制造厂在钢材生产过程中应遵循有关的生产技术条件，进行正确的操作和有效的生产控制。为此，钢厂应审核实际轧制记录，验船师可抽查这些记录。

3.1.2.6 当执行程序化轧制工艺、正火工艺或淬火加回火工艺中发生偏差时，或出现其他控制失误导致可能的产品质量问题，制造厂应：

(1) 查出产生原因，制订防止再次发生的措施。同时将调查处理报告提交验船师备查。

(2) 若制造厂要求受影响的钢材继续使用，则应逐件进行试验。试验结果应符合规范要求。

(3) CCS 可根据具体情况对后继生产的钢材要求钢厂增加试验的频率，以证明工厂对产品质量承诺的有效性。

3.1.2.7规定的力学性能试验应在验船师或其授权的检验人员在场时进行。

# 3.1.3 尺寸偏差

3.1.3.1 钢材制造厂应采取措施，确保钢材厚度偏差在规范规定范围内，并负有厚度验证的责任。验船师可要求见证钢厂对钢材厚度偏差的检查。

钢板长度、宽度、平整度等应满足公认的国家或国际标准。

3.1.3.2 相关的责任方应采取适当措施避免钢材在运输和存储过程中产生严重锈蚀或其他损伤。钢材在投入生产使用前其表面应依然保持在可接受的水平。

3.1.3.3 钢材的名义厚度在订货时由合同双方在合同中确定。钢材的偏差定义如下：

(1) 负偏差为钢材实际厚度小于钢材名义厚度，但可以接受的范围下限；

(2) 正偏差为钢材实际厚度大于钢材名义厚度，但可以接受的范围上限。

3.1.3.4 本章钢板和宽度大于等于  $600\mathrm{mm}$  的扁钢的厚度，除合同双方另有规定外，应符合下列要求：

(1) 名义厚度小于  $5\mathrm{mm}$  (不包括  $5\mathrm{mm}$ ) 的钢板，其厚度偏差可按公认的标准验收，同时其厚度负偏差应不超过  $0.3\mathrm{mm}$ 。

(2) 对本章第 2、3 和 4 节所规定的各类船体结构用钢板和宽扁钢，除用于运输散装化学品或液化气体的受压容器和独立液货舱结构者外，其母钢板（指由一个锭或坯上直接轧制而成，未进行切割的钢板）应按 3.1.3.5 的规定进行厚度测量，其测量的算术平均值应不低于钢板的名义厚度，个别测量点的负

偏差应不超过  $0.3\mathrm{mm}$  。若钢板采用保证任选测点的厚度均不低于名义厚度的轧制工艺，则不必计算钢板的算术平均值。钢厂应证明钢板测点的数量和分布能够恰当地确定所生产的母钢板不低于规定的名义板厚，并使 CCS 满意。

(3）对于本章第5节所规定的锅炉、受压容器用钢材，以及用于运输散装化学品或液化气体的独立液货舱结构的钢材，除供需双方另有协议规定者外，其厚度负偏差应不超过  $0.3\mathrm{mm}$

(4) 对于本章第 6 节所规定的机械结构用钢板和宽扁钢, 其厚度负偏差应符合表 3.1.3.4(4) 的规定;


机械结构用钢板和宽扁钢的厚度负偏差



表 3.1.3.4(4)


<table><tr><td>名义厚度t(mm)</td><td>负偏差(mm)</td></tr><tr><td>3≤t&lt;5</td><td>&lt;0.3</td></tr><tr><td>5≤t&lt;8</td><td>&lt;0.4</td></tr><tr><td>8≤t&lt;15</td><td>&lt;0.5</td></tr><tr><td>15≤t&lt;25</td><td>&lt;0.6</td></tr><tr><td>25≤t&lt;40</td><td>&lt;0.7</td></tr><tr><td>40≤t&lt;80</td><td>&lt;0.9</td></tr><tr><td>80≤t&lt;150</td><td>&lt;1.1</td></tr><tr><td>150≤t&lt;250</td><td>&lt;1.2</td></tr><tr><td>t≥250</td><td>&lt;1.3</td></tr></table>

(5) 对于本章第7、8、9节所规定的钢板和宽扁钢，如在订货合同中没有规定将名义厚度作为最小厚度时，则对板厚不超过  $10\mathrm{mm}$  者，负偏差应不超过  $0.3\mathrm{mm}$  ；对于板厚超过  $10\mathrm{mm}$  者，负偏差应不超过  $0.5\mathrm{mm}$  。

(6) 对于本章第10节和第11节的钢材，其厚度偏差应符合其母级钢的要求。

(7) 所有钢材的厚度正偏差可按公认的国家或国际标准验收。

(8) 本章厚度偏差要求不适用于建造起重设备的产品。

3.1.3.5 除船体结构用钢板厚度的测量应符合下列测量要求外，其他钢板的测量方法可按国家或国际标准进行：

(1) 钢材的厚度测量可以以自动或手工方法进行;

(2) 钢板测量位置应符合下列规定:

a. 厚度测量应在图3.1.3.5(2)中所示的沿钢材轧制方向的三条纵向线中的任意两条上进行，在所选定的每条线上应至少选取三个位置进行厚度测量。当每条线的测点位置多于三点时，每条线上的测点应数量相等，且位置对应；

![](images/0630a97be5ea0f8f26f6cd15cd2c0e5e076a091945039f39b904c6992698f253.jpg)



图3.1.3.5(2）原始板的厚度测量点位置


b. 当采用自动测量方法时，测点距板边和板端的距离应在  $10\sim 300\mathrm{mm}$  之间；

c. 当采用手工测量方法时，测点距板边和板端的距离应在  $10 \sim 100 \mathrm{~mm}$  之间。

钢厂应保留测量的程序和记录供验船师查阅，并在有要求时，提供副本。

(3) 上述测量位置均指从钢坯或钢锭直接轧制成形的成品，而不适用于钢板轧成后再切割的钢板（示例见图3.1.3.5(3))。

![](images/7bd798597b705f0ea1f92c5f48bab69b07880a75a1072ea4a4815d8cb0bd6d01.jpg)


![](images/b5f9314b1e775d086420c22630dc6176a35e7ecbb7772bd6da9e6ed4276a5f8a.jpg)


![](images/a3758f07b02ce87110cd2a804d555f6939936320cf4ef8ebe950278d4cc7e6c3.jpg)



图3.1.3.5(3）厚度测量点在切割钢板上的位置示例


# 3.1.4 试样

3.1.4.1 应根据钢材的种类，按本章各节的有关规定，以单件取样试验或按批取样试验进行验收。

当允许按批试验验收时，供试验的材料应从同一产品形式(钢板、扁钢或型钢)、同一炉罐号、同一轧制工艺和同一供货状态的一批材料中选取。

3.1.4.2 试验材料的大小应根据试样的尺寸、数量和截取方向确定。试验材料应在热处理完成后从下列部位切取(对于尺寸较小的钢材，试验材料的切取位置应尽可能接近所规定的部位)：

(1) 对钢板和宽度大于或等于  $600 \mathrm{~mm}$  的扁钢, 应在端部距板边约  $1 / 4$  板宽处切取, 如图3.1.4.2(1)所示;

![](images/a1d2a7cdacf49e19d97babc25c0ed3a5e9bd1bf33a3593c42e128697b64eb443.jpg)



图3.1.4.2(1)


(2) 对球扁钢、角钢等型钢，以及宽度小于  $600\mathrm{mm}$  的扁钢，应在端部距边缘约1/3宽度处切取，如图3.1.4.2(2)所示。对于槽钢、工字钢等，也可在腹板上距边缘1/4宽度处切取，如图3.1.4.2(2)(c)所示；

![](images/a39980a32dcc9b363c527a8ee2d4cc72c9e07d607e0a0808df9c460a90d3487d.jpg)



(a)


![](images/1f63c67e2e252d6eeb2cb5e42445cc878a1b837350ab0356078e1ae0c8794ee4.jpg)



(b)


![](images/d48c6b290b36939bf5cb10f14d6843a51ec3a25999dfd0e63b3b10960b4687ec.jpg)



(c)


![](images/e12b94a73ffa8b3b172d519e67e8bfdaa14388001842ceb016a11dbcac714d53.jpg)



(d)


![](images/26e4b3196db750df524a68473e192464c24402e44ad887a8ddcd0be3ba7971ac.jpg)



图3.1.4.2(3)



图3.1.4.2(2)


(3) 对于本章第2、3、4和6节中所述的圆钢或棒材，应在距外表面约1/3半径或1/6对角线长度处切取，如图3.1.4.2(3) 所示；

(4) 对于本章第5、7和8节中所述的圆钢或棒材，应在距外表面约  $12.5\mathrm{mm}$  处切取。若钢材尺寸较小，试样可加工成与圆钢或棒材同轴。

3.1.4.3 对于钢板或扁钢，一般应切取至少保留1个轧制面的拉伸试样；若全厚度试样超过试验机能力或产品厚度超过  $40\mathrm{mm}$  时，试样应是代表产品全厚度的剖分试样或保留一个轧制面的半厚度试样，也可采用试样轴线尽可能位于板厚1/4处的圆形横截面试样。

3.1.4.4 对于成批验收的钢材，冲击试样应取自同一批材料中厚度最大的材料。

3.1.4.5 从试验材料中截取并加工试样时，应注意试样的主轴线与最终轧制方向的关系：

(1) 拉伸试样：钢板和宽度大于或等于  $600\mathrm{mm}$  的扁钢：试样轴线与最终轧制方向垂直；

其他轧制产品：试样轴线与最终轧制方向平行。

(2) 冲击试样：纵向试验：试样轴线与最终轧制方向平行；

横向试验：试样轴线与最终轧制方向垂直。

# 3.1.5 外观检查和无损检测

3.1.5.1 钢厂有责任对所有钢材进行外观检查及外形尺寸校核，并使材料符合相关的质量要求。在轧制过程中应采取必要的预防措施，并应在交货前对产品进行检查。轧制(或热处理)有可能掩盖表面的缺陷和缺欠，因此如果在后继除锈或加工中发现钢材有缺陷时，CCS仍可要求对钢材进行修补或判废(拒收/剔除)。

3.1.5.2 钢材表面质量检查方法应符合客户与钢厂达成一致并为CCS接受的国家或国际标准。除本章另有规定或钢厂与客户另有更高质量要求的协议外，钢材表面应具有公认标准(如EN 10163)或CCS接受的相当标准所规定的质量。

3.1.5.3 对于钢板和宽扁钢，由制造过程中所产生的无害缺欠，如麻点、氧化皮、压痕、辊印、划痕和凹槽，不论数量多少，只要满足下列全部条件，则可接受：

(1) 缺欠深度不超过EN 10163-2的A级或CCS的接受等效标准中规定的最大允许值；

(2) 钢板或宽扁钢的厚度保持在本节3.1.3.4规定的平均允许负厚度公差范围内；

(3) 深度不超过(1)规定限值的缺欠总面积不超过该被查总表面积的  $15\%$  。

对于型钢和棒材的表面质量和供货状态要求可按公认标准验收。

3.1.5.4有深度超过3.1.5.3(1)限制缺欠的区域，不论其数量多少，均应予以修补。

在表面或边缘目视可见的裂纹、有害的表面发纹、结疤(带非金属夹杂物的冷搭)、粘砂、分层、尖锐边缘(拉裂)，不论其尺寸和数量，均作为有损于产品使用的缺陷而应对该钢材予以修补或拒收。

3.1.5.5除本章各节另有规定外，钢材的无损检测一般不作为验收项目，但钢厂有责任采取适当措施保证钢材的内部质量。CCS对钢材的验收并不免除钢厂保证钢材内部质量的责任。若订货钢板或宽扁钢需要超声波检测，则可按公认标准验收。

# 3.1.6 缺陷的修整

3.1.6.1 对本章第2、3、4和6节所述的结构用钢板或宽扁钢，可采用打磨方法消除表面缺陷，但应满足下列全部条件：

(1) 单个修磨面积不大于  $0.25 \mathrm{~m}^{2}$ , (若相邻修磨区域之间的距离小于其平均宽度, 则作为一个面积处理), 总修磨面积不大于钢板该表面总面积的  $2 \%$ ;

(2) 厚度减薄应不大于公称厚度的  $7\%$  ，且不大于  $3\mathrm{mm}$  ，取较小值；

(3) 钢板双面相向修磨时，厚度减薄仍应不超过(2)规定的值；

(4)缺陷或不可接受的缺欠应被完全去除，钢板或宽扁钢的厚度应保持在本节3.1.3.4规定的范围内；

(5)修磨区域应与产品周边表面平顺过渡；

(6) 应采用磁粉检测或渗透检测证实缺陷已被完全去除。

3.1.6.2 不能按本节3.1.6.1规定处理的表面缺陷，经CCS同意，可用铲削或打磨后进行焊补的方法予以修整，但应符合下列要求：

(1) 单一焊补面积不能超过  $0.125 \mathrm{~m}^{2}$ , 总焊补面积不能超过该表面总面积的  $2 \%$ ;

(2) 两个焊补区域间的距离小于它们的平均宽度时应作为单个区域处理；

(3）在缺陷消除后和焊补之前，钢材厚度应不低于钢材公称厚度的  $80\%$  。对偶然超过深度限值的缺陷，应经验船师特殊考虑；

(4) 应由具有适当资格的焊工，采用认可的按制造厂要求干燥后的低氢焊条，按认可的相应钢级用焊接方法和焊接工艺进行焊补。焊条应在焊前和焊接过程中采取防回潮措施；

(5) 焊补后，被修补部位应打磨光顺，并进行磁粉或渗透检测，以证明焊补质量满足要求。若焊补深度超过  $3\mathrm{mm}$ ，对焊补区域，CCS可要求按认可工艺进行超声波检测；

(6) 当验船师提出要求时，钢材应在焊补和打磨后进行正火或其他适当的热处理。

3.1.6.3 对本章第5、7和8节所述的材料，其表面缺陷亦可按本节3.1.6.1和3.1.6.2的规定进行修整，但其厚度减薄量应予特殊考虑。同时焊补后应进行适当的焊后热处理并对修补区域进行无损检测。

# 3.1.7 标志与证书

3.1.7.1 钢厂对检验合格的每一件钢材(小型钢材可包扎成捆)，应至少在一个位置清晰地标出CCS的标志和下列标记：

(1) 钢厂名称或商标；

(2) 钢材等级标记；

(3) 炉罐号或其他能够追溯钢材全部生产过程的编号或缩写；

(4) 结构钢的交货状态(如订货方有要求时，如：N、NR、TM、TM+AcC、TM+DQ和QT等);

(5) 如订货方有要求，可标上订货合同号或其他识别标记。

上述标记和钢印应用油漆或其它明显易认方式标出。

3.1.7.2 凡标有CCS标志的钢材，在随后的力学性能试验中，如发现不符合规定要求，则应将该标志彻底去除。

3.1.7.3 钢厂应向验船师提供所有验收材料的合格证书二份。除钢厂名称外，材料的合格证书应包括下列内容：

(1) 订货方的名称和合同号以及使用该材料的船名或机号(可能时);

(2) 炉批号、熔炼化学成分；

(3) 材料的技术规格/等级和尺寸；


注：① 交货状态：A：任意；N：正火；CR：控制轧制；TM(TMCP)：热机械控制轧制；


(4) 交货数量和重量；


AR*：经CCS特别认可后，可采用热轧状态交货；CR*：经CCS特别认可后，可采用控制轧制状态交货。


(5) 碳当量  $\left(\mathrm{C}_{\mathrm{eq}}\right)$  、CET或  $\mathrm{P_{cm}}$  值)(如适用)；


(2) 括号中的数值表示冲击试样的取样批量(单位为t)，(-)表示不作冲击试验。每一批量应取1组3个夏比V型缺口冲击试样进行试验。


(6) 力学性能试验结果，包括可追溯的试验标识号；

(7) 除热轧状态以外的供货状态(对于第4节中以热处理态交货的高强度钢，应附有热处理温度);

(8) 表面质量检查结果；

(9) 超声波检测结果(如有时)。

3.1.7.4 证书签发前，钢厂应书面声明，陈述材料已按认可的方法生产并按要求进行了试验，且结果使验船师或其授权代表满意。例如在带有钢厂名称的试验合格证书上加盖或打印该声明并由授权的厂方代表签字的方式是可接受的。

3.1.7.5 当钢锭或连铸钢坯并非由轧钢厂生产时，应由炼钢厂提供1份合格证书，说明钢的冶炼工艺、炉罐号和熔炼化学成分，且该炼钢厂应经CCS认可。

# 第2节 一般强度船体结构用钢

# 3.2.1 适用范围

3.2.1.1 本节规定了A、B、D、E4个等级的一般强度船体结构用钢。这些规定适用于厚度不超过 $150\mathrm{mm}$ 的钢板和宽扁钢以及厚度不超过  $50\mathrm{mm}$  的型钢和棒材。

# 3.2.2 脱氧方法与化学成分

3.2.2.1 一般强度船体结构用钢的脱氧方法和熔炼分析化学成分应符合表3.2.2.1的规定。


一般强度船体结构用钢的脱氧方法和化学成分



表3.2.2.1


<table><tr><td colspan="2">钢材等级</td><td>A</td><td>B</td><td>D</td><td>E</td></tr><tr><td colspan="2">脱氧方法
厚度t(mm)</td><td>t≤50, 除沸腾钢外任何方法①; t&gt;50, 镇静处理</td><td>t≤50, 除沸腾钢外任何方法; t&gt;50, 镇静处理</td><td>t≤25, 镇静处理; t&gt;25, 镇静和细晶处理</td><td>镇静和细晶处理</td></tr><tr><td rowspan="6">化学成分
(%)⑦⑧⑨</td><td>C²</td><td>≤0.21³</td><td>≤0.21</td><td>≤0.21</td><td>≤0.18</td></tr><tr><td>Mn²</td><td>≥2.5C</td><td>≥0.80⁴</td><td>≥0.60</td><td>≥0.70</td></tr><tr><td>Si</td><td>≤0.50</td><td>≤0.35</td><td>≤0.35</td><td>≤0.35</td></tr><tr><td>S</td><td>≤0.035</td><td>≤0.035</td><td>≤0.035</td><td>≤0.035</td></tr><tr><td>P</td><td>≤0.035</td><td>≤0.035</td><td>≤0.035</td><td>≤0.035</td></tr><tr><td>Al(酸溶)</td><td>-</td><td>-</td><td>≥0.015⑤⑥</td><td>≥0.015⑥</td></tr></table>


注：① 凡经CCS和订货方同意，对  $t \leqslant 12.5\mathrm{mm}$  的A级型钢，可采用沸腾钢，但应在材料证书上注明。



② 所有等级的钢均应符合： $\mathrm{C}\% + 1 / 6\mathrm{Mn}\% \leqslant 0.40\%$



③ 对于型钢，最大含碳量可为  $0.23\%$



④ 当B级钢作冲击试验时，其最低含锰量可降低至  $0.6\%$



⑤ 对  $t > 25\mathrm{mm}$  的D级钢适用。



⑥ 对  $t > 25 \mathrm{~mm}$  的D级钢和E级钢，可采用总铝含量来代替酸溶铝含量的要求；此时，总铝含量应不小于  $0.02 \%$  。经CCS同意后，也可使用其他细化晶粒元素。



(7) 若采用热机械控制轧制(TMCP)状态交货，经CCS同意后，化学成分可以不同于表中规定。



⑧ 钢中残余铜含量应不大于  $0.35\%$  ；铬、镍的残余含量各应不大于  $0.30\%$  。


# 3.2.3 热处理

3.2.3.1 钢材的交货状态应符合表3.2.3.1的要求。


一般强度船体结构用钢的交货状态



表3.2.3.1


<table><tr><td rowspan="3">钢材等级</td><td rowspan="3">脱氧方法</td><td rowspan="3">产品型式</td><td colspan="5">交货状态①②</td></tr><tr><td colspan="5">厚度t(mm)</td></tr><tr><td>t≤12.5</td><td>12.5&lt;t≤25</td><td>25&lt;t≤35</td><td>35&lt;t≤50</td><td>50&lt;t≤150</td></tr><tr><td>A</td><td>沸腾钢</td><td>型材</td><td>A(-)</td><td colspan="4">不适用</td></tr><tr><td rowspan="2"></td><td rowspan="2">t≤50mm,除沸腾钢外任何方法;t&gt;50mm,镇静处理</td><td>板材</td><td colspan="4">A(-)</td><td>N(-),TM(-),CR(50),AR*(50)</td></tr><tr><td>型材</td><td colspan="4">A(-)</td><td colspan="1">不适用</td></tr><tr><td rowspan="2">B</td><td rowspan="2">t≤50mm,除沸腾钢外任何方法;t&gt;50mm,镇静处理</td><td>板材</td><td colspan="2">A(-)</td><td colspan="2">A(50)</td><td>N(50),TM(50),CR(25),AR*(25)</td></tr><tr><td>型材</td><td colspan="2">A(-)</td><td colspan="2">A(50)</td><td colspan="1">不适用</td></tr><tr><td rowspan="3">D</td><td>镇静处理</td><td>板材,型材</td><td colspan="2">A(50)</td><td colspan="3">不适用</td></tr><tr><td rowspan="2">镇静和细化晶粒处理</td><td>板材</td><td colspan="3">A(50)</td><td>N(50),CR(50),TM(50)</td><td colspan="1">N(50),TM(50),CR(25)</td></tr><tr><td>型材</td><td colspan="3">A(50)</td><td>N(50),CR(50),TM(50),AR*(25)</td><td colspan="1">不适用</td></tr><tr><td rowspan="2">E</td><td rowspan="2">镇静和细晶处理</td><td>板材</td><td colspan="5">N(每件),TM(每件)</td></tr><tr><td>型材</td><td colspan="4">N(25),TM(25),AR*(15),CR*(15)</td><td colspan="1">不适用</td></tr></table>


⑨ 在钢材的冶炼过程中添加的任何其他元素，应在材料证书上注明。


# 3.2.4 力学性能
