Repository: baxink/GitHub-Marine

# Knowledge Base

This directory stores reference materials, documentation, validated conclusions, and other citable knowledge resources.

## Structure

You can organize this however you prefer. Some suggested categories:

### `references/`
- Research papers and articles
- Technical documentation
- Standards and specifications

### `docs/`
- Process documentation
- How-to guides
- Organizational knowledge

## Usage

Organize files in whatever way makes sense for your work. The AI assistant will adapt to your organization style.

Validated conclusions from `research_研究/` should be migrated here with source traceability and a verification state when they become reusable.

File: knowledge/ccs-rules/CCS 焊接与材料规范 管系.md
# 第4章 钢管

# 第1节 一般规定

# 4.1.1 适用范围

4.1.1.1 本章规定适用于锅炉管和过热器管以及建造锅炉、受压容器和压力管系所用的钢管。

4.1.1.2 在高温下工作的钢管，应将其高温力学性能资料提交CCS认可。

4.1.1.3 所有钢管(除III级管外)的制造和试验，除符合本篇第1章和第2章的规定外，还应符合本章各节的规定。(本章涉及的管系的分级参见CCS《钢质海船入级规范》第3篇第2章的有关规定)

4.1.1.4 III级管系用的钢管，可按公认的有关标准进行制造、试验和验收。

4.1.1.5 船舶结构用钢管、海底管系用的钢管以及海洋工程钢结构或流体输送用的钢管等可按公认标准进行制造、试验和验收。

4.1.1.6 极地船舶暴露于低温环境下管系（包括管子、阀门和附件）的冲击试验应满足《钢质海船入级规范》第8篇第23章的相关要求。

# 4.1.2 制造

4.1.2.1 钢管应由CCS认可的工厂制造。除另有协议外，所用钢材应采用碱性吹氧转炉、电炉或平炉冶炼的镇静钢，并应采用模铸或经CCS认可的连铸工艺。

4.1.2.2 钢管可采用下列方法制造：

(1) 热轧/扩无缝钢管工艺；

(2) 冷拔/轧无缝钢管工艺；

(3) 电阻焊或高频感应焊的焊接管工艺；

(4) 电弧焊的焊接管工艺。

4.1.2.3 制造过程中，与任何有色金属或其化合物相接触的钢管的表面应无污染，以免对其后的加工和使用产生不良影响。

# 4.1.3 质量

4.1.3.1 无缝钢管的内、外表面应无裂缝、折叠、分层、结疤、轧折、发纹等缺陷存在。如有上述缺陷则应清除，且被清除部位的壁厚应不小于规定最小壁厚。

4.1.3.2 焊接钢管的内、外表面不允许存在裂缝、结疤、错位、毛刺、烧伤、压痕和深的划道等缺陷。但允许存在深度不超过壁厚允许偏差范围的小压痕、轻微的错位、辊印线、薄的氧化皮以及打磨与清除外毛刺的痕迹等缺陷。

4.1.3.3 钢管的外观应平直。钢管末端的切口应无毛刺，并应与该管轴线垂直。

4.1.3.4 钢管的品种规格和尺寸公差应符合公认的有关标准。

# 4.1.4 化学成分

4.1.4.1 钢材的脱氧方法和熔炼分析化学成分应符合本章各节的有关规定。

# 4.1.5 热处理

4.1.5.1 如CCS需要，钢管应进行热处理，并应按本章各节的有关规定以相应的热处理状态交货。

# 4.1.6 试验与试样

4.1.6.1 钢管可按批检查和试验。每一批钢管应由同一钢种、同一规格、同一炉罐号和同一热处理规程的钢管组成。

4.1.6.2 对于I级和II级压力管系用的钢管、锅炉管和过热器管，应按表4.1.6.2的规定，从每批或不足一批的钢管中，任选至少1根管子制备所需的试样。


钢管取样批量



表4.1.6.2


<table><tr><td>钢管等级</td><td>钢管外径D(mm)</td><td>每批数量(根)①</td></tr><tr><td>I级</td><td>所有外径</td><td>50</td></tr><tr><td rowspan="2">II级</td><td>D&gt;325</td><td>100</td></tr><tr><td>D≤325</td><td>200</td></tr></table>


注：① 由一根管坏轧制而成的钢管，在锯切后不再进行热处理，则从此钢管锯切的所有管段可视为一根计算。


4.1.6.3 应按本篇第2章以及本章各节的有关规定，截取和加工所需的试样，并进行试验和验收。

4.1.6.4 试样应沿钢管纵向截取，但对直径不小于  $200\mathrm{mm}$  的钢管，也可垂直于钢管轴线截取横向试样。

# 4.1.7 目检和无损检测

4.1.7.1 对于所有的I级和II级压力管系用钢管、锅炉管和过热器管，制造厂有责任保证内外表面质量以及尺寸满足相关要求。

4.1.7.2 所有焊接钢管应采用无损检测方法对所有焊缝区域进行检测，其结果应符合公认的有关标准。

# 4.1.8 液压试验

4.1.8.1 每根钢管均应在制造厂进行液压试验。经CCS同意，也可用超声波检测、涡流检测或漏磁检测代替液压试验，但制造厂应提供证明该方法可靠性的技术文件或参考相关公认标准。

4.1.8.2 应按下列规定进行液压试验：

(1) 试验压力应为钢管工作压力的2倍，且不低于7.0MPa。如订货方要求，亦可按合同要求的试验压力进行试验，但应将有关资料提交CCS备查；

(2) 本条(1)中所述的试验压力  $P$  不必超过按下式确定的值：

$$
P = 2 t \sigma_ {t} / D \quad \mathrm {M P a}
$$

式中：  $D$  ——钢管的公称外径，  $\mathrm{mm}$

$t$  —— 钢管的公称壁厚， $\mathrm{mm}$ ；

$\sigma_{t}$  ——许用应力值，MPa；对于碳钢钢管，为屈服强度  $(Re_{H}$  或  $R_{p0.2})$  的  $80\%$  ，对于奥氏体及双相不锈钢管，为规定非比例延伸强度  $(R_{p0.2})$  的  $80\%$  。

(3) 在试验压力下应保持足够的时间，以便进行检查。

# 4.1.9 钢管缺陷的修补

4.1.9.1 钢管表面的缺陷，如修整后管壁厚度不小于所规定的最小厚度时，允许用机械方法进行打磨，然后光滑过渡至钢管表面。

4.1.9.2 当拟用焊补修复钢管表面的小缺陷时，应将焊补工艺规程，包括预热和焊后热处理等资料提交CCS认可。修补区域均应进行磁粉检测。奥氏体钢管在完成焊补、热处理和打磨之后，应进行渗透检测。

# 4.1.10 标记

4.1.10.1 制造厂应在已验收钢管的端部清晰地标上CCS的标志及下列标记：

(1) 制造厂名称及商标；

(2) 钢管的规格和钢级标记；

(3) 炉罐号或供查阅钢管全部生产过程的识别标志。

钢印应用油漆框出，以求明显易认。

# 4.1.11 合格证书

4.1.11.1 制造厂应出具包括下列内容的钢管产品合格证书：

(1) 订货方的名称和合同号；

(2) 钢管发货、收货地址；

(3) 钢管规格及钢级；

# (4) 钢管技术条件；

# (5) 炉罐号和化学成分；


注：① 对碳钢和碳锰钢，表中各强度级钢管的抗拉强度范围均为  $120\mathrm{N} / \mathrm{mm}^2$  。


(6) 力学性能试验结果和晶间腐蚀试验结果(如进行该项试验);

# (7) 交货状态。

如制造厂使用由炼钢厂提供的钢材时，则炼钢厂应出具证明，说明炼钢方法、炉罐号和化学成分，且该炼钢厂应经CCS认可。

# 第2节 无缝压力管

# 4.2.1 适用范围

4.2.1.1 本节规定适用于碳钢、碳锰钢和低合金钢制成的铁素体钢无缝压力管。

# 4.2.2 制造和化学成分

4.2.2.1 无缝压力管应采用热轧/扩或冷拔/轧工艺进行制造。

4.2.2.2 钢材的脱氧方法和熔炼分析化学成分应符合表4.2.2.2的规定。


无缝压力管钢材的脱氧方法和化学成分



表4.2.2.2


<table><tr><td rowspan="2">钢种</td><td rowspan="2">强度级(N/mm2)</td><td rowspan="2">脱氧方法</td><td colspan="12">化学成分(%)</td></tr><tr><td>C</td><td>Si</td><td>Mn</td><td>S</td><td>P</td><td>Ni</td><td>Cr</td><td>Mo</td><td>Cu</td><td>Sn</td><td>V</td><td>Al</td></tr><tr><td rowspan="5">碳钢和碳锰钢</td><td>320</td><td rowspan="2">半镇静或镇静</td><td>≤0.16</td><td>-</td><td>0.4~0.7</td><td>≤0.04</td><td>≤0.04</td><td rowspan="5" colspan="7">Ni≤0.30Cr≤0.25Mo≤0.10Cu≤0.30残余元素总量≤0.70</td></tr><tr><td>360</td><td>≤0.17</td><td>≤0.35</td><td>0.4~0.8</td><td>≤0.04</td><td>≤0.04</td></tr><tr><td>410</td><td rowspan="3">镇静</td><td>≤0.21</td><td>≤0.35</td><td>0.4~1.2</td><td>≤0.04</td><td>≤0.04</td></tr><tr><td>460</td><td>≤0.22</td><td>≤0.35</td><td>0.8~1.4</td><td>≤0.04</td><td>≤0.04</td></tr><tr><td>490</td><td>≤0.23</td><td>≤0.35</td><td>0.8~1.5</td><td>≤0.04</td><td>≤0.04</td></tr><tr><td>1Cr0.5Mo</td><td>440</td><td rowspan="3">镇静</td><td>0.1~0.18</td><td>0.1~0.35</td><td>0.4~0.7</td><td>≤0.04</td><td>≤0.04</td><td>≤0.3</td><td>0.7~1.1</td><td>0.45~0.65</td><td>≤0.25</td><td>≤0.03</td><td>-</td><td>≤0.02</td></tr><tr><td>2.25Cr1Mo</td><td>410490</td><td>0.08~0.15</td><td>0.1~0.35</td><td>0.4~0.7</td><td>≤0.04</td><td>≤0.04</td><td>≤0.3</td><td>2.0~2.5</td><td>0.9~1.2</td><td>≤0.25</td><td>≤0.03</td><td>-</td><td>≤0.02</td></tr><tr><td>0.5Cr0.5Mo0.25V</td><td>460</td><td>0.1~0.18</td><td>0.1~0.35</td><td>0.4~0.7</td><td>≤0.04</td><td>≤0.04</td><td>≤0.3</td><td>0.3~0.6</td><td>0.5~0.7</td><td>≤0.25</td><td>≤0.03</td><td>0.22~0.32</td><td>≤0.02</td></tr></table>

# 4.2.3 热处理

# 4.2.3.1 钢管应进行热处理并应符合下列规定：

(1) 对碳钢、碳锰钢无缝钢管应作正火或正火加回火处理，但如热轧的终轧温度足以使钢管软化时，则可以采用热轧状态交货；

(2) 对合金钢无缝压力管应按表4.2.3.1(2)进行热处理。


合金钢无缝压力管



表4.2.3.1(2)


<table><tr><td>合金钢</td><td>热处理工艺</td></tr><tr><td>1Cr0.5Mo</td><td>正火加回火</td></tr><tr><td>2.25Cr1Mo 410强度级490强度级</td><td>完全退火正火加回火(回火温度650℃~780℃或650℃~750℃)</td></tr><tr><td>0.5Cr 0.5Mo 0.25V</td><td>正火加回火</td></tr></table>

# 4.2.4 力学性能和工艺性能

4.2.4.1 钢管可按批验收，取样数量应符合本章4.1.6的规定。进行试验的每根压力管应进行拉伸和压扁或弯曲试验，试验结果应符合表4.2.4.1的规定。


无缝压力管的力学性能和工艺性能



表4.2.4.1


<table><tr><td>钢种</td><td>强度级 (N/mm2)</td><td>抗拉强度 Rm 不小于 (N/mm2)</td><td>屈服强度 ReH 不小于 (N/mm2)</td><td>伸长率 A5 不小于 (%)</td><td>压扁试验系数 C</td><td>弯曲试验 弯心直径 (mm)</td></tr><tr><td rowspan="2">碳钢和碳锰钢</td><td>320</td><td>320</td><td>195</td><td>25</td><td>0.10</td><td rowspan="2">4t</td></tr><tr><td>360</td><td>360</td><td>215</td><td>24</td><td>0.10</td></tr><tr><td rowspan="3"></td><td>410</td><td>410</td><td>235</td><td>22</td><td>0.08</td><td rowspan="3">(t为厚度)</td></tr><tr><td>460</td><td>460</td><td>265</td><td>21</td><td colspan="1">0.07</td></tr><tr><td>490</td><td>490</td><td>285</td><td>21</td><td colspan="1">0.07</td></tr><tr><td>1Cr0.5Mo</td><td>440</td><td>440</td><td>275</td><td>22</td><td>0.07</td><td>4t</td></tr><tr><td rowspan="2">2.25Cr1Mo</td><td>410</td><td>410</td><td>135</td><td>20</td><td rowspan="2">0.07</td><td rowspan="2">4t</td></tr><tr><td>490</td><td>490</td><td>275</td><td colspan="1">16</td></tr><tr><td>0.5Cr0.5Mo0.25V</td><td>460</td><td>460</td><td>275</td><td>15</td><td>0.07</td><td>4t</td></tr></table>


② 对合金钢，表中各强度级钢管的抗拉强度范围均为  $150\mathrm{N} / \mathrm{mm}^2$  。


# 4.2.4.2 供设计用的无缝压力管的高温力学性能分别见表4.2.4.2(1)和表4.2.4.2(2)。


无缝压力管的高温屈服强度



表4.2.4.2(1)


<table><tr><td rowspan="3">钢种</td><td rowspan="3">强度级(N/mm2)</td><td colspan="12">高温屈服强度\(R_{eH}\)不小于(\(N/mm^2\))</td></tr><tr><td colspan="12">温度(°C)</td></tr><tr><td>50</td><td>100</td><td>150</td><td>200</td><td>250</td><td>300</td><td>350</td><td>400</td><td>450</td><td>500</td><td>550</td><td>600</td></tr><tr><td rowspan="5">碳钢和碳锰钢</td><td>320</td><td>172</td><td>168</td><td>158</td><td>147</td><td>125</td><td>100</td><td>91</td><td>88</td><td>87</td><td>-</td><td>-</td><td>-</td></tr><tr><td>360</td><td>192</td><td>187</td><td>176</td><td>165</td><td>145</td><td>122</td><td>111</td><td>109</td><td>107</td><td>-</td><td>-</td><td>-</td></tr><tr><td>410</td><td>217</td><td>210</td><td>199</td><td>188</td><td>170</td><td>149</td><td>137</td><td>134</td><td>132</td><td>-</td><td>-</td><td>-</td></tr><tr><td>460</td><td>241</td><td>234</td><td>223</td><td>212</td><td>195</td><td>177</td><td>162</td><td>159</td><td>156</td><td>-</td><td>-</td><td>-</td></tr><tr><td>490</td><td>256</td><td>249</td><td>237</td><td>226</td><td>210</td><td>193</td><td>177</td><td>174</td><td>171</td><td>-</td><td>-</td><td>-</td></tr><tr><td>1Cr0.5Mo</td><td>440</td><td>254</td><td>240</td><td>230</td><td>220</td><td>210</td><td>183</td><td>169</td><td>164</td><td>161</td><td>156</td><td>151</td><td>-</td></tr><tr><td rowspan="2">2.25Cr1Mo</td><td>\(410^{①}\)</td><td>121</td><td>108</td><td>99</td><td>92</td><td>85</td><td>80</td><td>76</td><td>72</td><td>69</td><td>66</td><td>64</td><td>62</td></tr><tr><td>\(490^{②}\)</td><td>268</td><td>261</td><td>253</td><td>245</td><td>236</td><td>230</td><td>224</td><td>218</td><td>205</td><td>189</td><td>167</td><td>145</td></tr><tr><td>0.5Cr0.5Mo0.25V</td><td>460</td><td>266</td><td>259</td><td>248</td><td>235</td><td>218</td><td>192</td><td>184</td><td>177</td><td>168</td><td>155</td><td>148</td><td>-</td></tr></table>


注：① 退火状态。



② 正火加回火状态。



无缝压力管的高温破断平均应力



表4.2.4.2(2)


<table><tr><td rowspan="3">钢种</td><td rowspan="3">强度级(N/mm2)</td><td colspan="19">100000h下破断强度RTm参考值(N/mm2)</td><td></td><td></td></tr><tr><td colspan="19">温度(℃)</td><td></td><td></td></tr><tr><td>380</td><td>390</td><td>400</td><td>410</td><td>420</td><td>430</td><td>440</td><td>450</td><td>460</td><td>470</td><td>480</td><td>490</td><td>500</td><td>510</td><td>520</td><td>530</td><td>540</td><td>550</td><td>560</td><td>570</td><td>580</td></tr><tr><td rowspan="5">碳钢和碳锰钢</td><td>320</td><td>171</td><td>155</td><td>141</td><td>127</td><td>114</td><td>102</td><td>90</td><td>78</td><td>67</td><td>57</td><td>47</td><td>36</td><td>-</td><td>-</td><td>-</td><td>-</td><td>-</td><td>-</td><td>-</td><td>-</td><td></td></tr><tr><td>360</td><td>171</td><td>155</td><td>141</td><td>127</td><td>114</td><td>102</td><td>90</td><td>78</td><td>67</td><td>57</td><td>47</td><td>36</td><td>-</td><td>-</td><td>-</td><td>-</td><td>-</td><td>-</td><td>-</td><td>-</td><td></td></tr><tr><td>410</td><td>171</td><td>155</td><td>141</td><td>127</td><td>114</td><td>102</td><td>90</td><td>78</td><td>67</td><td>57</td><td>47</td><td>36</td><td>-</td><td>-</td><td>-</td><td>-</td><td>-</td><td>-</td><td>-</td><td>-</td><td></td></tr><tr><td>460</td><td>227</td><td>203</td><td>179</td><td>157</td><td>136</td><td>117</td><td>100</td><td>85</td><td>73</td><td>63</td><td>55</td><td>47</td><td>41</td><td>-</td><td>-</td><td>-</td><td>-</td><td>-</td><td>-</td><td>-</td><td></td></tr><tr><td>490</td><td>227</td><td>203</td><td>179</td><td>157</td><td>136</td><td>117</td><td>100</td><td>85</td><td>73</td><td>63</td><td>55</td><td>47</td><td>41</td><td>-</td><td>-</td><td>-</td><td>-</td><td>-</td><td>-</td><td>-</td><td></td></tr><tr><td>1Cr0.5Mo</td><td>440</td><td>-</td><td>-</td><td>-</td><td>-</td><td>-</td><td>-</td><td>-</td><td>-</td><td>-</td><td>-</td><td>210</td><td>177</td><td>146</td><td>121</td><td>99</td><td>81</td><td>67</td><td>54</td><td>43</td><td>35</td><td>-</td></tr><tr><td rowspan="2">2.25Cr1Mo</td><td>410(退火)</td><td>-</td><td>-</td><td>-</td><td>-</td><td>-</td><td>-</td><td>-</td><td>196</td><td>182</td><td>168</td><td>154</td><td>141</td><td>127</td><td>115</td><td>102</td><td>90</td><td>78</td><td>69</td><td>59</td><td>51</td><td>44</td></tr><tr><td>490①(正火加回火)</td><td>-</td><td>-</td><td>-</td><td>-</td><td>-</td><td>-</td><td>-</td><td>221</td><td>204</td><td>186</td><td>170</td><td>153</td><td>137</td><td>122</td><td>107</td><td>93</td><td>79</td><td>69</td><td>59</td><td>51</td><td>44</td></tr><tr><td>0.5Cr0.5Mo0.25V</td><td>460</td><td>-</td><td>-</td><td>-</td><td>-</td><td>-</td><td>-</td><td>-</td><td>-</td><td>-</td><td>-</td><td>218</td><td>191</td><td>170</td><td>150</td><td>131</td><td>116</td><td>100</td><td>85</td><td>72</td><td>59</td><td>46</td></tr></table>


注：① 若回火温度高于  $750^{\circ}\mathrm{C}$  时，应参考410强度级的数值。


# 第3节 焊接压力管

# 4.3.1 适用范围

4.3.1.1 本节规定适用于碳钢、碳锰钢和合金钢制造的铁素体钢焊接压力管。

4.3.1.2 如采用纵向埋弧焊焊制钢管时，应将其详细资料提交CCS认可。

# 4.3.2 制造和化学成分


注：① 对碳钢和碳锰钢，表中各强度级的抗拉强度范围均为  $120\mathrm{N} / \mathrm{mm}^2$  。


4.3.2.1 焊接管应采用电阻焊或高频焊工艺制造。


② 对合金钢，表中各强度级钢管的抗拉强度范围均为  $150\mathrm{N} / \mathrm{mm}^2$  。


4.3.2.2 钢材的脱氧方法和熔炼分析化学成分应符合本章表4.2.2.2的规定，但其中  $490\mathrm{N} / \mathrm{mm}^2$  强度级的碳钢和碳锰钢、2.25Cr1Mo和0.5Cr0.5Mo0.25V合金钢除外。

# 4.3.3 热处理

4.3.3.1 钢管的热处理应符合下述列规定：

(1) 如CCS需要，碳钢和碳锰钢钢管应进行正火加回火处理或正火处理；

(2) 对合金钢钢管，应作正火加回火处理。

# 4.3.4 力学性能和工艺性能

4.3.4.1 钢管应按本章4.1.6的规定按批验收。应从钢管上交替地截取试样中心带焊缝和不带焊缝的两种试样，凡位于试样标距范围内的焊缝增强部分应予以去除。

4.3.4.2 进行试验的每根耐压管应进行拉伸和压扁或弯曲试验，试验结果应符合本章表4.2.4.1的规定，但其中  $490 \mathrm{~N} / \mathrm{mm}^{2}$  强度级的碳钢和碳锰钢、 $2.25 \mathrm{Cr} 1 \mathrm{Mo}$  和  $0.5 \mathrm{Cr} 0.5 \mathrm{Mo} 0.25 \mathrm{~V}$  合金钢钢管除外。

4.3.4.3  $320\sim 460~\mathrm{N / mm^2}$  强度级的碳钢和碳锰钢以及1Cr0.5Mo合金钢的高温力学性能见本章表4.2.4.2(1)和(2)。

# 第4节 锅炉管与过热器管

# 4.4.1 适用范围

4.4.1.1 本节规定适用于碳钢、碳锰钢和低合金钢制造的锅炉管与过热器管。

# 4.4.2 制造及化学成分

4.4.2.1 锅炉管与过热器管应为无缝钢管或焊接管，并应符合本章第2节和第3节的有关规定。所用钢材的脱氧方法和熔炼分析化学成分应符合本章表4.2.2.2的规定，但其中  $490\mathrm{N / mm^2}$  强度级的碳钢和碳锰钢和  $0.5\mathrm{Cr0.5Mo0.25V}$  合金钢除外。

# 4.4.3 热处理

4.4.3.1 锅炉管与过热器管均应进行热处理，并应符合表4.4.3.1的规定。


锅炉管与过热器管的交货状态



表4.4.3.1


<table><tr><td colspan="2">钢种</td><td>交货状态</td></tr><tr><td colspan="2">碳钢和碳锰钢</td><td>正火或正火加回火①</td></tr><tr><td colspan="2">1Cr0.5Mo</td><td>正火加回火②</td></tr><tr><td rowspan="2">2.25Cr1Mo</td><td>410 强度级</td><td>完全退火</td></tr><tr><td>490 强度级</td><td>正火并在650℃~780℃或650℃~750℃回火</td></tr></table>


注：① 对热轧无缝钢管工艺制造的锅炉管和过热器管当终轧温度足以使钢管软化时，可采用热轧状态交货。


# 4.4.4 力学性能和工艺性能

4.4.4.1 钢管可按批验收，并应符合本章4.1.6的规定。进行试验的每根锅炉管与过热器管至少应进行拉伸、压扁或弯曲、扩口或卷边试验，试验结果应符合表4.4.4.1的规定。


锅炉管与过热器管的力学性能与工艺性能



表4.4.1


<table><tr><td rowspan="3">钢种</td><td rowspan="3">强度级(N/mm2)</td><td rowspan="3">抗拉强度Rm不小于(N/mm2)①</td><td rowspan="3">屈服强度ReH不小于(N/mm2)①</td><td rowspan="3">伸长率A5不小于(%)</td><td rowspan="3">压扁试验系数C</td><td rowspan="3">弯曲试验弯心直径(mm)</td><td colspan="3">扩口或卷边试验外径扩大值(%)</td></tr><tr><td colspan="3">内径/外径</td></tr><tr><td>≤0.6</td><td>&gt;0.6≤0.8</td><td>&gt;0.8</td></tr><tr><td rowspan="2">碳钢和碳锰钢</td><td>320</td><td>320</td><td>195</td><td>25</td><td>0.10</td><td rowspan="2">4t</td><td>12</td><td>15</td><td>19</td></tr><tr><td>360</td><td>360</td><td>215</td><td>24</td><td>0.10</td><td>12</td><td>15</td><td>19</td></tr><tr><td rowspan="2"></td><td>410</td><td>410</td><td>235</td><td>22</td><td>0.08</td><td rowspan="2">(t为厚度)</td><td>10</td><td>12</td><td>17</td></tr><tr><td>460</td><td>460</td><td>265</td><td>21</td><td>0.07</td><td>8</td><td>10</td><td colspan="1">15</td></tr><tr><td>1Cr0.5Mo</td><td>440</td><td>440</td><td>275</td><td>22</td><td>0.07</td><td>4t</td><td>8</td><td>10</td><td>15</td></tr><tr><td rowspan="2">2.25Cr1Mo</td><td>410</td><td>410</td><td>135</td><td>20</td><td rowspan="2">0.07</td><td rowspan="2">4t</td><td rowspan="2">8</td><td rowspan="2">10</td><td rowspan="2">15</td></tr><tr><td>490</td><td>490</td><td>275</td><td colspan="1">16</td></tr></table>


② 含碳量大于  $0.15\%$  的1Cr0.5Mo合金钢管可采用正火状态交货。


4.4.4.2  $320\sim 460 \mathrm{~N} / \mathrm{mm}^{2}$  强度级的碳钢和碳锰钢以及1Cr0.5Mo和2.25Cr1Mo合金钢的高温力学性能见本章表4.2.4.2(1)和(2)。

# 第5节 低温铁素体钢压力管

# 4.5.1 适用范围

4.5.1.1 本节规定适用于设计温度  $0^{\circ}\mathrm{C}$  至  $-165^{\circ}\mathrm{C}$  的液化气体运输船的液货舱和加工处理设备用的，由碳钢、碳锰钢或镍合金钢制造的钢管。

# 4.5.2 制造和化学成分

4.5.2.1 钢管的制造方法应符合表4.5.2.1的规定。


低温铁素体钢压力管的制造方法



表4.5.2.1


<table><tr><td>钢种</td><td>制造方法</td></tr><tr><td>碳钢和碳锰钢</td><td>热轧或冷拔无缝工艺或电阻焊或高频焊工艺</td></tr><tr><td>镍合金钢</td><td>热轧或冷拔无缝工艺</td></tr></table>

4.5.2.2 使用纵向焊接和螺旋焊接的管子，除满足本节要求外，还应满足本章第3节焊接压力管的相关要求。

4.5.2.3 钢材的脱氧方法和熔炼分析化学成分应符合表4.5.2.3的规定。


低温铁素体钢压力管钢材的脱氧方法和化学成分



表4.5.2.3


<table><tr><td rowspan="2">钢种</td><td rowspan="2">强度级(N/mm2)</td><td rowspan="2">脱氧方法</td><td colspan="8">化学成分(%)</td></tr><tr><td>C</td><td>Si</td><td>Mn</td><td>P</td><td>S</td><td>Ni</td><td>残余元素</td><td>其他元素①②</td></tr><tr><td>碳钢</td><td>360</td><td rowspan="2">全镇静细化晶粒处理</td><td>≤0.17</td><td>0.10~0.35</td><td>0.40~1.00</td><td>≤0.03</td><td>≤0.025</td><td></td><td rowspan="2">Cr≤0.25Cu≤0.30Mo≤0.10Ni≤0.30总量≤0.70</td><td>A1≥0.015(酸溶)</td></tr><tr><td>碳锰钢</td><td>410460</td><td>≤0.20</td><td>0.10~0.35</td><td>0.60~1.40</td><td>≤0.03</td><td>≤0.025</td><td></td><td>A1≥0.015(酸溶)</td></tr><tr><td>3.5Ni</td><td>440</td><td rowspan="2">全镇静</td><td>≤0.15</td><td>0.10~0.35</td><td>0.30~0.90</td><td>≤0.040</td><td>≤0.040</td><td>3.25~3.75</td><td rowspan="2">Cr≤0.25Cu≤0.30Mo≤0.10总量≤0.60</td><td>-</td></tr><tr><td>9Ni</td><td>690</td><td>≤0.13</td><td>0.10~0.35</td><td>0.30~0.90</td><td>≤0.040</td><td>≤0.040</td><td>8.50~9.50</td><td>-</td></tr></table>


注：① 可用其他细晶元素部分或全部代替铝。



(2) 当规定最低含铝量为  $0.015\%$  时，测出的总含铝量应不低于  $0.020\%$  。


# 4.5.3 热处理

4.5.3.1 钢管的热处理应符合表4.5.3.1的规定。


低温铁素体钢压力管的热处理



表4.5.3.1


<table><tr><td>钢种</td><td>交货状态</td></tr><tr><td>碳钢或碳锰钢</td><td>正火或经同意的热处理方法</td></tr><tr><td>3.5Ni</td><td>正火或正火加回火或淬火加回火</td></tr><tr><td>9Ni</td><td>两次正火加回火或淬火加回火</td></tr></table>

# 4.5.4 力学性能和工艺性能

4.5.4.1 钢管应按本章4.1.6.2和4.1.6.3所规定的试样数量按批抽样试验，试验的每根钢管应进行拉伸和压扁或弯曲试验。

若钢管的壁厚能够取出宽度为  $5 \mathrm{~mm}$  或以上的标准试样时，还应按本节表4.5.4.2所规定的温度对每根试验的钢管进行冲击试验。冲击试验应取1组3个的夏比V型缺口冲击试样，试样应沿钢管纵向截取，且缺口应垂直于钢管表面。试样尺寸和试验方法应符合本篇第2章第3节的有关规定。

4.5.4.2 试验结果应符合表4.5.4.2的规定。


低温铁素体钢压力管的力学性能和工艺性能



表4.5.4.2


<table><tr><td rowspan="2">钢种</td><td rowspan="2">强度级(N/mm2)</td><td rowspan="2">抗拉强度①Rm不小于(N/mm2)</td><td rowspan="2">屈服强度①ReH不小于(N/mm2)</td><td rowspan="2">伸长率A5不小于(%)</td><td rowspan="2">压扁试验系数C</td><td rowspan="2">弯曲试验弯芯直径(mm)</td><td colspan="2">夏比V型缺口冲击试验</td></tr><tr><td>试验温度(°C)</td><td>平均冲击能量不小于(J)</td></tr><tr><td>碳钢</td><td>360</td><td>360</td><td>210</td><td>24</td><td>0.10</td><td>4t²</td><td rowspan="3">③</td><td>27</td></tr><tr><td rowspan="2">碳锰钢</td><td>410</td><td>410</td><td>235</td><td>22</td><td>0.08</td><td rowspan="2">4t</td><td rowspan="2">27</td></tr><tr><td>460</td><td>460</td><td>260</td><td>21</td><td>0.07</td></tr><tr><td>3.5Ni</td><td>440</td><td>440</td><td>245</td><td>16</td><td>0.08</td><td>4t</td><td>-95</td><td>34</td></tr><tr><td>9Ni</td><td>690</td><td>690</td><td>510</td><td>15</td><td>0.08</td><td>4t</td><td>-196</td><td>41</td></tr></table>


注：① 对碳钢和碳锰钢，表中各强度级钢管的抗拉强度范围均为  $120 \mathrm{~N} / \mathrm{mm}^{2}$  ；对镍合金钢，表中各强度级钢管的抗拉强度范围均为  $150 \mathrm{~N} / \mathrm{mm}^{2}$  。



(2) t为试样厚度。



③ 试验温度应低于设计温度  $5^{\circ}\mathrm{C}$  或为  $-20^{\circ}\mathrm{C}$ ，取其较低者。


# 第6节 奥氏体和奥氏体-铁素体双相不锈钢压力管

# 4.6.1 适用范围

4.6.1.1 本节规定适用于设计温度不低于  $-165^{\circ}\mathrm{C}$  的奥氏体不锈钢压力管和适用于腐蚀环境的奥氏体不锈钢和奥氏体一铁素体双相不锈钢钢管，如在高温条件下使用应考虑其在该环境中的腐蚀情况并经CCS同意。

4.6.1.2 奥氏体不锈钢压力管也适用于高温场合，但应将其化学成分、力学性能和热处理规程等详细资料提交CCS认可。

4.6.1.3 奥氏体-铁素体双相不锈钢通常用于设计温度不低于  $0^{\circ}\mathrm{C}$  的使用条件，且设计用于盐雾环境下的双相不锈钢的设计使用温度应不超过  $100^{\circ}\mathrm{C}$  。

4.6.1.4 凡直接用于接触化学品的双相不锈钢钢管，需按本规范第2章第9节的规定进行点腐蚀试验。

# 4.6.2 制造和化学成分

4.6.2.1 钢管应采用无缝或连续自动电弧焊工艺制造。施焊时应沿纵向焊接。

4.6.2.2 钢材的熔炼分析化学成分应符合表4.6.2.2(1)或4.6.2.2(2)的规定。


奥氏体不锈钢压力管钢材的化学成分



表4.6.2.2(1)


<table><tr><td rowspan="2">牌号</td><td rowspan="2">统一数字代号</td><td colspan="10">化学成分（%）</td></tr><tr><td>C</td><td>Si</td><td>Mn</td><td>P</td><td>S</td><td>Cr</td><td>Ni</td><td>Mo</td><td>N</td><td>其他</td></tr><tr><td>06Cr19Ni10</td><td>S30408</td><td>≤0.08</td><td>≤1.00</td><td>≤2.00</td><td>≤0.045</td><td>≤0.030</td><td>18.0~20.0</td><td>8.0~11.0</td><td>-</td><td>-</td><td>-</td></tr><tr><td>022Cr19Ni10</td><td>S30403</td><td>≤0.03</td><td>≤1.00</td><td>≤2.00</td><td>≤0.045</td><td>≤0.030</td><td>18.0~20.0</td><td>8.0~12.0</td><td>-</td><td>-</td><td>-</td></tr><tr><td>06Cr17Ni12Mo2</td><td>S31608</td><td>≤0.08</td><td>≤1.00</td><td>≤2.00</td><td>≤0.045</td><td>≤0.030</td><td>16.0~18.0</td><td>10.0~14.0</td><td>2.0~3.0</td><td>-</td><td>-</td></tr><tr><td>022Cr17Ni12Mo2</td><td>S31603</td><td>≤0.03</td><td>≤1.00</td><td>≤2.00</td><td>≤0.045</td><td>≤0.030</td><td>16.0~18.0</td><td>10.0~14.0</td><td>2.0~3.0</td><td>-</td><td>-</td></tr><tr><td>06Cr19Ni13Mo3</td><td>S31708</td><td>≤0.08</td><td>≤1.00</td><td>≤2.00</td><td>≤0.045</td><td>≤0.030</td><td>18.0~20.0</td><td>11.0~15.0</td><td>3.0~4.0</td><td>-</td><td>-</td></tr><tr><td>022Cr19Ni13Mo3</td><td>S31703</td><td>≤0.03</td><td>≤1.00</td><td>≤2.00</td><td>≤0.045</td><td>≤0.030</td><td>18.0~20.0</td><td>11.0~15.0</td><td>3.0~4.0</td><td>-</td><td>-</td></tr><tr><td>06Cr18Ni11Ti</td><td>S32168</td><td>≤0.08</td><td>≤1.00</td><td>≤2.00</td><td>≤0.045</td><td>≤0.030</td><td>17.0~19.0</td><td>9.0~12.0</td><td>-</td><td>-</td><td>5C≤Ti≤0.80</td></tr><tr><td>06Cr18Ni11Nb</td><td>S34778</td><td>≤0.08</td><td>≤1.00</td><td>≤2.00</td><td>≤0.045</td><td>≤0.030</td><td>17.0~19.0</td><td>9.0~12.0</td><td>-</td><td>-</td><td>10C≤Nb≤1.10</td></tr></table>


双相不锈钢的化学成分



表 4.6.2.2(2)


<table><tr><td rowspan="2">钢号</td><td rowspan="2">统一数字代号</td><td colspan="10">化学成分 (%)</td></tr><tr><td>C</td><td>Mn</td><td>Si</td><td>P</td><td>S</td><td>Cr</td><td>Ni</td><td>Mo</td><td>N</td><td>其他</td></tr><tr><td>022Cr22Ni5Mo3N</td><td>S22253</td><td>≤0.03</td><td>≤2.0</td><td>≤1.0</td><td>≤0.030</td><td>≤0.020</td><td>21.0~23.0</td><td>4.5~6.5</td><td>2.5~3.5</td><td>0.08~0.20</td><td></td></tr><tr><td>022Cr23Ni5Mo3N</td><td>S22053</td><td>≤0.03</td><td>≤2.0</td><td>≤1.0</td><td>≤0.030</td><td>≤0.020</td><td>22.0~23.0</td><td>4.5~6.5</td><td>3.0~3.5</td><td>0.14~0.20</td><td></td></tr><tr><td>03Cr25Ni6Mo3Cu2N</td><td>S25554</td><td>≤0.04</td><td>≤1.5</td><td>≤1.0</td><td>≤0.035</td><td>≤0.030</td><td>24.0~27.0</td><td>4.5~6.5</td><td>2.9~3.9</td><td>0.10~0.25</td><td>1.5≤Cu≤2.5</td></tr><tr><td>022Cr25Ni7Mo4N</td><td>S25073</td><td>≤0.03</td><td>≤1.2</td><td>≤0.8</td><td>≤0.035</td><td>≤0.020</td><td>24.0~26.0</td><td>6.0~8.0</td><td>3.0~5.0</td><td>0.24~0.32</td><td>Cu≤0.50</td></tr></table>

# 4.6.3 热处理

4.6.3.1 所有的钢管均应进行固溶处理。

# 4.6.4 力学性能和工艺性能

4.6.4.1 对I级和II级奥氏体不锈钢或奥氏体一铁素体双相不锈钢压力管应按本章4.1.6规定的试样数量按批抽样试验。进行试验的每根钢管应进行拉伸试验和压扁或弯曲试验，试验结果应符合表4.6.4.1(1)或4.6.4.1(2)的规定。


奥氏体不锈钢压力管的力学性能和工艺性能



表4.6.4.1(1)


<table><tr><td>牌号</td><td>统一数字代号</td><td>规定非比例延伸强度Rp0.2不小于(N/mm²)</td><td>规定非比例延伸强度Rp1.0不小于(N/mm²)</td><td>抗拉强度Rm(N/mm²)</td><td>伸长率A5不小于(%)</td><td>压扁试验系数C</td><td>弯曲试验弯心直径D</td></tr><tr><td>06Cr19Ni10</td><td>S30408</td><td>205</td><td>245</td><td>520~720</td><td>35</td><td>0.09</td><td>3t(t为厚度)</td></tr><tr><td>022Cr19Ni10</td><td>S30403</td><td>175</td><td>205</td><td>480~680</td><td>35</td><td>0.09</td><td>3t</td></tr><tr><td>06Cr17Ni12Mo2</td><td>S31608</td><td>205</td><td>245</td><td>520~720</td><td>35</td><td>0.09</td><td>3t</td></tr><tr><td>022Cr17Ni12Mo2</td><td>S31603</td><td>175</td><td>205</td><td>480~680</td><td>35</td><td>0.09</td><td>3t</td></tr><tr><td>06Cr19Ni13Mo3</td><td>S31708</td><td>205</td><td>245</td><td>520~720</td><td>35</td><td>0.09</td><td>3t</td></tr><tr><td>022Cr19Ni13Mo3</td><td>S31703</td><td>175</td><td>205</td><td>480~680</td><td>35</td><td>0.09</td><td>3t</td></tr><tr><td>06Cr18Ni11Ti</td><td>S32168</td><td>205</td><td>245</td><td>520~720</td><td>35</td><td>0.09</td><td>3t</td></tr><tr><td>06Cr18Ni11Nb</td><td>S34778</td><td>205</td><td>245</td><td>520~720</td><td>35</td><td>0.09</td><td>3t</td></tr></table>


注：① 表中各强度级钢管的抗拉强度范围均为  $200\mathrm{N} / \mathrm{mm}^2$  。



(2)  $R_{pI,0}$  仅作参考。除另有协议外，一般不要求测定该项数据。



双相不锈钢的力学性能



表4.6.4.1(2)


<table><tr><td>钢号</td><td>统一数字代号</td><td>规定非比例延伸强度Rp0.2不小于(N/mm²)</td><td>抗拉强度Rm不小于(N/mm²)</td><td>伸长率A5不小于(%)</td><td>压扁试验系数C</td><td>弯曲试验弯心直径D</td></tr><tr><td>022Cr22Ni5Mo3N</td><td>S22253</td><td>450</td><td>620</td><td>25</td><td>0.09</td><td>3t①</td></tr><tr><td>022Cr23Ni5Mo3N</td><td>S22053</td><td>450</td><td>620</td><td>25</td><td>0.09</td><td>3t①</td></tr><tr><td>03Cr25Ni6Mo3Cu2N</td><td>S25554</td><td>490</td><td>690</td><td>25</td><td>0.09</td><td>3t①</td></tr><tr><td>022Cr25Ni7Mo4N</td><td>S25073</td><td>550</td><td>790</td><td>20</td><td>0.09</td><td>4t</td></tr></table>


注：对于焊接管的焊缝部位弯曲试验，其弯芯直径可为4t。


4.6.4.2 除另有协议外，本节所列的奥氏体不锈钢管一般不要求进行冲击试验。当奥氏体不锈钢管（无缝管和焊接管）用于-100℃及以下工作温度时，且管壁可以取出宽度为5mm及以上的标准冲击试样时，应进行-196℃温度下的夏比V型缺口冲击试验。试验的最小平均值应不低于41J（纵向取样）。

# 4.6.5 晶间腐蚀试验

4.6.5.1 凡用于直接接触腐蚀性化学品的钢管，应按本章4.1.6所规定的批量，从每批钢管中选取  $1\%$  根数(至少1根)，按本规范第2章第7节的规定制备试样进行晶间腐蚀试验。

File: knowledge/ccs-rules/CCS 《船舶应用电池动力规范》2025.md (part 2 of 4)
![](images/4b7405c8cd1dff1ad459a4bbceb8b51a23b2d8cb86530314d2fea0f7483dfbf2.jpg)
(2) 从风机排出的气体应引至开敞甲板上的安全地点，并远离有人居住或含有热源的处所，应急排气口与其他处所的开口或进风口的距离应至少为  $3 \mathrm{~m}$ ，但如有措施能保证在蓄电池热失控时产生的可燃气体无法通过这些处所的排风口进入这些处所内，则应急排气口与这些处所的排风口可不必满足  $3 \mathrm{~m}$  的距离要求，但应不小于  $1.5 \mathrm{~m}$  。船长小于  $20 \mathrm{~m}$  的船舶，应急排气口与其他处所的开口或进风口的距离应至少为  $1.5 \mathrm{~m}$ ；

(3)应急排气量应按该处所或箱（柜）换气次数不小于30次/h进行计算。应急排风机应采用无火花型；

(4)应急排气管应由钢或其他等效材料制造，管路贯穿的细节应满足5.2.4.1通风系统的相关要求；

(5)应设有两个能切断风机的控制装置，其中之一应位于所服务处所外面易于到达的位置，且不被其服务处所的火灾所隔断，另一个应设在驾驶室或有人值班的处所。该控制装置应具有自锁功能，在手动复位后方可再次自动启动应急排气系统；

(6)应急排气系统应由两路电源供电，其中一路可为应急电源也可为由其服务区域外的电源供电，两路电源应能自动转换；

(7)所有排气口应能在所在处所失火时在处所外部予以关闭；

(8) 当蓄电池舱应急排气系统由5.2.4.1所述的通风系统兼用时，该通风系统应同时符合本条要求；

(9)应急排气管路的设置应能防止可燃气体通过这些管路直接进入其他的蓄电池舱或其他各类舱室。

5.2.4.3 应急排气口周围  $3\mathrm{m}$  范围内不应安装电气设备，船长小于  $20\mathrm{m}$  的船舶，上述范围可减至  $1.5\mathrm{m}$  。如不可避免，则应安装合格防爆电气设备，或者采用非防爆电气设备，这些非防爆电气设备应能在蓄电池热失控时，在蓄电池舱、蓄电池箱（柜）或箱式电源蓄电池所在处所外易于到达处及驾驶室切断电源。

# 5.2.5 探火和报警

5.2.5.1 蓄电池舱以及开敞甲板上的蓄电池箱（柜）应安装固定式探火和失火报警系统。开敞甲板上的蓄电池箱（柜），如蓄电池包内设有5.3.3所规定的热失控/火灾探测报警装置，则蓄电池箱（柜）内可不必设固定式探火和失火报警系统。

5.2.5.2 固定式探火和失火报警系统的设计和探测器的安装，应在蓄电池舱的任何部位以及在电池工作的正常状况和环境温度范围内所需的通风变化下，当开始发生火灾时能迅速地探出火灾征兆。该系统应设置感烟探测器或感烟感温组合的探测器。火灾探测器应适用于电池热失控所释放可燃气体与空气混合形成的爆炸性气体环境。

5.2.5.3 蓄电池舱的固定式探火和失火报警系统应能远程逐一识别每一探测器。当系统不具备识别单个探测器的功能时，每个探测器应设置成独立的支路。

5.2.5.4 固定式探火和失火报警系统应由主电源和应急电源两路供电，两路电源应能自动转换。混合动力船舶如未设应急电源，则应由其服务处所以外的电源供电。

# 第3节 灭火

# 5.3.1 一般要求

5.3.1.1 对需设至少两股消防水柱的船舶，消火栓的数目和布置应确保至少能有两股不是由同一消火栓射出的水柱到达蓄电池舱或开敞甲板上的蓄电池箱（柜）的任何部位，其中一股仅用一根消防水带即可。对仅需设一股消防水柱的船舶，消火栓的数目和布置应确保有一股水柱到达蓄电池舱或开敞甲板上的蓄电池箱（柜）的任何部位。上述保护范围内的水枪应采用水柱/水雾两用型。应有措施保证当任一蓄电池舱或蓄电池箱（柜）失火时消防泵仍能正常工作。消火栓应设在船上适当位置，避免蓄电池舱或蓄电池箱（柜）的失火导致船员无法接近。应充分考虑应对蓄电池火灾所产生的大量水的排放，而不至于影响船舶稳性。

5.3.1.2 未设置水灭火系统的船舶，应在蓄电池舱或开敞甲板上蓄电池箱（柜）附近至少备有2只带适当长度绳子的消防水桶，船上已配备消防水桶的除外。

# 5.3.2 蓄电池舱固定式灭火系统

5.3.2.1 除能量型超级电容器处所外，甲板面积大于等于  $4\mathrm{m}^2$  的蓄电池舱应设置下列固定式灭火系统之一进行保护：

(1) 七氟丙烷灭火系统①，其灭火设计浓度应至少为  $9\%$  。该系统尚应配备与所需灭火剂同等数量的备用灭火剂、气瓶和相关管路附件，以便随时可用，主灭火剂和备用灭火剂应能分别进行施放，且备用灭火剂的施放控制装置应与主灭火剂的要求一致。如蓄电池包内设有本节5.3.3所规定的火灾防控装置，则可不必配备备用灭火剂；

(2)二氧化碳灭火系统，其灭火剂数量应按该处所总容积的至少  $40\%$  进行设计。该系统尚应配备与所需灭火剂同等数量的备用灭火剂、气瓶和相关管路附件，以便随时可用，主灭火剂和备用灭火剂应能分别进行施放，且备用灭火剂的施放控制装置应与主灭火剂的要求一致。如蓄电池包内设有本节5.3.3所规定的火灾防控装置，则可不必配备备用灭火剂。

5.3.2.2 甲板面积小于  $4\mathrm{m}^2$  的蓄电池舱应设置固定式灭火系统进行保护。该系统应满足下列要求：

(1)固定式灭火系统的部件应可靠地紧固于船体结构上，以承受正常运行时的运动、冲击和振动。气瓶、管路和阀件应集中布置在专用的箱柜中。该箱柜应位于干舷甲板以上的开敞位置，箱柜的门应便于及时开启。箱柜内或其附近应有足够的照明，除了主照明以外，还应有应急照明；

(2) 施放装置应为可见或其部位应有可见的标记，并应标明受其保护的处所。施放装置应在受其保护的处所失火时易于到达处进行施放。在施放装置附近应设有该系统的操作说明；

(3) 灭火剂的类型及数量应满足5.3.2.1的要求，但主灭火剂和备用灭火剂可储存在同一气瓶内。如蓄电池包内设有5.3.3所规定的装置，则可不必配备备用灭火剂。

5.3.2.3 能量型超级电容器处所应设置固定式二氧化碳灭火系统或七氟丙烷灭火系统进行保护，所需的灭火剂数量应分别按该处所总容积的至少  $40\%$  或按灭火设计浓度至少  $9\%$  进行设计。

5.3.2.4 人员可进入的蓄电池舱，应设有施放灭火剂的视觉和听觉报警信号。施放预报警应能自动启动，如通过打开施放箱的门启动。预报警信号的时间应至少为人员撤离蓄电池舱所需的时间，且在灭火剂施放前应不少于20s。

5.3.2.5 布置在开敞甲板上或其他处所内的蓄电池箱（柜），应设置满足本节5.3.2.2所要求的固定式灭火系统。如蓄电池包内设有本节5.3.3所规定的火灾防控装置，则蓄电池箱（柜）可不必设置上述固定式灭火系统。

# 5.3.3 蓄电池包火灾防控装置

5.3.3.1 蓄电池包如设有火灾防控装置，该装置应能对可能引发火灾的危险源征兆进行探测，并发出报警，自动和/或手动启动喷放灭火介质。此类装置的设计、制造和试验应满足公认的国际标准或国家标准的相关要求，磷酸铁锂电池应满足CCS《E26 磷酸铁锂电池包火灾防控装置》的要求。

5.3.3.2 蓄电池包火灾防控装置应至少满足下列要求：

(1)应与所使用的电池化学特性相符；

(2)应将这些蓄电池包划分为不同的分区进行控制，每一分区所保护的蓄电池包不应超过一个蓄电池簇的蓄电池包数量；

(3)采用手动释放时，应能在所保护的舱室外且人员便于达到的位置进行操作，并有防止误操作的措施。

# 5.3.4 手提式灭火器

5.3.4.1 甲板面积大于等于  $4\mathrm{m}^2$  的蓄电池舱，应至少配备4具，每具容量至少  $5\mathrm{kg}$  的手提式气体灭火器（如七氟丙烷、二氧化碳），其中应有1具设在该处所入口外附近处。甲板面积小于  $4\mathrm{m}^2$  的蓄电池舱外易于到达的位置，应至少设置2具，每具容量至少  $5\mathrm{kg}$  的手提式气体灭火器（如七氟丙烷、二氧化碳）。

5.3.4.2 布置在开敞甲板上或其他处所内的蓄电池箱（柜），应在其附近至少设置2具，每具容量至少  $5\mathrm{kg}$  的手提式气体灭火器（如七氟丙烷、二氧化碳）。

# 第4节 脱险

# 5.4.1 �出入境和通道

5.4.1.1 蓄电池舱的门应直接通向开敞甲板。海船如直接通向开敞甲板不可行时，应采用自闭门。蓄电池舱的所有门应向外开启并保持关闭，当门开启时应在有人值班的处所发出报警。

5.4.1.2 人员可进入的蓄电池舱，其脱险通道的设置应符合主管机关对非A类机器处所（海船）或其他机器处所（内河船）脱险通道设置的相关规定。

5.4.1.3 人员可进入的蓄电池舱，当采用梯道用作脱险通道时，应为钢质材料且倾斜角不应大于  $60^{\circ}$ ，出入口及梯道净宽度应至少为  $600\mathrm{mm}$ 。此类斜梯/梯道的底面应装设钢质护板供逃生人员用于防护来自下方的高温和火焰。净空高  $2\mathrm{m}$  以下的蓄电池舱可采用直梯①。

# 第5节 纤维增强塑料船的特殊要求

# 5.5.1 一般要求

5.5.1.1 除船旗国政府明确规定外，应用磷酸铁锂电池的纤维增强塑料船应满足本章第1节至第4节（5.2.1.1、5.2.2.1、5.2.2.2除外）及本节的要求。

# 5.5.2 结构材料

5.5.2.1 船体、上层建筑、结构舱壁、甲板、甲板室和立柱应以具有足够结构性能的不燃材料或阻火材料建造。阻火材料应按照《国际耐火试验程序规则》附件1第10部分通过试验予以确定。

5.5.2.2 无失火危险处所内和开敞处所不适用本条。就本节而言，无失火危险处所指无着火源或含有少量可燃材料（可燃船体结构除外）的处所，如空舱、卫生间等；开敞处所不包括开敞货物处所和滚装货物甲板。

# 5.5.3 防火分隔

5.5.3.1 蓄电池舱应采用阻火分隔进行围闭，其限界面应按照《国际耐火试验程序规则》附件1第11部分的要求进行试验，并至少具有60min的结构防火时间，还应具有承载能力，经试验确认能在该时间内不致使船体和上层建筑发生坍塌。位于轻载水线以下与水接触的结构可不作要求，但应考虑到从与水接触的无隔热结构向水面以上有隔热结构的热传递的影响。

# 5.5.4 其他

5.5.4.1 船上不应设置明火设施或单台功率超过  $5\mathrm{kW}$  的烹饪/加热设备。

# 第6章 蓄电池

# 第1节 一般规定

# 6.1.1 一般要求

6.1.1.1 蓄电池及其系统相关设备的设计、制造和检验应满足CCS相关规范、CCS船用锂电池产品相关检验指南、《电气电子设备型式认可试验指南》以及本规范有关规定。

6.1.1.2 电池系统应具有必要的电磁兼容性①。

6.1.1.3 蓄电池应配备电池管理系统（BMS）。

6.1.1.4 蓄电池应安装在一个环境可控的蓄电池舱等围蔽处所和/或蓄电池箱（柜）中。

6.1.1.5 蓄电池及连接电缆的布置应使得杂散磁场尽可能小。

6.1.1.6 蓄电池的维护和保养应按厂家提供的资料进行。

6.1.1.7 电池产品的辅助材料应为滞燃材料。

6.1.1.8 本章第2节和第3节涉及需经CCS检验的要求，如现场检验困难，可通过上传相关记录到电池动力船舶检验验证平台完成检验。

6.1.1.9 在电池系统产品检验阶段应确认蓄电池单体、蓄电池模块和/或蓄电池包的数据上传情况。如电池系统的蓄电池单体、蓄电池模块和/或蓄电池包数据皆已按本章第2节、第3节和第4节要求上传至电池动力船舶检验验证平台，该电池系统产品证书应单独注明该产品为数字化检验产品。

# 第2节 蓄电池单体

# 6.2.1 生产线工艺

6.2.1.1 蓄电池单体的生产主要工艺过程一般应包括正负极材料的配料搅拌、涂布、辊压、分切、卷绕或叠片、入壳装配、注液、化成、半成品测试等。

6.2.1.2 考虑到蓄电池单体的一致性要求，蓄电池单体生产的主要工序应由自动化生产线完成。

6.2.1.3 注液前重、电压、容量、内阻、注液量等关键工艺应经CCS检验。企业若能实现容量预测，通过过程管控和容量预测可以实现容量不良不流出，且有相关准确率依据的企业，可以实施容量抽检预测。

6.2.1.4 生产设备异常报警数据应上传至电池动力船舶检验验证平台，部分数据如实现困难应当记录保存本地至少15年，以便追溯。

6.2.1.5 具有危险性的作业工序需保证现场作业安全，人员进出产线需佩戴必要的防护用具和防护鞋等。

# 6.2.2 生产线环境条件

6.2.2.1 蓄电池单体生产线的环境温度应可控，不同工序温度控制浮动范围应上传至电池动力船舶检验验证平台。

6.2.2.2 蓄电池单体生产工艺的环境湿度应可控，不同工序湿度控制浮动范围应上传至电池动力船舶检验验证平台。

6.2.2.3 蓄电池单体生产线环境洁净度应可控，不同工序洁净度控制浮动范围应上传至电池动力船舶检验验证平台。

6.2.2.4 蓄电池单体生产线环境异常报警信息应上传至电池动力船舶检验验证平台，部分数据如实现困难应当记录保存本地至少15年，以便追溯。

# 6.2.3 蓄电池单体品质

6.2.3.1 正负极材料的配料应符合蓄电池单体型号需求，粉料磁性物质和浆料磁性物质细度应经CCS检验。

6.2.3.2 正负极片的制作中极片面密度偏差、冷压厚度偏差、极片长度偏差（测量值-标称值）应经CCS检验。

6.2.3.3 模切、分条等工序应经CCS检验，超出极片表面的垂直毛刺应小于隔膜厚度的1/2。

6.2.3.4 单卷芯卷芯厚度偏差、卷芯宽度偏差应经CCS检验。

6.2.3.5 正负极极耳的焊接宜采用超声波自动焊接，应做到焊印清晰，极耳无虚焊、过焊、漏焊、极耳焊歪等不良情况。

6.2.3.6 蓄电池单体盖板焊接及注液孔密封后气密性应经CCS检验。

6.2.3.7 烘烤后极片水分含量应经CCS检验，设计值应上传至电池动力船舶检验验证平台。水分含量应不高于设计值。

6.2.3.8 总注液量应符合蓄电池单体型号需求，总注液量偏差应经CCS检验，偏差浮动范围应上传至电池动力船舶检验验证平台。

6.2.3.9 蓄电池单体总重量应经CCS检验，偏差浮动范围应上传至电池动力船舶检验验证平台。

# 6.2.4 蓄电池单体一致性

6.2.4.1 蓄电池单体产品的生产质量应保证同一批次具有良好的一致性。

6.2.4.2 同一批次生产的蓄电池单体产品，主要蓄电池单体材料如壳体、极片、隔膜的规格与材质、正负极材料、电解液的配比等应保证一致。如同一生产批次内有变更，需要记录并保证可追溯。

6.2.4.3 同一批次生产的蓄电池单体产品，机械性能与环境适应性等应满足CCS接受的相关标准，并具备良好的一致性。

6.2.4.4 同一批次生产的蓄电池单体产品，基本电性能参数，包括蓄电池单体容量、电压与阻抗等；安全性能，包括蓄电池单体充放电与短路特性等应满足CCS接受的相关标准，并具备良好的一致性。

6.2.4.5 同一批次生产的蓄电池单体产品，应保证循环过程中的温升、容量衰减、循环趋势等趋于一致。

6.2.4.6 同一批次生产的蓄电池单体产品应进行蓄电池单体电压、交流阻抗、容量、外观等全检。同一型号蓄电池单体至少每年进行电池质量的周期性测试，测试项目包括但不限于：高温容量、低温容量、振动、自放电率测试，每个测试项目不少于2个蓄电池单体，测试数据应上传至电池动力船舶检验验证平台。企业若能通过过程管控和容量预测实现容量不良的产品管控，且有相关准确率依据的企业，可以实施容量抽检预测。

6.2.4.7 蓄电池单体成品容量应不低于额定容量，同一批次生产的蓄电池单体容量偏差应在给定范围内。偏差浮动范围应上传至电池动力船舶检验验证平台。

6.2.4.8 同一批次生产的蓄电池单体交流阻抗偏差应在给定范围内。偏差浮动范围应上传至电池动力船舶检验验证平台。

6.2.4.9 同一批次生产的蓄电池单体长宽高尺寸偏差应在给定范围内。偏差浮动范围应上

传至电池动力船舶检验验证平台。

6.2.4.10 每个蓄电池单体出厂时应进行性能检测，对应电压、交流阻抗（ACR）、电池总重量、电池尺寸参数和蓄电池单体编码号应上传至电池动力船舶检验验证平台。

6.2.4.11 蓄电池单体产品直通率应按照厂家提供的计算方法进行评估，直通率应不低于  $94\%$  。如厂家未提供直通率的计算公式，则按照以下方法计算直通率：直通率=工单产出/工单投入。

6.2.4.12 蓄电池单体表面应无电解液污染、壳体变形、凹点、损伤、防爆膜破损、焊接不良等不良情况。

# 6.2.5 蓄电池单体健康

6.2.5.1 蓄电池单体使用寿命末期的能量保有量不低于初始值的  $80\%$

6.2.5.2 蓄电池单体（能量型超级电容器除外）在室温下，进行  $100\% \mathrm{DOD}$  循环，至蓄电池单体  $80\% \mathrm{SOH}$  时，循环寿命应不少于4000次。

6.2.5.3 能量型超级电容器比能量不低于  $85 \mathrm{Wh} / \mathrm{kg}$ ，比功率不低于  $10000 \mathrm{~W} / \mathrm{kg}$ ，在室温下，进行  $100 \% \mathrm{DOD}$  循环，至蓄电池单体  $80 \% \mathrm{SOH}$  时，循环寿命不低于1万次，进行  $80 \% \mathrm{DOD}$  循环，至蓄电池单体  $80 \% \mathrm{SOH}$  时，循环寿命不低于5万次。

6.2.5.4 除6.2.5.5要求以外，蓄电池单体  $100\% \mathrm{SOC}$  下室温储存28天，荷电保持率应不小于 $95\%$  ，容量恢复率应不小于  $96\%$  。蓄电池单体  $100\% \mathrm{SOC}$  下高温  $(55 \pm 2^{\circ} \mathrm{C})$  储存7天，荷电保持率应不小于  $95\%$  ，容量恢复率应不小于  $96\%$  。

6.2.5.5 能量型超级电容器以额定电压在室温下开路静置72h后，两端电压应不低于额定电压的  $98\%$  。

6.2.5.6 蓄电池单体的工作环境温度应控制在蓄电池标称工作温度范围之内。

6.2.5.7 蓄电池单体上应附有可识别的产品编码号，便于管理、回收及追溯。产品编码号规则参照GB/T34014-2017《汽车动力蓄电池编码规则》实施。

# 6.2.6 蓄电池单体安全

6.2.6.1 具有硬质金属或塑料外壳的蓄电池单体应设有安全阀或其他防爆措施。

6.2.6.2 具有复合薄膜制成的电池外壳和连接元件（电极）的蓄电池（以下简称“软包电池”）安装使用时每一个蓄电池单体外部应设有固定支架，以满足有效通风、强度等要求。

# 第3节 蓄电池模块

# 6.3.1 生产线工艺

6.3.1.1 蓄电池模块极柱连接片焊接拉拔力的过程能力指数应经CCS检验，焊接拉拔力的过程能力指数应上传至电池动力船舶检验验证平台。

6.3.1.2 关键生产设备异常报警数据应上传至电池动力船舶检验验证平台。维修、更换等数据应记录存档，存档时间不少于15年，以便于追溯。

# 6.3.2 蓄电池模块品质

6.3.2.1 同一蓄电池模块内蓄电池单体电压极差（蓄电池单体电压最大值-最小值）应在给定范围内。极差浮动范围应上传至电池动力船舶检验验证平台。

6.3.2.2 在静止条件下，同一蓄电池模块内蓄电池单体在SOC  $20\% \sim 40\%$  状态下静态电压极差应在给定范围内。极差浮动范围应上传至电池动力船舶检验验证平台。

6.3.2.3 同一蓄电池模块内蓄电池单体之间内阻极差应在给定范围内。极差浮动范围应上传至电池动力船舶检验验证平台。

6.3.2.4 蓄电池模块外表面平整，无明显划伤，变形等缺陷。

6.3.2.5 蓄电池模块如采用底部散热的形式，底部平面度偏差应不大于  $0.5\mathrm{mm}$  。有导热胶填充的除外。

6.3.2.6 蓄电池模块零部件紧固可靠，无锈蚀、毛刺、裂纹等缺陷和外伤。

6.3.2.7 蓄电池模块标识内容正确，完整、清晰。

# 6.3.3 蓄电池模块健康

6.3.3.1 蓄电池模块应在电池系统提供信息（如电压、温度等）的监测电路下使用。

6.3.3.2 蓄电池模块上应附有可识别的编码号，便于管理、回收及追溯。编码规则参照GB/T 34014-2017《汽车动力蓄电池编码规则》实施。

6.3.3.3 蓄电池模块在  $55 \pm 2^{\circ} \mathrm{C}$  高温下以1C放电，容量保持率应不小于  $95 \%$  。在  $-20 \pm 2^{\circ} \mathrm{C}$  低温下以1C放电，容量保持率应不小于  $70 \%$  ，企业规定的低温放电终止电压不得低于室温放电终止电压的  $80 \%$  。

# 6.3.4 蓄电池模块安全

6.3.4.1 蓄电池模块的辅助材料应为滞燃材料。

6.3.4.2 蓄电池单体应能牢固的固定在电池模块中，电池模块应有足够的预紧力防止蓄电池单体对其造成的形变或开裂。

6.3.4.3 蓄电池包由一个蓄电池模块组成，蓄电池模块设计时应确保电池模块中任意蓄电池单体发生热失控时，不应引起其它蓄电池单体热失控；或者如果蓄电池包由两个及以上蓄电池模块组成，至少保证，当蓄电池单体热失控时可在其所在模块内蔓延，但不会传播至其他模块。应按下列方式之一进行验证试验：

(1)同一模块内的蓄电池单体之间不应导致热失控扩散，或

(2)各个蓄电池模块之间不应导致热失控扩散。

其中，可允许同一模块内蓄电池单体之间热失控扩散的单个模块最大电量应不超过4kWh。

# 第4节 蓄电池包

# 6.4.1 蓄电池包品质

6.4.1.1 蓄电池包内蓄电池单体电压极差应在给定范围内。极差浮动范围应上传至电池动力船舶检验验证平台。

6.4.1.2 蓄电池包内蓄电池单体之间交流阻抗极差应在给定范围内。极差浮动范围应上传至电池动力船舶检验验证平台。

6.4.1.3 蓄电池包外表面平整，无明显划伤，变形等缺陷。

6.4.1.4 蓄电池包零部件紧固可靠，无锈蚀、毛刺、裂纹等缺陷和外伤。

6.4.1.5 蓄电池包标识内容正确、完整、清晰。

# 6.4.2 蓄电池包健康

6.4.2.1 蓄电池包内蓄电池单体SOC应尽量保持在  $20\%$  以上，低于该值需要对蓄电池包进行充电，能量型超级电容器除外。

6.4.2.2 当蓄电池单体电压极差超出限值时需要在蓄电池包层面进行均衡控制。

6.4.2.3 若蓄电池包工作环境温度在  $0^{\circ} \mathrm{C}$  及以下，应根据蓄电池充放电能力设置加热装置，蓄电池单体的温度达到设置温度（推荐值  $10^{\circ} \mathrm{C}$  ）时，加热装置应停止加热。

6.4.2.4 蓄电池包内应含有为电池系统提供信息（如电压、温度等）的监测电路。

# 6.4.3 蓄电池包安全

6.4.3.1 蓄电池包应设有安全阀或其他防爆措施。

6.4.3.2 蓄电池包的外壳应为不燃材料。

6.4.3.3 蓄电池包设计时，热失控扩散应满足6.3.4.3的要求。

6.4.3.4 蓄电池包内蓄电池单体的发热量可能影响其正常工作时，蓄电池包应设置温度调节装置。温度调节装置的换热量应根据蓄电池单体的需求设计。当蓄电池包借助其所在的蓄电池舱或蓄电池箱（柜）的温度调节装置进行温度调节时，蓄电池包的外壳防护等级应能确保温度调节的有效性。IP44及以上的蓄电池包应设有与蓄电池舱、蓄电池箱（柜）独立的温度调节装置。

对可直接调节电池包内蓄电池单体温度的液冷系统，应采用下列方式之一：

(1) 每个蓄电池舱设有 1 个单独的电池包冷却系统时，冷却系统应满足下列要求：

① 每个蓄电池舱的独立冷却系统应能满足该蓄电池舱所有电池包正常工作的需要；

② 每个独立的冷却系统应至少设置1个冷却液储存装置、1台冷却泵、1台冷却器和独立的管路与附件等；

③ 冷却液储存装置的容量和冷却泵的排量应满足该蓄电池舱电池包冷却的需要；

(4) 若储存装置采用冷却液循环舱柜的形式, 循环舱柜应装设注入管、溢流管、空气管、放泄阀和液位计, 位于双层底的冷却液循环舱可不设置溢流管和放泄阀。循环舱柜应设液位监测报警装置, 当液位低时, 能在就地和经常有人值班的处所发出视觉和听觉报警;

⑤ 冷却泵和冷却器的进出口管路上均应设置截止阀和压力监测报警装置，当出口压力低时，能在就地和经常有人值班的处所发出视觉和听觉报警；

(6) 如设有滤器, 则滤器结构或布置应确保清洗滤器时不影响冷却系统正常使用, 滤器应设置压差监测报警装置, 当压差超限时, 能在就地和经常有人值班的处所发出视觉和听觉报警;

⑦ 冷却泵应由不同汇流排分段供电。每个汇流排分段供电的冷却泵数量尽可能相同；

⑧ 应有相关措施，防止冷却液泄漏可能对电气设备的损害。

(2) 多个电池舱共用 1 个电池包液冷系统时，应满足下列要求：

① 冷却系统的设置应能满足船上所有电池包正常工作的需要；

② 冷却泵及其控制系统、热交换器和冷却液储存装置应布置在蓄电池舱以外的处所。冷却系统的布置，应确保任一电池舱内的冷却系统的故障，不会影响其他蓄电池舱冷却系统的正常使用；

□ 如为闭式冷却系统，则应至少设置两个冷却液储存装置，每个装置的容积应满足冷却系统正常工作的需要，其布置应确保当任一舱柜检修时，不会影响另一个舱柜的正常使用。如为开式冷却系统，则冷却水应能从船舶两舷吸入；

□ 应设置至少2台足够排量的冷却泵，每台冷却泵的排量应满足船上所有电池的冷却需要量；两台冷却泵应由不同汇流排分段供电；

□ 若储存装置采用冷却液循环舱柜的形式，冷却液循环舱柜应装设注入管、溢流管、空气管、放泄阀和液位计，位于双层底的冷却液循环舱可不设置溢流管和放泄阀。循环舱柜应设液位监测报警装置，当液位低时，能在就地和经常有人值班的处所发出视觉和听觉报警；

□ 冷却泵和冷却器的进出口管路上均应设置截止阀；

□ 每个蓄电池舱的冷却液进口管路上应设置压力监测报警装置，当压力低时，能在就地和经常有人值班的处所发出视觉和听觉报警；

□ 如设有滤器，则滤器结构或布置应确保清洗滤器时不影响冷却系统正常使用。滤器应设置压差监测报警装置，当压差超限时，能在就地和经常有人值班的处所发出视觉和听觉报警；

□ 应有相关措施，防止冷却液泄漏可能对电气设备的损害。

6.4.3.5 软包电池的蓄电池包或安全等级为1的蓄电池包防护等级应不低于IP67，如蓄电池单体间热失控扩散不可避免，蓄电池包应设有与蓄电池舱/蓄电池箱（柜）灭火独立的火灾防控措施。如火灾防控措施选用安装火灾防控装置，应能对可能引发火灾的危险源征兆进行探测，并发出视觉和听觉报警，自动和/或手动启动喷放抑制介质。应提供试验报告证明所用灭火剂对扑灭电池火灾的有效性。

6.4.3.6 除软包电池以外，安全等级为2的蓄电池包防护等级至少为IP22，当其设计的防护等级不低于IP44时，如蓄电池单体间热失控扩散不可避免，蓄电池包应设置6.4.3.5要求的火灾防控措施。

6.4.3.7 软包电池及安全等级为1的蓄电池必须以蓄电池包的形式安装在蓄电池箱（柜）中使用，安装安全等级为1的蓄电池的蓄电池箱（柜）防护等级应不低于IP67。

6.4.3.8 IP67的蓄电池包应能承受住蓄电池单体热失控产生的高温和压力而不破损（蓄电池包的防爆装置除外）。

6.4.3.9 蓄电池包接插口应有明确标识，此外，正负极需设置可防呆的连接器。

6.4.3.10 蓄电池包应设置有效的接地装置，外部接插件外壳应为滞燃材料。

6.4.3.11 安全等级为2的蓄电池若以模块的形式安装于蓄电池箱(柜)中，则蓄电池箱（柜）应同时满足相应安全等级蓄电池包的要求。

# 6.4.4 蓄电池包铭牌及标识

6.4.4.1 蓄电池包外壳上应安全地附有牢固的铭牌，铭牌标志至少包含以下信息：


船用推进（主电源或起动或照明）xxx电池/能量型超级电容器


<table><tr><td>蓄电池单体型号</td><td></td></tr><tr><td>蓄电池单体电压</td><td>V</td></tr><tr><td>蓄电池单体容量</td><td>Ah</td></tr><tr><td>蓄电池模块/蓄电池包标称电压</td><td>V</td></tr><tr><td>蓄电池模块/蓄电池包标称电量</td><td>kWh</td></tr><tr><td>蓄电池模块/蓄电池包重量</td><td>kg</td></tr><tr><td>蓄电池模块/蓄电池包型号</td><td></td></tr><tr><td>产品编码号</td><td></td></tr><tr><td>生产日期</td><td>年 月 日</td></tr></table>

其中，xxx系指不同类型锂离子电池。例如：船用推进（或主电源）磷酸铁锂电池。

6.4.4.2 蓄电池包上应附有可识别的产品编码号，便于管理、回收及追溯。产品编码号规则参照GB/T34014-2017《汽车动力蓄电池编码规则》实施。

# 第5节 电池管理系统（BMS）

# 6.5.1 一般要求

6.5.1.1 BMS应由主电源和应急电源两路电源供电，两路电源应能自动转换。混合动力船舶如未设应急电源，则应由其服务的蓄电池区域外的电源供电。船长小于  $10\mathrm{m}$  的内河船舶，如景区游览船或水库巡逻船，若可提供经CCS验船师审核的风险评估报告，且配备相应应急救援措施，可仅由其服务蓄电池组供电。

6.5.1.2 BMS需根据蓄电池层级配备电池控制单元和电池监测电路。

6.5.1.3 电池控制单元应能够接收蓄电池模块/蓄电池包内监测电路采集的信息（如电压、温度等）。

6.5.1.4 BMS必须具备将电池系统中电池控制单元信息汇总的功能。BMS应设有与船舶管理系统的数据传输接口，且能通过此传输接口将6.5.2.1~6.5.2.4所列信息反馈给船舶管理系统并接受其管理，可通过船舶管理系统实现BMS的远程（船舶经常有人值班处所）显示及报警功能。

6.5.1.5 BMS通常设置为三级架构，每个层级（如设有）应分别满足：第一级为蓄电池包层级，蓄电池包中包含了一级BMS模块，进行常规蓄电池单体电压、温度采集及冗余温度采集，采集数据分别通过各自通讯通道传至对应的二级BMS模块，实现蓄电池单体电压、温度监测及电压均衡执行；第二级为蓄电池簇层级，二级BMS模块负责对当前簇内蓄电池包上传的采集数据及高压箱内的采集数据进行计算处理，估算电池状态，对当前簇实现充放电控制，二级BMS模块内应包含独立的过高温控制板，蓄电池二级BMS模块数据采集完成后通过各自的通讯总线传输数据到蓄电池三级BMS主机进行数据处理，实现簇内电量估计、簇内电池均衡管理、保护；第三级为组或域控制箱层级，蓄电池三级BMS模块对蓄电池信息进行汇总管理、报警、控制、数据上传等，实现簇间均衡，电量管理、保护、通讯、日志记录等。

![](images/772cba6af1a521ba3ea861f7bead923fa9fa4e416d96d6320e6cce39ef581718.jpg)



图6.5.1.1(1) 蓄电池物理层级示意图


![](images/db6d33723fd5225ff2f6bfbb52002d434af90facfb164fd462b1d6744ad70379.jpg)



图6.5.1.1(2）蓄电池管理系统与船舶管理系统层级示意图


# 6.5.2 基本功能

6.5.2.1 BMS应能对下列项目进行监测，并在就地及远程（船舶经常有人值班处所）显示下列信息（包含但不限于）：

(1) 电池系统电压；

(2) 蓄电池单体电压；

(3) 蓄电池单体温度；

(4) 电池串联回路电流；

(5)环境温度；

(6)电池系统绝缘电阻；

(7) 电池系统电池荷电状态 (SOC);

(8) 电池系统健康状态（SOH）；

(9) 电池系统能量流动状态（充电和放电过程）。

6.5.2.2 BMS应在就地及远程（船舶经常有人值班处所）设置下列分项视觉和听觉报警（包含但不限于）：

(1) 蓄电池单体电压过压、欠压；

(2) 蓄电池串联回路电流过流；

(3) 蓄电池单体温度高；

(4)环境温度过高/过低；

(5) 电气绝缘电阻低；

(6)剩余电量（SOC）低；

(7)过流保护；

(8)过充过放保护；

(9)过高温保护；

(10)蓄电池包/箱（柜）热管理（机械通风或其他温度调节装置）故障（如有时）；

(11)蓄电池箱（柜）应急排气故障（如有时）；

(12)保护功能故障；

(13)温度检测故障；

(14)充电故障；

(15) 蓄电池单体或蓄电池模块间的电压或SOC不平衡；

(16) 电池系统因故障停止运行；

(17) 电池断路器/继电器不正常动作；

(18)BMS与PMS/EMS/AMS通信失败。

6.5.2.3 可能引起蓄电池簇/蓄电池组/电池系统停止运行的电池故障（详见表6.5.2.14）应

在其达到极限状态之前发出预报警。

6.5.2.4 BMS应至少具有以下控制及安全保护功能，除(1)、（2）外，应在执行相应保护动作时发出视觉和听觉报警：


注：


(1)对电池的充、放电及其充放电设备进行控制；


□单体温度监测需满足6.5.2.15的要求。


(2)对蓄电池单体间、蓄电池模块间的均衡进行控制；


□满足6.5.2.1~6.5.2.4的要求。


(3)过流保护；


□本表格中的部分降功率应与第3章中功率/能量管理系统相协调，在保证航行安全的前提下执行降功率保护。


(4)过充过放保护；

(5)过高温保护（蓄电池单体温度、环境温度）；

(6)自检功能故障保护。

6.5.2.5 BMS/EMS应能与充电设备进行通信，并满足6.7.1.6的要求。BMS应检测充电插座电池端的温度，用于实现充电接口的温度监测和过高温保护功能。

6.5.2.6 过流时，BMS应发出降功率信号或停止蓄电池簇/蓄电池组/电池系统运行。

6.5.2.7 过充时，BMS应能断开充电装置；过放时，BMS应能停止蓄电池簇/蓄电池组/电池系统运行。

6.5.2.8 BMS应设置低温充电限制。

6.5.2.9 BMS应有防止电池过高温的控制措施，如采取通风、降功率、停止电池系统等措施。过高温保护应独立于其他温度指示、报警和控制功能的部件（包括传感器、线路、监测及控制部件等）。

6.5.2.10 BMS应当具备校准功能。校准功能应至少包括对电池充电末端SOC动态校准和SOC搁置校正。

6.5.2.11 BMS应有通信连续性检测功能。

6.5.2.12 BMS应当具有自检功能。自检功能故障包括但不限于：保护功能故障、电压检测故障、温度检测故障、蓄电池包/蓄电池箱（柜）冷却故障（如有时）、充电故障。当出现保护功能故障，电池系统应停止运行；当出现充电故障时，BMS应控制充电设备停止充电。

6.5.2.13 作为船舶动力的蓄电池，其BMS应能实现蓄电池在船上使用期间的全生命周期监控。在蓄电池未工作期间，应至少能够对蓄电池单体温度、环境温度进行测量和显示，并在温度异常时能在就地及远程（通过船舶管理系统在船舶经常有人值班处所）发出视觉和听觉报警。24V、48V容量较小（20kWh以内）的可替换式移动动力蓄电池可仅在就地发出视觉和听觉报警。

6.5.2.14 BMS功能要求如表6.5.2.14所示。


BMS功能要求一览表



表6.5.2.14


<table><tr><td>序号</td><td>监测参数</td><td>显示②</td><td>报警</td><td>保护</td><td>相应保护动作④</td></tr><tr><td>1</td><td>电池系统电压</td><td>✓</td><td></td><td></td><td></td></tr><tr><td>2</td><td>蓄电池单体电压</td><td>✓</td><td>✓</td><td>✓</td><td>进行均衡控制、降功率③、蓄电池簇/蓄电池组/电池系统停止运行</td></tr><tr><td>3</td><td>蓄电池串联回路电流</td><td>✓</td><td>✓</td><td>✓</td><td>降功率③、蓄电池簇/蓄电池组/电池系统停止运行</td></tr><tr><td>4</td><td>蓄电池单体温度□</td><td>✓</td><td>✓</td><td>✓</td><td>温度调节和降功率、蓄电池簇/蓄电池组/电池系统停止运行</td></tr><tr><td>5</td><td>环境温度</td><td>✓</td><td>✓</td><td>✓</td><td>温度调节和降功率</td></tr><tr><td>6</td><td>电气绝缘电阻</td><td>✓</td><td>✓</td><td>✓</td><td>蓄电池簇/蓄电池组/电池系统停止运行</td></tr><tr><td>7</td><td>电池荷电状态(SOC)</td><td>✓</td><td>✓</td><td>✓</td><td>降功率☐、蓄电池簇/蓄电池组/电池系统停止运行</td></tr><tr><td>8</td><td>电池健康状态(SOH)</td><td>✓</td><td></td><td></td><td></td></tr><tr><td>9</td><td>电池能量流动状态</td><td>✓</td><td></td><td></td><td></td></tr><tr><td>10</td><td>过流保护</td><td>✓</td><td>✓</td><td>✓</td><td>降功率、蓄电池簇/蓄电池组/电池系统停止运行</td></tr><tr><td>11</td><td>过充过放保护</td><td>✓</td><td>✓</td><td>✓</td><td>断开充电装置/蓄电池簇/蓄电池组/电池系统停止运行</td></tr><tr><td>12</td><td>过高温保护(蓄电池单体温度)</td><td>✓</td><td>✓</td><td>✓</td><td>温度调节和降功率、蓄电池簇/蓄电池组/电池系统停止运行</td></tr><tr><td>13</td><td>过高温保护(环境温度)</td><td>✓</td><td>✓</td><td>✓</td><td>温度调节和降功率、蓄电池簇/蓄电池组/电池系统停止运行</td></tr><tr><td>14</td><td>蓄电池包/箱(柜)热管理故障(如有时)</td><td>✓</td><td>✓</td><td></td><td></td></tr><tr><td>15</td><td>蓄电池箱(柜)应急排气故障(如有时)</td><td>✓</td><td>✓</td><td></td><td></td></tr><tr><td>16</td><td>保护功能故障</td><td>✓</td><td>✓</td><td>✓</td><td>蓄电池簇/蓄电池组/电池系统停止运行</td></tr><tr><td>17</td><td>温度检测故障</td><td>✓</td><td>✓</td><td></td><td></td></tr><tr><td>18</td><td>充电故障</td><td>✓</td><td>✓</td><td>✓</td><td>停止充电</td></tr><tr><td>19</td><td>蓄电池单体或蓄电池模块间的电压或SOC不平衡</td><td>✓</td><td>✓</td><td>✓</td><td>启动均衡控制和降功率、蓄电池簇/蓄电池组/电池系统停止运行</td></tr><tr><td>20</td><td>电池系统因故障停止运行</td><td>✓</td><td>✓</td><td></td><td></td></tr><tr><td>21</td><td>电池断路器/继电器不正常动作</td><td>✓</td><td>✓</td><td></td><td></td></tr><tr><td>22</td><td>BMS与PMS/EMS/AMS通信失败</td><td>✓</td><td>✓</td><td>✓</td><td>降功率☐、蓄电池簇/蓄电池组/电池系统停止运行</td></tr><tr><td>23</td><td>BMS电源指示及故障</td><td>✓</td><td>✓</td><td></td><td></td></tr></table>


□报警及保护动作设定值应分级进行，相应保护动作中不同保护动作设定值也应分级进行，其中温度调节与降功率可为同一级。降功率由BMS向PMS/EMS/AMS发出降功率信号；温度调节由BMS启动电池系统内的温度调节装置（如设有）或向蓄电池安装处所的温度调节装置（风机、空调等）发出启动信号。


6.5.2.15 BMS应能逐一监测每一蓄电池单体的温度。如采用等效监测手段，应提供相应的证明材料供CCS认可。

6.5.2.16 BMS供电电源供电的状态应能在PMS/EMS/AMS中显示，并在发生故障时在船舶经常有人值班处所发出视觉和听觉报警。

# 第6节 电池系统

# 6.6.1 一般要求

6.6.1.1 电池系统相关设备的外壳应为不燃材料，蓄电池包之间的连接电缆应满足滞燃要求。

6.6.1.2 电池系统控制功能相关技术要求见本章第5节。

6.6.1.3 电池系统的主电路应通过隔离开关或不带脱扣机构的断路器、开关连接至配电系统母排，以便于维护检修时起隔离作用。

6.6.1.4 电池系统应通过具有短路和过流保护的保护设备连接到配电系统母排。

6.6.1.5 电池系统的单一故障不应引起全船失电。

6.6.1.6 应根据蓄电池充放电特性设定最佳充放电倍率建议值，减少电池系统高充放电倍率的次数，相关数据应上传至电池动力船舶检验验证平台。

6.6.1.7 电池系统SOC范围应尽可能控制在  $20\% \sim 80\%$  之间。当低于  $20\%$  时，需要及时充电，能量型超级电容器除外。

6.6.1.8 电池系统SOC数据应上传至电池动力船舶检验验证平台。

6.6.1.9 电池系统SOH数据应上传至电池动力船舶检验验证平台。当SOH低于  $80\%$  时，应对电池系统进行维护或更换。

6.6.1.10 直接并联的蓄电池簇（最小独立供电单元）之间应设有保护措施防止内部环流。

6.6.1.11 蓄电池簇应能连续在线监测绝缘电阻，并满足1.2.2.2(6)的要求，避免多个绝缘电阻监测同时工作，造成干扰。

# 6.6.2 紧急关断装置

6.6.2.1 标称电量超过  $50\mathrm{kWh}$  的蓄电池组应设置独立的紧急关断装置，用于断开蓄电池组的连接，并满足下列要求：

(1)紧急关断装置应设在驾驶室和蓄电池舱外易于到达之处，动作时应同时发出视觉和听觉信号，且延伸至在有人值班的处所。

(2)紧急关断功能应由硬件电路执行，并与控制、显示和报警系统相互独立。

# 6.6.3 最小电量报警装置

6.6.3.1 作为船舶推进用和/或主电源的电池系统的总电量在达到船舶正常操作所需要的最小电量时应当发出视觉和听觉报警信号。该报警信号的报警装置应与其他报警装置独立；该报警信号应区别于单个电池系统的放电终止电量（制造厂推荐的最小电量），由船舶管理系统发出。

# 第7节 充电装置

# 6.7.1 一般要求

6.7.1.1 电池系统应配有足够容量的充电装置。充电装置应有抑制无线电干扰的措施。

6.7.1.2 充电装置应设有输入过压保护、输入欠压保护、输出过压保护、输出短路保护、接触器粘连保护等基本保护功能。

6.7.1.3 充电系统装置应具备绝缘检测功能，对直流输出回路进行检测。

6.7.1.4 充电装置应具备预充电控制功能，控制时序应满足GB/T27930-2023和GB/T

18487.1-2023的要求。

6.7.1.5 充电装置上或临近位置、船舶经常有人值班处所至少应设有能指示充放电电流、电压、温度、SOC等参数的仪表。相关数据应传输到船舶管理系统，相应报警信息应上传到电池动力船舶检验验证平台。

6.7.1.6 电池系统的充电装置应与BMS设有接口，并在BMS限定的条件下运行。

6.7.1.7 若岸电经由充电连接器与船上充电设备（包括岸电箱）连接，则应满足下列要求：

(1)充电连接装置应设有机械联锁，防止带电插拔及充电过程中充电电缆脱落；

(2)在正常和故障条件下，充电连接装置应设有防电击的安全措施；

(3)充电连接装置的设计应考虑便于操作，与岸电装置连接时无需使用专用工具，且不会触及到任何带电部件。

6.7.1.8 充电装置应设置温度监控装置，该装置应能根据温度变化传送相应信号给充电控制系统，用于实现充电连接器的温度监测和过高温保护功能。

6.7.1.9 充电装置附近不应有易燃、易爆物品。

# 6.7.2 直流母排充电特殊要求

6.7.2.1 电池系统若通过直流母排充电，应设有适当的措施，避免直流母排系统的故障对蓄电池造成损伤。

# 第7章 箱式电源

# 第1节 一般规定

# 7.1.1 适用范围

7.1.1.1 本章适用于箱式电源的设计、建造和检验。

7.1.1.2 箱式电源内电池系统及相应产品应满足1.3.1.3的持证要求，其他系统配套产品应满足CCS相关规范持证要求。

7.1.1.3 本章箱式电源适用于岸上充电。如需在船充电，还应考虑额外安全措施。

7.1.1.4 箱式电源应持有船用产品证书。

# 第2节 箱式电源技术要求

# 7.2.1 一般要求

7.2.1.1 除本节特殊规定外，箱式电源内蓄电池的技术要求、布置、安装、通风、舱室环境温度控制和电池系统的冷却系统、应急排气等要求皆应与船用主电源和/或推进电源对蓄电池及其舱的要求保持一致。

7.2.1.2 箱式电源的集装箱材料及焊接，结构强度和布置，试验方法、检验等要求在满足本章要求的前提下，应符合CCS《集装箱检验规范》关于通用集装箱的适用部分规定。

7.2.1.3 箱式电源内电池系统整体灭火不宜将水灭火（高压细水雾除外）作为第一选择。如采用水灭火系统，应采取相应保护措施，防止由于水灭火导致的二次灾害。

7.2.1.4 箱式电源内直接并联的蓄电池簇之间应设有保护措施防止内部环流。

7.2.1.5 箱式电源电池处所内，在蓄电池热失控状态下需维持工作的电气设备应为防爆型，如探火设备、固定式灭火剂施放预报警器、可燃气体探测装置及报警器、应急排气系统等，具体防爆要求（防爆类型，防爆类别，温度组别）应根据不同类型电池热失控产生气体的成分确定。并能自动切断蓄电池舱内的非防爆电气设备。

7.2.1.6 箱式电源内蓄电池包防护等级应不低于IP67，蓄电池包的温度调节措施应满足6.4.3.4的要求。蓄电池包的火灾防控措施应根据包装型式和安全等级满足6.4.3.5或6.4.3.6的要求。

7.2.1.7 箱式电源应能在吊装、运输、岸基充电和储存期间对蓄电池单体温度、环境温度进行测量和显示，并在温度异常时能够就地及在远程岸基监测平台发出视觉和听觉报警。

7.2.1.8 箱式电源如在运营过程中切换，应不致影响全船的供电连续性。在收到热失控报警信号时，应至少与另外一种电池异常报警信号（如单体电压或温度过高报警、可燃气体探测报警等）综合判定，再进行箱式电源切换，以免出现单线路故障，导致切换箱式电源误动作，切换应保证剩余箱式电源能够提供的最大功率与船舶功率需求匹配。

7.2.1.9 箱式电源上应有便于船员记录箱式电源换电记录的日志，且该日志应存放于箱式电源内。

# 7.2.2 箱式电源箱体

7.2.2.1 箱式电源应采用专门设计的适用于箱式电源的集装箱箱体。

7.2.2.2 箱式电源箱体结构应考虑箱体内固定支架在各种工况下造成的局部应力影响。

7.2.2.3 箱式电源应整体满足CCS相关规范对电气设备的防盐雾要求。

7.2.2.4 箱式电源箱体应考虑防冷凝水设计。

7.2.2.5 箱式电源箱体应满足风雨密要求。

# 7.2.3 箱式电源内部布置

7.2.3.1 箱式电源内所有设备应有效固定，包括但不限于：蓄电池箱（柜）/蓄电池包、汇流柜、高压箱、消防装置等。

7.2.3.2 在箱式电源各种工况下，箱式电源内蓄电池安装支架的结构强度应能承受相应的冲击。

7.2.3.3 布置在箱式电源内的蓄电池箱（柜）或蓄电池包借助箱式电源内公共空间进行通风散热时，箱式电源内蓄电池箱（柜）/蓄电池包距内部舱壁的净距离应不小于  $150\mathrm{mm}$ 。

7.2.3.4 箱式电源内蓄电池包距箱壁及箱顶的间距应不少于  $150\mathrm{mm}$ ，且距箱壁及箱顶加强结构净距离均应不小于  $100\mathrm{mm}$ ，以利于减少在吊装过程中的碰撞风险。

7.2.3.5 箱式电源的设计应便于电池系统相关设备的维护保养。如设计时未考虑船上维护保养，应在箱式电源蓄电池舱内配置防爆摄像头以便于内部调试和查看，同时，应能在就地、驾驶室和远程岸基监测平台（如设有时）显示。

7.2.3.6 箱式电源内电池系统不应与配电板置于同一处所。

7.2.3.7 箱式电源的固定式探火和失火报警系统、可燃气体探测装置、应急排气系统、BMS 应由两路独立电源供电，其中一路电源应由除本箱体主电源以外的其它电源系统供电，且供电时间满足相应规范对应急电源供电时间的要求。其中BMS电源应满足箱式电源可能存在的最长等待时间①，两者取大者。当本箱体主电源失电时，应能自动从本箱体主电源以外的电源获得供电。

7.2.3.8 箱式电源内强电流线束应尽量与通信电缆远离。

7.2.3.9 箱式电源内配电室应设置烟雾探测和报警装置。

# 第3节 箱式电源船上布置

# 7.3.1 一般要求

7.3.1.1 箱式电源不应放置在危险区域。

7.3.1.2 箱式电源不应与货物放置于同一货舱区域。

7.3.1.3 箱式电源应尽可能远离船舶外舷侧，避免碰撞的影响。其至舷侧和尾端的水平距离应不小于  $760\mathrm{mm}$  。

7.3.1.4 箱式电源的布置应考虑吊装过程中船上其他设施和货物集装箱（如有时）对箱式电源所造成的碰撞影响。

7.3.1.5 箱式电源的布置应尽可能远离居住处所和人员活动区域。所在区域应有相应措施禁止非专业人员靠近箱式电源。同时，箱式电源箱体应有高压危险标志及非专业人员禁止进入标志。

7.3.1.6 箱式电源应尽可能远离应急电源室。

7.3.1.7 箱式电源所在区域应有通道便于专业人员进行箱式电源检查、维修和处理紧急情况。

7.3.1.8 箱式电源如放置在露天甲板，应有防雷措施以避免箱式电源失效及故障。

7.3.1.9 箱式电源应有固定措施并满足船舶航行所可能经受恶劣天气的影响。

7.3.1.10 箱式电源的应急排气系统的排气管道需通向开敞甲板上的安全地点，并远离有人居住或含有热源的处所，同时离其他处所的开口或进风口至少  $3 \mathrm{~m}$  。

7.3.1.11 箱式电源的进风口应尽量远离油漆间和蓄电池间的排风口，避开危险区域。

7.3.1.12 箱式电源如与普通货物集装箱相邻，其与货物集装箱的距离应不小于  $600\mathrm{mm}$ ，如应急排气口朝向货物集装箱，还应考虑可燃气体的危险性。

7.3.1.13 箱式电源侧壁与起居处所舱壁之间至少留有  $900 \mathrm{~mm}$  的间距（与箱式电源侧壁相邻的起居处所舱壁为“A-60”级分隔结构的除外），并与起居处所门、窗、通风口等开口或出口的距离至少为  $1.5 \mathrm{~m}$  。

7.3.1.14 箱式电源布置处的船舶结构强度应满足其载荷的要求。必要时进行结构强度校核。

7.3.1.15 箱式电源安装处所应避免由于甲板积水对电池的影响。

7.3.1.16 箱式电源外面，应有明显的“严禁烟火”标志。

7.3.1.17 当船上布置多个箱式电源时，应尽可能水平排列布置，如确需叠放时，叠放层数不应超过3层。且箱式电源之间的水平间距应保证在箱式电源之间能够形成有效的水屏障。

# 第4节 箱式电源换电要求

# 7.4.1 一般要求

7.4.1.1 箱式电源每次换电应有相应检查流程，防止受损箱体的使用。

# 7.4.2 船舶换电系统

7.4.2.1 船舶换电系统的设计制造应满足安全、快速、可靠更换箱式电源的要求。

7.4.2.2 船舶换电系统在设计寿命周期内应具有满足互操作性的电气、通信、热管理等功能。

7.4.2.3 箱式电源在船舶上应通过机械装置或电气监控装置保持箱式电源处于正常位置，可采用箱式电源位置、船舶换电系统或电气接口的连接状态等电气信号检测箱式电源的松动和意外解锁。

7.4.2.4 船舶换电系统如存在易损耗零部件，应在箱式电源维护保养手册中给出易损耗零部件的范围、维护和更换要求。

7.4.2.5 船舶换电系统应同时具备专用装置自动解锁功能和手动解锁功能。应采用两个及以上步骤解锁，过程应连续可靠，避免误操作。使用工具扳拧螺纹的操作视为多步解锁。

# 7.4.3 换电接口/箱式电源汇接箱

7.4.3.1 换电接口/箱式电源汇接箱表面不应有毛刺、异物、飞边及类似尖锐边缘。

7.4.3.2 电气接口应具备正确的电气连接和断电顺序，避免换电过程中出现非预期的高、低压电路导通。

7.4.3.3 冷却接口（如有时）中的冷却剂意外泄漏时，不应引发电气接口绝缘故障和其他安全隐患。

7.4.3.4 消防水接口（如有时）中的水意外泄漏时，不应引发电气接口绝缘故障和其他安全隐患。

7.4.3.5 换电接口/箱式电源汇接箱中的电气接口防护等级应满足电气设备在相应处所的防护等级。换电接口应便于更换维修。

7.4.3.6 换电接口/箱式电源汇接箱的接插件应有防止不正确耦合的结构或设计。并且能

牢固连接，防止松脱。

7.4.3.7 换电接口/箱式电源汇接箱的接插件针脚设计，重要动作的线路应尽量远离布置，如热失控硬线针脚。

# 第5节 消防

# 7.5.1 一般要求

7.5.1.1 除本节规定外，箱式电源的消防应满足5.2.4、5.2.5、5.3.2、5.3.3、5.4.1的要求。

# 7.5.2 结构

7.5.2.1 箱体（包括门或其它开口）应采用钢质材料制造。

7.5.2.2 蓄电池所在围壁处所的限界面应为A-60级耐火结构。隔热材料应为不燃材料。

# 7.5.3 应急排气

7.5.3.1 箱式电源应急排气口应设置挡火闸并具有自闭功能。如无法做到，箱式电源的应急排气口应通向船外且具有防雨水和海浪注入功能。

# 7.5.4 灭火系统

7.5.4.1 箱式电源的固定式灭火系统，除预制式灭火系统①外，其灭火剂容器及灭火剂释放控制阀等部件应布置在电池处所外的专门处所内。

7.5.4.2 箱式电源的固定式灭火系统除能就地控制外，还应具备在驾驶室或消防控制站遥控操作的功能。

7.5.4.3 船舶水灭火系统的布置应能为箱式电源提供至少4股规定压力和流量的水柱。消防泵的总排量应能向规定尺寸的4具水枪以规定的压力供水，并能射到箱式电源所在空间的任何部分。应有措施保证当任一箱式电源失火时消防泵仍能正常工作。水枪应是水柱/水雾两用型。消火栓应设在船上适当位置，避免箱式电源的失火导致船员无法接近，其数量和布置还应额外考虑7.5.4.5所要求的移动式消防水炮的使用。

7.5.4.4 箱式电源区域附近应至少配备 4 具, 每具容量至少  $5 \mathrm{~kg}$  的手提式气体灭火器（如七氟丙烷、二氧化碳）。

7.5.4.5 箱式电源叠放超过2层时，船舶应至少设置2具移动式消防水炮，并满足下列要求：

（1）移动式消防水炮及其所需的水带、配件和固定装置，应存放在箱式电源发生火灾时不易被切断的位置，便于及时使用；

(2) 如消防泵的排量和消防总管的直径足以同时供应所有的移动式消防水炮并从消防水带产生 4 股达到要求压力的水柱, 则移动式消防水炮可由消防总管供水;

(3) 每具移动式消防水炮可由不同的消火栓供水, 其压力应足以达到最高一层箱式电源;

（4）所有的移动式消防水炮所产生的水柱应能在水平相邻的箱式电源之间形成有效的水屏障；

（5）移动式消防水炮的性能应满足公认的标准②。

# 第8章 演习和操作培训

# 第1节 一般规定

# 8.1.1 目的

8.1.1.1 使从事船舶推进系统、电池系统和配电系统操作的人员认识到安全操作的特殊性和必要的故障处理措施。

# 8.1.2 功能要求

8.1.2.1 船上应备有安全操作船舶推进系统、电池系统和配电系统必需的资料，以便可供所有有关人员使用。

8.1.2.2 船上应备有电池系统和配电系统的维护程序和有关资料。

8.1.2.3 船上人员应结合职责进行适当的演练。

8.1.2.4 船上应备有适当的应急响应程序。

8.1.2.5 高速船，船上应备有船舶操作手册、航线运行手册、船舶维修及保养手册和培训手册等技术文件。各手册内容应符合船旗国主管机关的要求，并应满足本章的要求。

# 第2节 操作

# 8.2.1 一般要求

8.2.1.1 驾驶室应永久展示推进系统操作程序及操舵系统动力设备转换程序的简单说明，若船舶设置2套或以上推进系统，则应包括各推进系统的组合操作（如有时）和分别操作程序的简单说明。这些说明资料应附有方框图。

# 8.2.2 操作手册

8.2.2.1 船上应至少备有两本操作手册，其中一本应存放在驾驶室。操作手册内容应至少包括：

(1) 电池、电池系统和电池管理系统（BMS）的类型、规格、参数等详细信息和说明。其中电池系统的操作说明中还应包括其安全性说明，该说明应列出所有潜在的危害，如电池内部故障/热失控、可能产生的泄漏、可能产生的气体、火灾、爆炸、外部热源/火灾等；

(2)直流/交流配电系统及各电气设备的类型、规格、参数等详细信息和说明；

(3) 船舶管理系统的详细信息和说明；

(4)各系统中报警的含义及相应处理程序；

(5) 船舶动力系统（包括操舵系统）的操作程序；

(6) 电池系统温度调节装置的操作使用程序（包括故障情况下的操作程序）；

(7) 充电程序（如适用）；

(8) 箱式电源的电气、管路等连接程序（如适用）。

# 第3节 维护保养

# 8.3.1 一般要求

8.3.1.1 船上应制定并保存关于电池系统和配电系统的维护保养计划，定期对这些系统设备进行检查和维护保养，以使其处于良好状态。

# 8.3.2 维护保养

8.3.2.1 维护保养计划需结合电池系统及其配电系统的生产厂商或集成商提供的维护保养资料制定。如某些系统与设备必须由生产厂商或集成商直接进行或在其指导下维护保养的，应明确相应的设备部件名称和联系方式。

8.3.2.2 除生产厂商或集成商已有明确规定者外，维护保养计划应至少包括下列系统、设备和数据：

(1)各系统电子数据采集和管理；

(2)电池系统；

(3)直流配电系统：

(4)交流配电系统：

(5)船舶管理系统；

(6)温度调节装置和冷却系统；

(7)电池箱柜及托架；

(8)与箱式电源连接的各类接插件（如适用）；

(9)易损零部件清单。

8.3.2.3 维护保养计划可为电子文件。

# 8.3.3 维护保养资料

8.3.3.1 维护保养资料应明确数据分析，数据分析应至少每年进行两次，两次间隔时间不少于4个月。

8.3.3.2 电池系统的维护保养资料中应说明专业人员（一般是电池制造商或其授权人员）如何对系统和部件进行测试、测试的周期以及其他详细说明。维护保养后应留有记录，应制定维护周期记录表保持更新，或有远程数据记录的场合，必须保存60天或以上的电池状况记录。

# 第4节 指导、船上培训和演习

# 8.4.1 指导、职责和组织

8.4.1.1 船员应得到船舶安全操作和应急响应的有关指导。

8.4.1.2 船员应得到其所承担职责的有关指导。

8.4.1.3 应组织负责灭火的小组，这些小组应具备完成其职责的能力。

# 8.4.2 船上培训和演习

8.4.2.1 应通过培训，使船员熟悉电池系统和配电系统及其相关操作。

8.4.2.2 应通过开展船上培训和演习，使承担灭火职责的船员具备电池和电气火灾的灭火技能。

8.4.2.3 应结合船舶特点和有关系统风险评估报告内容，对船员开展针对性的演习和船上培训。每名船员每月应至少参加一次演习。

# 8.4.3 培训手册

8.4.3.1 应在每一船员餐厅或每一船员居住舱室内配备1本培训手册。若船上没有这些处所，则船上合适位置应至少配备1本培训手册。

8.4.3.2 培训手册可分为若干分册，文字应简明易懂，如有可能，应配以图解说明。这些手册的任何部分可以用视听辅助教材形式提供，用以替代手册。

8.4.3.3 培训手册应详细说明至少以下内容：

(1)有关电池内部故障、内部及外部短路、过流、过压及欠压等故障或危险的安全操作和预防措施；

(2)有关电池热失控产生易燃有毒气体危害、火灾烟气危害、触电等危险的安全操作和预防措施；

(3)关于电池火灾或电气火灾的灭火行动和灭火程序的须知，包括报告火灾及使用手动报警按钮的程序；

(4)船上包含电池系统、配电系统和火灾探测系统在内的各类报警的含义及相应的处理程序；

(5) 灭火系统、灭火设备和应急排气系统的操作和使用方法。

# 第9章 风险评估

# 第1节 一般规定

# 9.1.1 一般要求

9.1.1.1 为消除或降低使用蓄电池时可能给人员、船舶和环境带来的风险，纯电池动力船舶应进行风险评估。电池混合动力船舶应按本社相关规范和指南开展风险评估，其中电池系统应按本章相关要求进行风险评估。

9.1.1.2 风险评估应使用可接受的、公认的方法①，或参照本章节相关内容执行，必要时应提出风险缓解措施，并形成评估报告。

9.1.1.3 风险评估应基于单一故障理念，即不考虑两个故障同时发生。

9.1.1.4 风险评估报告应足够详细，能够支持结果、结论、建议和采取的任何措施。至少包含附录2.1中的相关内容。

9.1.1.5 可参照母型船报告直接形成相应报告。

9.1.1.6 风险评估工作应由风险评估报告送审方主持开展。

9.1.1.7 风险评估报告应在船舶开工建造前提交至CCS审批。

# 第2节 评估范围

# 9.2.1 一般要求

9.2.1.1 纯电池动力船舶的风险评估工作应考虑识别船舶动力系统及相关配套设备和船舶布置的所有潜在风险，其中船舶动力系统包括但不限于船舶的电池系统、配电系统和推进系统。

9.2.1.2 电池系统的风险评估应至少考虑以下因素：

(1) 蓄电池单体故障，包括但不限于过充电、过放电等；

(2)电池包故障，包括但不限于应急排气故障、蓄电池单体一致性差等；

(3) 电池系统故障，包括但不限于系统绝缘故障、高压箱故障等；

(4)电池管理系统（BMS）故障，包括但不限于硬件故障、供电故障等；

(5) 电池热管理系统故障，包括但不限于冷却失效、加热失效等；

(6)电池系统外部影响，包括但不限于机械碰撞、电池系统以外的相邻处所火灾、外部进水等。

9.2.1.3 配电系统的风险评估应至少考虑以下因素：

(1)直流配电系统故障，包括但不限于DC/DC模块异常、保护器件异常等；

(2) 交流配电系统故障，包括但不限于日用逆变电源故障、隔离变压器故障等；

(3)控制系统故障，包括但不限于PMS/EMS故障、控制系统电源故障等；

(4)冷却系统故障，包括但不限于冷却设备、器件、管路故障等。

9.2.1.4 推进系统的风险评估应至少考虑以下因素：

(1)主推进系统故障，包括但不限于主推进逆变器故障、线路故障等；

(2) 推进控制系统故障，包括但不限于控制器故障、控制电源故障等；

(3)冷却系统故障，包括但不限于冷却设备、器件、管路故障等；

(4)舵机/方向控制系统故障，包括但不限于操舵变频器故障、转向设备故障、控制器故障等。

9.2.1.5 如船舶设计采用其它类型的推进系统，如直翼桨、轮缘推进器、全回转推进器等，应进一步分析推进系统本身存在的风险。

9.2.1.6 船长大于等于  $20 \mathrm{~m}$  的纤维增强塑料船，除满足本规范适用要求外，尚应通过试验和/或其他方式认定：船舶的安全水平除满足 1.1.2 和 1.1.3 要求的目标和功能要求外，还应考虑以下措施：

(1)针对船舶应用蓄电池造成的安全风险而采取相应的营运限制措施；

(2)针对船舶应用蓄电池造成的消防安全风险而采取相应的消防安全措施；

(3)针对船舶应用蓄电池造成的相关危险而采取相应的人员安全撤离措施。

9.2.1.7 高速船除满足本规范适用要求外，尚应通过试验和/或其他方式认定：船舶的安全水平除满足1.1.2和1.1.3要求的目标和功能要求外，还应考虑以下措施：

(1) 电池舱的布置需要考虑高速船碰撞对电池造成的影响，视情况提高蓄电池箱（柜）、蓄电池包至船体外侧板及结构的最小水平距离；

(2)应考虑高速运行状态下船舶产生的强度冲击对固定件的影响和对电池本身的影响；

(3)应确认高速船航行工况下的振动范围和抨击强度在电池包的型式认可试验强度范围内；

(4) 混合动力船舶应考虑高速运行下电池充电的风险。

# 第3节 评估流程与方法

# 9.3.1 一般要求

9.3.1.1 风险评估是基于已知的信息，对潜在的风险进行识别，以助于确定是否需要采取进一步措施来消除风险或减小风险的影响。

9.3.1.2 风险评估至少应详细说明以下内容：

(1)危险识别；

(2)危害性分析；

(3) 可能性分析；

(4)风险评价；

(5) 决策建议。

# 9.3.2 危险识别

9.3.2.1 危险识别的目的是发现、认可并记录风险，以确定可能对电池动力船舶产生重大影响的事件、产生的原因及产生的后果。

9.3.2.2 危险识别所用的方法一般包括头脑风暴和标准分析技术相结合，以便尽可能识别所有相关危险。

9.3.2.3 如采用故障模式和影响分析（FMEA）方法，可参考附录2.2进行分析。

# 9.3.3 危害性分析

9.3.3.1 危害性分析是针对每个识别出的危险，根据其产生的后果（如人员伤亡、财产损失、环境破坏），评估其严重程度危害性。

9.3.3.2 识别出的危险产生的后果的危害性严重度等级划分可参考附录2.3。

# 9.3.4 可能性分析

9.3.4.1 可能性分析是根据已识别出的危险及引发危险发生的原因，综合评估危险发生的可能性。

9.3.4.2 识别出的危险产生的可能性等级划分可参考附录2.4。

# 9.3.5 风险评价

9.3.5.1 风险分析可视为危害性分析与可能性分析的组合，用于判断风险是否已得到减轻并达到可接受的标准。

9.3.5.2 风险矩阵（由所有危害发生的可能性和相应的危害性构成的矩阵，用来对危害进行排序）是最为常用和典型的方法。在定义风险矩阵之前，先定义危险事故发生频率和事故后果的运算关系，可以是相加的形式，或相乘的形式：

风险指数（RI）=概率指数（PI）+严重指数（SI）

9.3.5.3 将发生频率和严重程度分为几个等级，随后将频率和相应的后果置于一个矩阵中，该矩阵即为风险矩阵。风险矩阵通常分为三个区域：高风险区域，低风险区域，以及两者之间的临界区域，一般根据相关标准或业主需求进行划分，可参考附录2.5。

9.3.5.4 高风险区域被认为是不可接受的风险；低风险区域被认为是可接受的风险，可不采取进一步的措施。临界区域需要进行风险评估以决定究竟是否应该采取措施减小风险，或是否需要预先做进一步的研究。

# 9.3.6 决策建议

9.3.6.1 基于对识别出的风险的评价，提出相应建议，并尽可能保证建议后的识别出的高风险按建议完善后，风险等级被降低至可接受的低风险区域。决策建议可考虑风险应对流程以及人为、环境、设备因素等方面。

# 9.3.7 建议的落实与确认

9.3.7.1 风险评估形成的建议措施应由相关单位予以落实，并形成落实情况说明，作为风险评估报告相关内容送审。

9.3.7.2 风险评估报告中形成的建议措施落实情况应由CCS验船师现场确认。

# 第10章 试验要求

# 第1节 一般规定

# 10.1.1 一般要求

10.1.1.1 本章规定了纯电池动力船舶试验项目与内容的要求。

10.1.1.2 本章适用于以电池作为唯一动力的船舶的动力系统（包含电池系统、配电系统、推进系统）的试验。混合动力船舶的试验，可参照本章相应要求执行。试验项目包括陆上联调试验、系泊试验和航行试验。本章未提及的适用的船舶常规项目的系泊和航行试验根据船舶航行水域，参照GB/T3221《内燃机动力内河船舶系泊和航行试验大纲》或GB/T3471《海船系泊及航行试验通则》要求进行。

# 第2节 陆上联调

# 10.2.1 适用范围

10.2.1.1 下列船舶应开展本节所要求的陆上联调试验：

(1)满足下列条件之一的客船：

① 载客人数  $\geq 300$  人；

② 推进总功率  $\geq 500\mathrm{kW}$

③ 电池装机容量  $\geq 4000\mathrm{kWh}$ 。

(2)满足下列条件之一的货船：

① 推进总功率  $\geq 1000 \mathrm{~kW}$ ;

② 电池装机容量  $\geq 8000 \mathrm{kWh}$  。

10.2.1.2 满足10.2.1.1条要求系列船舶，如电池系统、配电系统、推进系统的拓扑结构、保护原理和控制逻辑无原则性变化，仅首制船①需做联调试验。

10.2.1.3 陆上联调试验应由经CCS认可的机构完成，并由CCS验船师见证。

10.2.1.4 其他船舶如需做陆上联调试验可参照本节执行。

# 10.2.2 试验目的

10.2.2.1 验证船舶动力系统主要设备的成套性、适应性、电磁兼容性、工作协调性。确认系统主要设备参数的匹配性，接口关系的正确性，并确认系统参数以及系统性能指标是否满足要求，检查系统运行的稳定性。

# 10.2.3 试验准备

10.2.3.1 所有参与调试的设备应完成各自的产品检验。

10.2.3.2 检查各设备的安装满足技术要求，相关管路清洁度满足要求。

10.2.3.3 检查液冷系统的管径、压力、水管耐压等应满足试验要求。

10.2.3.4 对设备、电缆进行绝缘电阻测量及耐电压试验，确认符合相关规范要求。

10.2.3.5 陆上联调试验大纲需经CCS验船师批准。

# 10.2.4 电池系统

10.2.4.1 检查和测量电池系统参数，监测值应在正常范围内，监测参数包括不限于以下内容：

(1) 电池组总电压；

(2) 电池组SOC;

(3) 单体温度；

(4)单体电压；

(5)电池舱（处所）环境温度；

(6)报警状态。

10.2.4.2 进行电池系统的安全保护功能试验，包括但不限于以下内容：

(1) 电池单体过压、欠压保护功能试验；

(2) 电池单体过温保护功能试验；

(3) 电池组故障（过充、过放、过流、过高温、外部短路）保护功能试验；

(4) BMS通讯故障保护试验（包括内部通讯及与PMS/EMS/AMS、充电装置等设备之间的通讯）；

(5)电池系统急停试验；

(6) 船舶正常操纵所需要的最小电量报警装置的效用试验，该报警装置独立于其它报警装置；

(7)操作地点联锁试验。

10.2.4.3 对每个电池组（或箱式电源，下同）进行投入和切出试验，记录电池系统和直流母排的状态。

10.2.4.4 进行电池组运行试验，试验内容包括但不限于以下内容：

(1)单电池组（如适用）运行试验；

(2)手动并联试验：依次手动投入每个电池组，待状态稳定后记录电池系统电流、电压、功率、温度等参数；

(3)自动并联试验：通过驾控台上的电源控制面板进行电池组的自动并联试验，稳定后记录电池系统的电流、电压、功率、温度等参数；

(4)并联带载试验：将电池系统投入电网，启动推进变频器和日用逆变器，记录各工况（负荷分别为  $25\%$  、  $50\%$  、  $75\%$  、  $100\%$  ，负荷根据电力计算书确定）下的电压、电流、功率、温度、电池组间电流差等。

(5) 电池组突加突卸试验：重点考虑单电池组运行工况下，突加并联运行电池组和多电池组运行工况下，突卸其中一个电池组对电网的影响。

10.2.4.5 根据船舶实际设计的充电工况进行充电试验，当达到预设的充电容量或充电时间时，停止充电过程，记录相应充电时间、起止SOC、电压、电流、功率、温度、电池组间电流差等。若确因试验条件受限，无法进行大功率充电试验时，经CCS验船师许可，可在具备相应能力的配套充电站进行试验。

10.2.4.6 检查针对风险评估报告中识别出的电池系统的风险所采取的安全措施的落实情况，并进行验证试验。

# 10.2.5 配电系统

10.2.5.1 进行直流配电系统的试验，包括但不限于以下内容：

(1)在直流配电板上完成电池回路、推进回路、充电回路隔离开关和母联隔离开关的操

作；

(2)保护器件整定值校验；

(3)开关联锁试验应满足以下要求：

(1) 母排隔离开关两端同时有电时, 不能进行闭合操作 (适用时);

② 检修开关所在回路有电时，不能进行分断操作；

③ 母排隔离开关合闸时，两侧绝缘监测仪表不应同时在线。

(4)根据选择性保护的分析报告进行相应的短路试验和可选择性保护策略验证试验，包括但不限于以下内容：

① 直流配电系统直流母排正负极间短路；

② 电池系统（含变流器）输出端正负极间短路；

③ 直流配电系统负载装置（含变流器）输入端正负极间短路。

若设备厂商可以提供设备出厂时的试验报告，可以免除以上试验要求。

(5)进行PMS/EMS的功能试验，包括但不限于以下内容：

① 电池组的并网/解列、负载功率分配、自动卸载非重要负荷、功率/能量储备分析、重载问询；

(2) 能根据储能系统的荷电状态实时核算其可用功率和可用电量;

③ 控制电池系统充放电；

④ 应具有功率限制功能，当电池组因故障解列后，能立即根据情况限制推进功率，不会导致其他在网电源装置过载跳闸而造成全船失电；

⑤ 应能监测电力系统故障，当非故障段线路上的系统和设备供电中断时，应能自动执行相关措施恢复系统和设备供电；

(6) 验证在发生如下情况时, 系统能自动进入到安全状态:

(a) 功率/能量管理系统（PMS/EMS）电源故障；

(b) 功率/能量管理系统（PMS/EMS）可编程控制器故障；

(c) 功率/能量管理系统（PMS/EMS）通讯故障；

(d) 风险评估报告中风险等级较高的其他故障。

(6)若设备厂商可以提供设备出厂时的试验报告，可以免除以上试验要求。

# 10.2.5.2 进行日用交流配电系统试验，包括但不限于以下内容：

(1)在日用交流配电板上完成相关回路开关的操作；

(2) 安保功能试验，包括：

① 保护器件整定试验；

② 逆变器保护功能试验，逆变器输出端短路，应包含交流日用配电系统交流母排三相短路、交流日用配电系统电源装置输出端三相短路、交流日用配电系统负载输入端三相短路，监测和记录逆变器输出电压、电流、频率、隔离变压器和交流配电板各支路的开关状态和电流；

(3) 岸电/船电联锁试验（如有时）。

(3)开关联锁试验，应满足以下要求：

(1) 隔离变压器副边开关和母联开关不能同时合闸（适用时）；

② 隔离变压器副边开关和岸电开关不能同时合闸（适用时）；

(3) 母联开关合闸时两侧绝缘监测仪表不应同时在线（适用时）。

(4)根据选择性保护的分析报告进行相应的验证试验，包括但不限于以下内容：

(1) 日用配电系统交流母排三相短路;

② 交流日用配电系统电源装置输出端三相短路；

③ 交流日用配电系统负载输入端三相短路。

(5) 日用逆变器试验，包括但不限于以下内容：

① 日用逆变器空载试验：对逆变器进行启动、停机控制，记录隔离变压器副边空载电压和频率；

(2) 日用逆变器带载试验: 启动逆变器, 调节负载分别为  $25\%$  、  $50\%$  、  $75\%$  、  $100\%$  、  $110\%$ , 运行  $1 \sim 5 \mathrm{~min}$  。记录逆变器输出电压、电流、频率、功率、组件温度以及电压谐波, 隔离变压器绕组温度、滤波器绕组温度等运行参数;

(3) 日用逆变器突加、突卸负荷试验: 逆变器启动后逐渐加载到额定负载稳定运行, 做  $100\%$  突卸试验, 记录逆变器输出电压的变化和稳定时间; 再按  $0 - 50\% - 100\%$  突加负载, 记录逆变器输出电压的变化和稳定时间;

(4) 日用逆变器之间的转换试验（如适用），记录自动转换和手动转换的时间；

(5) 日用变压器之间的转换试验，记录自动转换和手动转换的时间。

(6) 检查船电和岸电的相互转换功能（如有时）。

10.2.5.3 检查针对风险评估报告中识别出的配电系统的风险所采取的安全措施落实情况，并进行试验验证。

# 10.2.6 推进系统

10.2.6.1 单电机/多电机起动、停机试验。

10.2.6.2 推进系统保护试验，包括但不限于以下内容：

(1) 推进电机应急停机试验：起动推进电动机到额定转速运行。分别测试推进控制面板和推进控制箱上的急停按钮功能；

(2)推进电动机超速保护试验（如适用）：可通过改变推进超速报警与保护阈值进行试验；

(3)推进电动机起动联锁功能试验：可通过模拟推进系统故障，测试故障没有复位时，推进系统能否起动；

(4)推进控制系统电源失效试验：测试控制系统主电源失效后，能切换到备用电源正常运行；

(5)通信故障报警功能试验：断开逆变器和推进控制系统的通信，推进系统报通讯故障；

(6)推进电动机过温保护功能试验（如适用）：电动机温度达到报警设定值及以上时，推进控制系统报相应故障并闭锁起动信号；

(7) 推进电机空间加热器与运转的互锁试验；

(8)越控功能试验。

# 10.2.6.3 推进系统功能性试验应包括：

(1)每个推进电动机的起动、升速、降速、停机等控制功能；

(2)每个推进电动机的换向试验；

(3)进行多操作地点、多推进装置联控/分控等控制转换及控制试验（如有时）。

# 10.2.6.4 推进系统负载试验，包括：

(1)每个电机的空载试验；

(2)每个推进电动机的负荷试验，按  $0 - 25\% - 50\% - 75\% - 100\% - 75\% - 50\% - 25\% - 0$  加减负载，并记录各试验点的参数。

(3)进行突加和突卸负载试验，根据直流配电系统实际情况，重点考虑突加突卸对应工况下电力负荷估算书中最大额定功率设备，重点考虑突卸推进电机全功率运行状态对电网的影响。

若船舶采用新型推进装置，如全回转推进器、无轴轮缘推进器、直翼桨等，可在船舶系泊试验或航行试验阶段进行以上试验。

10.2.6.5 检查针对风险评估报告中识别出的推进系统的风险所采取的安全措施落实情况，并进行试验验证。

# 10.2.7 冷却系统

10.2.7.1 监测电池系统、推进系统、配电系统各设备的温度变化，校验冷却系统的温度调节能力。

10.2.7.2 测试冷却系统单一故障下，系统的安全保护策略。

# 第3节 系泊试验

# 10.3.1 试验目的

10.3.1.1 验证船舶系泊状态下电池系统、配电系统、推进系统的工作性能和各项保护功能。

10.3.1.2 确认系统参数设置及保护值的有效性，为航行试验提供参考。

# 10.3.2 试验准备

10.3.2.1 所有设备应根据CCS规范要求持有相应证书。

10.3.2.2 检查各设备的安装、相关管路清洁满足要求。

10.3.2.3 检查液冷系统的管径、压力、水管耐压等满足试验要求。

10.3.2.4 对设备、电缆进行绝缘电阻测量及耐电压试验，符合相关规范要求。

# 10.3.3 电池系统

10.3.3.1 按照10.2.4.1完成电池系统的参数的测量和检查。

10.3.3.2 按照10.2.4.2完成电池系统安保功能试验。

10.3.3.3 按照10.2.4.3要求进行电池组的就地投切试验。

10.3.3.4 按照10.2.4.4要求进行电池组运行试验。

10.3.3.5 按照10.2.4.5要求进行电池充电试验。若陆上联调时，电池系统进行了充电试验，系泊试验时可减免。

10.3.3.6 检查针对风险评估报告中识别的电池系统的风险所采取的安全保护措施落实情况，并进行试验验证。在陆上联调阶段已对落实的措施进行了试验验证的项目，系泊试验时可不再验证。

# 10.3.4 配电系统

10.3.4.1 按照10.2.5.1的内容进行直流配电系统的试验。若可提供经CCS验船师认可的短路试验报告，系泊试验阶段不需要再进行短路试验。

10.3.4.2 按照10.2.5.2的内容进行日用交流配电系统的试验。

10.3.4.3 检查针对风险评估报告中识别的配电系统的风险所采取的安全保护措施落实情况，并进行试验验证。在陆上联调阶段已对落实的措施进行了试验验证的项目，系泊试验时可不再验证。

# 10.3.5 推进系统

10.3.5.1 按照10.2.6.2进行推进系统的保护功能试验，并进行锁轴装置与推进系统的联锁试验（如有时）。

10.3.5.2 按照10.2.6.3进行推进系统的功能性试验。

10.3.5.3 按照10.2.6.4进行推进系统的负载试验，其中  $100\%$  的负荷试验和突加突卸负载可根据码头系泊设备的具体情况适当调整。

10.3.5.4 推进系统运转试验：通过控制推进电机的功率和转速，测试推进系统在不同工况下的运转性能。

10.3.5.5 检查针对风险评估报告中识别的推进系统的风险所采取的安全保护措施落实情况，并进行试验验证。在陆上联调阶段已对落实的措施进行了试验验证的项目，系泊试验时可不再验证。

# 10.3.6 冷却系统

10.3.6.1 按照10.2.7.1进行冷却系统的性能试验。

10.3.6.2 按照10.2.7.2进行冷却系统安全保护策略试验。

# 10.3.7 箱式电源

10.3.7.1 测试是否可以检测箱式电源的松动和意外解锁。

10.3.7.2 测试换电系统的自动解锁和手动解锁功能。

10.3.7.3 测试箱式电源应急排气口防火风闸的自闭功能（如适用）。

10.3.7.4 测试箱式电源内部通风系统、消防系统、可燃气体探测装置以及监测报警系统的有效性。

# 第4节 航行试验

# 10.4.1 试验目的

10.4.1.1 验证电动船舶在实际航行状态下的性能、操控和安全性。

# 10.4.2 试验准备

10.4.2.1 检查船舶的整体状态，确保船体、电池系统、配电系统和推进系统正常工作。

# 10.4.3 航行性能试验

10.4.3.1 船舶应按照以下要求进行停船测试：。

(1)测定船舶在水中停止的航迹长度和滑行时间，顺逆流各进行一次；

(2)全速惯性停船试验:船舶在预定的航向上以设计航速稳定直线航行时,从船舶发出停车令开始至船舶接近对水移动停止为一次试验完成,试验过程中保持舵角为零,并记录初始航向、航速、推进电机转速;

(3)全速倒车停船试验:船舶在预定的航向上以设计航速稳定直线航行时,从船舶发出倒车令开始,直到船舶接近对水移动停止为一次试验完成,试验过程中保持舵角为零,并记录初始航向、航速、推进电机转速。

10.4.3.2 测试船舶在全速航行条件下的航向稳定性，包括以下内容：

(1)在无横风横流条件下进行，顺、逆流各进行一次，测定操舵频率和偏航角度；

(2) 船舶保持航向不变，全速航行  $3\mathrm{min}$ ，测定船舶与保持直线航向所必需的操舵次数和操舵角度；

(3) 船舶保持正舵不变，全速直航  $3\mathrm{min}$ ，测定偏离原航向的角度。

10.4.3.3 交流日用配电系统使用逆变器供电时，需进行以下项目：

(1)逆变器的检查和启动/停止试验；

(2)逆变器带载运行的检查和试验；

(3)逆变器之间相互转移供电（如适用），以及与其他交流电源装置（如有时）相互转移供电的试验，且转移过程中负载不断电，分别测量手动及自动转换的时间。

10.4.3.4 测量转舵电机电源失电恢复供电后，恢复到正常舵效的时间。航行于急流航段的客船，验证转舵电机供电转换的可靠性，以确保船舶航行安全。

10.4.3.5 验证转舵电动机自动起动功能。

10.4.3.6 验证服务于水冷系统的备用泵自动起动及自动切换功能。

# 10.4.4 推进系统试验

10.4.4.1 在不同装载情况下，按照表10.4.4.1进行不同航速的航行试验，测试船舶在各种工况下的航行性能和稳定性。


推进系统航行试验项目



表10.4.4.1


<table><tr><td colspan="2">工况序号</td><td>功率或对应转速的百分比(%)</td><td>试验时间(h)</td></tr><tr><td>1</td><td rowspan="4">正车</td><td>25</td><td>0.25</td></tr><tr><td>2</td><td>50</td><td>0.25</td></tr><tr><td>3</td><td>常用功率转速</td><td>0.25</td></tr><tr><td>4</td><td>100</td><td>0.5</td></tr><tr><td>5</td><td>倒车</td><td>试验最大倒车工况</td><td>0.25</td></tr><tr><td colspan="4">备注:具体时间根据电池容量及续航能力进行调整。</td></tr></table>

10.4.4.2 测试每个推进电机从静止状态到全速运行所需要的时间。

10.4.4.3 模拟船舶航行过程中的紧急情况，如紧急停船、紧急转向、推进变频器功能失灵、通信失灵、日用逆变器故障、方向控制装置故障等情况，测试船舶的应急响应能力和系统可靠性。

10.4.4.4 测试船舶的航行和转向控制性能，包括操控精度、响应时间和操纵性能，并记录试验数据。

10.4.4.5 将船舶正车半速状态直接转换至停车状态，测试能量回收或消耗的有效性，避免因船舶电网无法消纳停船时螺旋桨惯性转动的发电量，造成直流主汇流排电压瞬间升高导致船舶失电。

# 第11章 自动化要求

# 第1节 一般规定

# 11.1.1 一般要求

11.1.1.1 本章规定了以电池作为唯一动力源的船舶动力系统（电池系统、配电系统、推进系统）自动化（以下简称“自动化”）的要求。除本章明确规定外，电池动力船舶还应满足CCS相关规范的要求。混合动力船舶蓄电池部分自动化可参照本章相应要求执行。

11.1.1.2 本章所述动力处所包括蓄电池舱、配电系统、推进系统所在处所。本章所述自动化系统包括控制系统、安全系统和监测报警系统(包括显示)。

11.1.1.3 设有符合本章要求的自动化系统的纯电池动力船舶，均应能适应所有航行工况(包括机动操纵航行)。

11.1.1.4 设有符合本章要求的自动化系统的船舶的安全性，应与机电设备有人直接看管的船舶相同，并应有措施保证在自动化系统失效时能在机旁对机电设备进行有效的人工操作。

# 第2节 控制、监测报警和安全系统

# 11.2.1 一般要求

11.2.1.1 纯电池动力船舶控制、监测报警和安全系统应满足CCS《钢质海船入级规范》第7篇第2章的有关要求；内河船舶应满足CCS《钢质内河船舶建造规范》第4篇第2章的有关要求。

# 第3节 周期性无人值班动力处所

# 11.3.1 一般要求

11.3.1.1 本节适用于主推进装置由驾驶室控制站遥控、动力处所周期性无人值班的纯电池动力船舶，其自动化附加标志为AUT-0。

11.3.1.2 具有AUT-0自动化附加标志的纯电池动力船舶除应满足本章第1节和第2节的要求外，还应满足本节的要求。

11.3.1.3 具有AUT-0自动化附加标志的客船，还应根据航行水域满足相应法规的要求(如有时)。

11.3.1.4 在无人值班周期内，自动化系统应能保证下列机电设备连续正常运行：

(1) 电池系统；

(2)配电系统；

(3)主推进装置，包括电力推进装置、传动装置(减速齿轮箱等)以及推进器；

(4)为电池系统、配电系统、主推进装置服务的重要辅机；

(5)其他机电设备，如舱底水系统、与遥控有关的阀以及CCS认为有必要进行自动化监控的其他机电设备。

# 11.3.2 电池系统

11.3.2.1 电池系统自动化监视项目要求应满足表11.3.16.1的有关要求。

# 11.3.3 配电系统

11.3.3.1 直流配电系统和交流配电系统的自动化监视项目要求应满足表 11.3.16.1 的有关要求。

# 11.3.4 电力推进装置

11.3.4.1 电力推进装置应满足CCS《钢质海船入级规范》第8篇第15章或CCS《钢质内河船舶建造规范》第8篇第2章的有关要求。

11.3.4.2 驾驶室控制站应能操纵控制电力推进装置，并应设有指示推进轴转向、转速及其他必要运行参数的仪表。

电力推进装置的自动化监视项目要求应满足表11.3.16.1的有关要求。

# 11.3.5 传动装置(减速齿轮箱等)

11.3.5.1 传动装置(减速齿轮箱等)的自动化监视项目要求应满足表11.3.16.1的有关要求。

# 11.3.6 辅机

11.3.6.1 本节所述辅机系指为电池系统、配电系统、主推进装置服务的各种泵等辅助设备。

11.3.6.2 所有辅机应能在周期性无人值班期间自动正常运行。

11.3.6.3 由电动机驱动为电池系统、配电系统、主推进装置服务的泵，失电后又恢复供电时，应能按起动程序自动起动。备用泵的自动切换要求见表11.3.16.1第4栏中注“c”的项目。

# 11.3.7 其他设备

11.3.7.1 尾管轴承的自动化监视项目要求应满足表 11.3.16.1 的有关要求。

11.3.7.2 用于舱底水系统和海水系统(包括压载水系统)的阀应满足以下要求：

(1)阀执行机构的动力源故障不应使阀和船舶处于不安全的状态；

(2)对阀进行控制的控制站(室)应指示出阀的开度或开、闭状态；

(3)位于可能被水浸没位置的阀的操作机构，应在被浸没时也能进行正常操作；

(4)当遥控或自动控制出现故障时，应能对阀进行手动操作。

# 11.3.8 控制站（室）的设置

11.3.8.1 动力处所周期性无人值班的船舶一般应设置驾驶室控制站、集控站(室)和就地控制站。对内河船，如未设置集控站（室），可设置监控室（监视室）或具备同等功能的控制处所替代。

11.3.8.2 控制转换应满足以下要求：

(1)各控制站(室)之间应能在其共同控制的机电设备正常运行或发生故障时实施控制转换。在进行这种转换时，不应引起机电设备运行状态的严重变化；

(2)集控站(室)与驾驶室控制站之间的控制转换，仅能在集控站(室)进行；就地控制站与集控站(室)或驾驶室控制站之间的控制转换，仅能在就地控制站进行；

(3) 控制转换应在得到应答后，方可进行；

(4)在所有控制站(室)均应指示出哪个控制站(室)正在进行控制；

(5)可由两个以上控制站(室)进行控制的机电设备，同一时刻仅能由一个控制站(室)控制。在各控制站(室)对主推进装置的控制器可以互联控制位置；

(6)来自驾驶室的对主推进装置的指令，应在该装置的所有控制位置指示出来。

# 11.3.9 驾驶室控制站的功能

11.3.9.1 当船舶在航行(包括机动操纵)时，驾驶室控制站应能对主推进装置的推进方向和推进速度及其他有关装置(如设有时)实施有效的控制。必要时，该控制应能在任何时候被转换到其他控制站(室)。

11.3.9.2 驾驶室控制站的报警：

(1) 驾驶室控制站报警的项目和报警方式见表 11.3.16.1 第 5 栏，被监控的机电设备和自动化监控系统的故障报警一般可以 4 种方式延伸到驾驶室控制站：安全系统动作的组合报警、单独报警、严重故障的组合报警和一般故障的组合报警；

(2)在驾驶室控制站的听觉报警信号允许在报警被应答后消声，但视觉报警信号应在故障排除后消除，而且，视觉报警信号应能在故障报警被应答前后有所区别。

# 11.3.10 集控站(室)的功能（如设置）

11.3.10.1 集控站(室)应能实施11.3.9.1要求的对主推进装置的控制功能和控制转换。此外，还应能对11.3.1.4所述的机电设备进行自动化监控。

11.3.10.2 集控站(室)应设置仪表或显示器，以指示确保机电设备安全可靠运行所必需的重要参数。要求显示的项目见表11.3.16.1第2栏。

11.3.10.3 集控站(室)应对机电设备和自动化监控设备发生的所有故障，包括同时发生的数个故障均能报警。报警的具体项目见表11.3.16.1第3栏。

11.3.10.4 集控站(室)内的听觉报警信号应在该站(室)内应答后方能消除。

11.3.10.5 集控站(室)应设置独立于自动化系统的主推进装置紧急停车按钮，但其执行机构可不要求独立，其布置应能防止被误触动。

11.3.10.6 如对主推进装置设有越控功能时，集控站(室)亦应能实现该功能，并应有措施防止越控功能被误触动。

# 11.3.11 就地控制站的功能

11.3.11.1 就地控制站应满足 11.1.1.4 及 11.3.8.2 的要求。当其他控制站或者推进装置的自动或遥控系统任何部分出现故障或失效时，不应妨碍就地控制站对主推进装置就地控制的功能。

# 11.3.12 通信

11.3.12.1 除需满足相应法规及CCS规范的有关要求外，集控站(室)或就地控制站(如适用时)及驾驶室控制站与轮机员起居处所之间应设有可靠的语音通信装置。

# 11.3.13 监控系统的附加要求

11.3.13.1 所有被监控机电设备的安全系统应满足以下要求：

(1)当发生危及主推进装置、电池系统、配电系统以及其他重要机电设备的严重故障时，安全系统应能按11.3.16.2中所述3种保护动作类型自动产生保护性动作，并应发出报警；

(2)如因安全系统的动作而导致机电设备停止运行，则非经人工复位，该设备不应再自动投入运行；

(3)为了避免机电设备发生不必要的运行中断，安全系统应在报警系统动作后随即以下列方式动作，使其产生的危害性尽可能低：

(1) 起动和投入备用设备;

② 降低负载或停止运行。

(4)在安全系统动作后，应在控制站给出听觉和视觉报警，以便指示安全系统动作的原因；
