Repository: baxink/GitHub-Marine

# Knowledge Base

This directory stores reference materials, documentation, validated conclusions, and other citable knowledge resources.

## Structure

You can organize this however you prefer. Some suggested categories:

### `references/`
- Research papers and articles
- Technical documentation
- Standards and specifications

### `docs/`
- Process documentation
- How-to guides
- Organizational knowledge

## Usage

Organize files in whatever way makes sense for your work. The AI assistant will adapt to your organization style.

Validated conclusions from `research_研究/` should be migrated here with source traceability and a verification state when they become reusable.

File: knowledge/ccs-rules/CCS 材料与焊接规范 2025.md (part 2 of 13)
# 中国船级社
3.2.4.1 钢板、扁钢和型钢的拉伸试验和冲击试验，应符合本篇第2章的要求，同时还应符合下列规定：

(1) 拉伸试样应采用本篇第2章表2.2.2.1中序号1的板状比例试样；对厚度超过  $40\mathrm{mm}$  者也可采用序号2的圆棒形试样，此时试样的轴线应位于钢材1/4厚度处；

(2) 产品厚度不大于  $40 \mathrm{~mm}$  时, 冲击试样应为近表面试样, 即试样边缘距轧制面小于  $2 \mathrm{~mm}$ ; 当产品厚度超过  $40 \mathrm{~mm}$  时, 试样的轴线应位于  $1 / 4$  厚度处。冲击试样的缺口方向应垂直于轧制面。

# 3.2.4.2 试样的取样数量规定如下：

(1) 对于所交付的每批钢材，如果重量不大于50t，应从其中最厚的一件钢材上制备1个拉伸试样；当一批钢材的重量大于50t时，则应从每50t和不足50t的余额中的不同单件钢材上各制备1个拉伸试样；对于同一炉的钢材，其厚度或直径每改变  $10\mathrm{mm}$ ，均应作为另一批而重新制备1个拉伸试样；对于型钢，厚度是指切取试验材料部位的厚度；单件钢材是指由单个钢锭(或方坯、扁坯)轧制成的轧件；

(2) 冲击试验的取样数量应符合本节表3.2.3.1中所规定的要求。

3.2.4.3 一般强度船体结构用钢的力学性能应符合表3.2.4.3的规定。


一般强度船体结构用钢的力学性能



表3.2.4.3


<table><tr><td rowspan="5">钢材等级</td><td rowspan="5">屈服强度ReH不小于(N/mm2)</td><td rowspan="5">抗拉强度Rm(N/mm2)</td><td rowspan="5">伸长率A5不小于(%)</td><td colspan="7">夏比V型缺口冲击试验</td></tr><tr><td rowspan="4">试验温度(℃)</td><td colspan="6">平均冲击功不小于(J)</td></tr><tr><td colspan="6">厚度t(mm)</td></tr><tr><td colspan="2">t≤50</td><td colspan="2">50&lt;t≤70</td><td colspan="2">70&lt;t≤150</td></tr><tr><td>纵向②</td><td>横向②</td><td>纵向</td><td>横向</td><td>纵向</td><td>横向</td></tr><tr><td>A</td><td rowspan="4">235</td><td rowspan="4">400-520①</td><td rowspan="4">22</td><td>20</td><td>-</td><td>-</td><td rowspan="4">34④</td><td rowspan="4">24④</td><td rowspan="4">41④</td><td rowspan="4">27④</td></tr><tr><td>B</td><td>0</td><td rowspan="3">27③</td><td rowspan="3">20③</td></tr><tr><td>D</td><td>-20</td></tr><tr><td>E</td><td>-40</td></tr></table>


注：① 经CCS同意后，A级型钢的抗拉强度的上限可以超出表中所规定的值。



② 除订货方或CCS要求外， $t \leqslant 50\mathrm{mm}$ 时冲击试验一般仅做纵向试验，但钢厂应采取措施保证钢材的横向冲击性能。



③ 对厚度不大于  $25\mathrm{mm}$  的B级钢，经CCS同意可不做冲击试验。



(4) 厚度大于  $50 \mathrm{~mm}$  的 A 级钢, 如经过细化晶粒处理并以正火状态交货, 可以不做冲击试验; 经CCS同意, 以热机械控制轧制状态交货的A级钢亦可不做冲击试验。



⑤ 型钢一般不进行横向冲击试验。


3.2.4.4 对于宽度  $25 \mathrm{~mm}$  、标距长度  $200 \mathrm{~mm}$  的全厚度板状非比例试样，其最小伸长率应符合表3.2.4.4的规定。


全厚度板状非比例试样的最小伸长率



表3.2.4.4


<table><tr><td>厚度t(mm)</td><td>t≤5</td><td>5&lt;t≤10</td><td>10&lt;t≤15</td><td>15&lt;t≤20</td><td>20&lt;t≤25</td><td>25&lt;t≤30</td><td>30&lt;t≤40</td><td>40&lt;t≤50</td></tr><tr><td>伸长率A(%)</td><td>14</td><td>16</td><td>17</td><td>18</td><td>19</td><td>20</td><td>21</td><td>22</td></tr></table>

# 第3节 高强度船体结构用钢

# 3.3.1 钢材等级

3.3.1.1 高强度船体结构用钢按其最小屈服强度划分强度级别，每一强度级别又按其冲击韧性的不同分为A、D、E、F4级。本节规定适用于厚度不超过  $150\mathrm{mm}$  的AH27、DH27、EH27、FH27、AH32、DH32、EH32、AH36、DH36、EH36、FH36、AH40、DH40、EH40和FH40等级的钢板和宽扁钢；本节规定还适用于上述等级厚度不大于  $50\mathrm{mm}$  的型钢和棒材。

3.3.1.2 大型集装箱船用EH47钢（厚度为  $50\mathrm{mm}\sim 100\mathrm{mm}$  、屈服强度不小于  $460\mathrm{N} / \mathrm{mm}^2$  的高强度船用结构钢）和止裂钢应满足CCS《船用高强度钢厚板检验指南》的要求。

# 3.3.2 脱氧方法与化学成分

3.3.2.1 高强度船体结构用钢均应为经过细化晶粒处理的镇静钢，其熔炼分析化学成分应符合表3.3.2.1的要求。


高强度船体结构用钢的化学成分



表3.3.2.1


<table><tr><td colspan="2">等 级</td><td>AH27、DH27、EH27, AH32, AH36, AH40, DH32, DH36, DH40, EH32, EH36, EH40</td><td>FH27, FH32, FH36, FH40</td></tr><tr><td rowspan="14">化学成分(\%)56</td><td>C</td><td>≤0.18</td><td>≤0.16</td></tr><tr><td>Mn</td><td>0.90~1.60①</td><td>0.90~1.60①</td></tr><tr><td>Si</td><td>≤0.50</td><td>≤0.50</td></tr><tr><td>S</td><td>≤0.035</td><td>≤0.025</td></tr><tr><td>P</td><td>≤0.035</td><td>≤0.025</td></tr><tr><td>Al(酸溶)</td><td>≥0.01523</td><td>≥0.01523</td></tr><tr><td>Nb4</td><td>0.02~0.05③</td><td>0.02~0.05③</td></tr><tr><td>V4</td><td>0.05~0.10③</td><td>0.05~0.10③</td></tr><tr><td>Ti4</td><td>≤0.02</td><td>≤0.02</td></tr><tr><td>Cu</td><td>≤0.35</td><td>≤0.35</td></tr><tr><td>Cr</td><td>≤0.20</td><td>≤0.20</td></tr><tr><td>Ni</td><td>≤0.40</td><td>≤0.80</td></tr><tr><td>Mo</td><td>≤0.08</td><td>≤0.08</td></tr><tr><td>N</td><td>-</td><td>≤0.009(如含铝时, ≤0.012)</td></tr></table>


注：① 对厚度不大于  $12.5\mathrm{mm}$  的钢材以及AH27、DH27、EH27和FH27钢，其锰含量最低可为  $0.70\%$  。



② 可以采用总铝含量来代替酸溶铝含量的要求，此时，总铝含量应不小于  $0.02\%$



③ 钢厂可以将细化晶粒元素(Al、Nb、V等)单独或以任一组合形式加入钢中。当单独加入时，其含量应不低于表列值；若混合加入两种以上细化晶粒元素时，则表中对单一元素含量下限的规定不适用，但应满足认可的技术条件。



④ 铌、钒、钛的含量还应符合：  $\mathrm{Nb}\% +\mathrm{V}\% +\mathrm{Ti}\% \leqslant 0.12\%$



⑤ 若采用TMCP状态交货，化学成分应满足本节3.3.2.3的规定。



⑥ 在钢材的冶炼过程中添加的任何其他元素，应在材料证书上注明。


3.3.2.2 可对碳当量提出要求。碳当量  $C_{eq}$  可根据化学成分按下列公式计算：

$$
C _ {e q} = C + \frac {M n}{6} + \frac {C r + M o + V}{5} + \frac {N i + C u}{15} \quad (\%)
$$

碳当量最大值不应超过协议允许值。

3.3.2.3 对于以热机械控制轧制状态交货的钢材，还应符合下列要求：

(1) 应根据钢材的熔炼分析化学成分，按本节3.3.2.2所列之公式计算碳当量  $C_{eq}$ ，碳当量应符合表3.3.2.3(1)的要求。

(2) 根据需要, 可采用按下列公式计算出的冷裂纹敏感系数  $P_{cm}$  代替碳当量, 来衡量钢材的可焊性:

$$
P _ {c m} = C + \frac {S i}{30} + \frac {M n}{20} + \frac {C u}{20} + \frac {N i}{60} + \frac {C r}{20} + \frac {M o}{15} + \frac {V}{10} + 5 B \quad (\%)
$$

按上述公式计算出的  $P_{cm}$  值应符合公认的有关标准。


厚度小于等于  $150 \mathrm{~mm}$  的热机械轧制高强度钢的碳当量  $C_{\mathrm{eq}}$  表3.3.2.3(1)


<table><tr><td rowspan="3">钢材等级</td><td colspan="3">碳当量①\( C_{eq} \)(%)</td></tr><tr><td colspan="3">厚度t(mm)</td></tr><tr><td>t≤50</td><td>50&lt;t≤100</td><td>100&lt;t≤150</td></tr><tr><td>AH27, DH27, EH27, FH27</td><td>≤0.36</td><td>≤0.38</td><td>≤0.40</td></tr><tr><td>AH32, DH32, EH32, FH32</td><td>≤0.36</td><td>≤0.38</td><td>≤0.40</td></tr><tr><td>AH36, DH36, EH36, FH36</td><td>≤0.38</td><td>≤0.40</td><td>≤0.42</td></tr><tr><td>AH40, DH40, EH40, FH40</td><td>≤0.40</td><td>≤0.42</td><td>≤0.45</td></tr></table>


注：① 钢厂和船厂可以根据具体情况协商制定更严格的碳当量要求。


# 3.3.3 热处理

3.3.3.1 钢材的交货状态应符合表3.3.3.1要求。


高强度船体结构用钢的交货状态



表3.3.3.1


<table><tr><td rowspan="3">钢材等级</td><td rowspan="3">细化晶粒元素</td><td rowspan="3">产品型式</td><td colspan="6">交货状态(冲击试验取样批量)\( ^{12} \)</td></tr><tr><td colspan="6">厚度t(mm)</td></tr><tr><td>t≤12.5</td><td>12.5&lt;t≤20</td><td>20&lt;t≤25</td><td>25&lt;t≤35</td><td>35&lt;t≤50</td><td>50&lt;t≤150</td></tr><tr><td rowspan="5">AH27AH32AH36</td><td rowspan="2">Nb和/或V</td><td>板材</td><td>A(50)</td><td colspan="4">N(50), CR(50), TM(50)</td><td>N(50), CR(25), TM(50)</td></tr><tr><td>型材</td><td>A(50)</td><td colspan="4">N(50), CR(50), TM(50), AR*(25)</td><td>不适用</td></tr><tr><td rowspan="3">Al或Al和Ti</td><td rowspan="2">板材</td><td rowspan="2" colspan="2">A(50)</td><td colspan="2">AR*(25)</td><td colspan="2">不适用</td></tr><tr><td colspan="3">N(50), CR(50), TM(50)</td><td>N(50), CR(25), TM(50)</td></tr><tr><td>型材</td><td>A(50)</td><td colspan="4">N(50), CR(50), TM(50), AR*(25)</td><td>不适用</td></tr><tr><td rowspan="2">AH40</td><td rowspan="2">任意</td><td>板材</td><td>A(50)</td><td colspan="4">N(50), CR(50), TM(50)</td><td>N(50), TM(50),QT(每热处理长度)</td></tr><tr><td>型材</td><td>A(50)</td><td colspan="4">N(50), CR(50), TM(50)</td><td>不适用</td></tr><tr><td rowspan="5">DH27DH32DH36</td><td rowspan="2">Nb和/或V</td><td>板材</td><td>A(50)</td><td colspan="4">N(50), CR(50), TM(50)</td><td>N(50), CR(25), TM(50)</td></tr><tr><td>型材</td><td>A(50)</td><td colspan="4">N(50), CR(50), TM(50), AR*(25)</td><td>不适用</td></tr><tr><td rowspan="3">Al或Al和\( Ti \)</td><td rowspan="2">板材</td><td rowspan="2" colspan="2">A(50)</td><td>AR*(25)</td><td colspan="3">不适用</td></tr><tr><td colspan="3">N(50), CR(50), TM(50)</td><td>N(50), CR(25), TM(50)</td></tr><tr><td>型材</td><td colspan="2">A(50)</td><td colspan="3">N(50), CR(50), TM(50), AR*(25)</td><td>不适用</td></tr><tr><td rowspan="2">DH40</td><td rowspan="2">任意</td><td>板材</td><td colspan="5">N(50), CR(50), TM(50)</td><td>N(50), TM(50),QT(每热处理长度)</td></tr><tr><td>型材</td><td colspan="5">N(50), CR(50), TM(50)</td><td>不适用</td></tr><tr><td rowspan="2">EH27EH32EH36</td><td rowspan="2">任意</td><td>板材</td><td colspan="6">N(每件), TM(每件)</td></tr><tr><td>型材</td><td colspan="5">N(25), TM(25), AR*(15), CR*(15)</td><td>不适用</td></tr><tr><td rowspan="2">EH40</td><td rowspan="2">任意</td><td>板材</td><td colspan="6">N(每件), TM(每件), QT(每热处理长度)</td></tr><tr><td>型材</td><td colspan="5">N(25), TM(25), QT(25)</td><td>不适用</td></tr><tr><td rowspan="2">FH27FH32FH36</td><td rowspan="2">任意</td><td>板材</td><td colspan="6">N(每件), TM(每件), QT(每热处理长度)</td></tr><tr><td>型材</td><td colspan="5">N(25), TM(25), QT(25), CR*(15)</td><td>不适用</td></tr><tr><td rowspan="2">FH40</td><td rowspan="2">任意</td><td>板材</td><td colspan="6">N(每件), TM(每件), QT(每一热处理长度)</td></tr><tr><td>型材</td><td colspan="5">N(25), TM(25), QT(25)</td><td>不适用</td></tr></table>


注：① 交货状态：A：任意；N：正火；CR：控制轧制；TM(TMCP)：热机械控制轧制；QT：淬火加回火；AR*：经CCS特别认可后，可采用热轧状态交货；CR*：经CCS特别认可后，可采用控制轧制状态交货。



② 括号中的数值表示冲击试样的取样批量(单位为t)。每一批量应取1组3个夏比V型冲击试样。


# 3.3.4 力学性能

3.3.4.1 高强度船体结构用的钢板、扁钢和型钢的拉伸试验和冲击试验应符合本篇第2章的要求，同时还应符合下列要求：

(1) 拉伸试样应采用本篇第2章表2.2.2.1中序号1的板状试样，对厚度超过  $40\mathrm{mm}$  者也可采用序号2的圆棒形试样，此时试样的轴线应位于产品1/4厚度处；

(2) 产品厚度不大于  $40 \mathrm{~mm}$  时, 冲击试样应为近表面试样, 即试样边缘距轧制面小于  $2 \mathrm{~mm}$ ; 当产品厚度超过  $40 \mathrm{~mm}$  时, 试样的轴线应位于  $1 / 4$  厚度处。冲击试样的缺口方向应垂直于轧制面。

# 3.3.4.2 试验的取样数量应符合下列规定：

(1) 拉伸试样的数量应符合本章3.2.4.2(1)的规定；

(2) 冲击试验的取样数量应符合表3.3.3.1的规定。

3.3.4.3 高强度船体结构用钢的力学性能应符合表3.3.4.3的规定。


高强度船体结构用钢的力学性能



表3.3.4.3


<table><tr><td rowspan="5">钢材等级</td><td rowspan="5">屈服强度\(R_{eH}\)不小于(N/mm2)</td><td rowspan="5">抗拉强度\(R_m\) (N/mm2)</td><td rowspan="5">伸长率\(A_5\) 不小于(%)</td><td colspan="7">夏比V型缺口冲击试验①</td></tr><tr><td rowspan="4">试验温度(°C)</td><td colspan="6">平均冲击功不小于(J)</td></tr><tr><td colspan="6">厚度t(mm)</td></tr><tr><td colspan="2">t≤50</td><td colspan="2">50&lt;t≤70</td><td colspan="2">70&lt;t≤150</td></tr><tr><td>纵向</td><td>横向</td><td>纵向</td><td>横向</td><td>纵向</td><td>横向</td></tr><tr><td>AH27</td><td rowspan="4">265</td><td rowspan="4">410~530</td><td rowspan="4">22</td><td>0</td><td rowspan="4">\(27^{②}\)</td><td rowspan="4">\(20^{②}\)</td><td rowspan="4">34</td><td rowspan="4">24</td><td rowspan="4">42</td><td rowspan="4">27</td></tr><tr><td>DH27</td><td>-20</td></tr><tr><td>EH27</td><td>-40</td></tr><tr><td>FH27</td><td>-60</td></tr><tr><td>AH32</td><td rowspan="4">315</td><td rowspan="4">440~570</td><td rowspan="4">22</td><td>0</td><td rowspan="4">\(31^{②}\)</td><td rowspan="4">\(22^{②}\)</td><td rowspan="4">38</td><td rowspan="4">26</td><td rowspan="4">46</td><td rowspan="4">31</td></tr><tr><td>DH32</td><td>-20</td></tr><tr><td>EH32</td><td>-40</td></tr><tr><td>FH32</td><td>-60</td></tr><tr><td>AH36</td><td rowspan="4">355</td><td rowspan="4">490~630</td><td rowspan="4">21</td><td>0</td><td rowspan="4">\(34^{②}\)</td><td rowspan="4">\(24^{②}\)</td><td rowspan="4">41</td><td rowspan="4">27</td><td rowspan="4">50</td><td rowspan="4">34</td></tr><tr><td>DH36</td><td>-20</td></tr><tr><td>EH36</td><td>-40</td></tr><tr><td>FH36</td><td>-60</td></tr><tr><td>AH40</td><td rowspan="4">390</td><td rowspan="4">510~660</td><td rowspan="4">20</td><td>0</td><td rowspan="4">39</td><td rowspan="4">26</td><td rowspan="4">46</td><td rowspan="4">31</td><td rowspan="4">55</td><td rowspan="4">37</td></tr><tr><td>DH40</td><td>-20</td></tr><tr><td>EH40</td><td>-40</td></tr><tr><td>FH40</td><td>-60</td></tr></table>


注：① 除订货方或CCS有要求外，冲击试验一般仅做纵向试验，但钢厂应采取措施保证钢材的横向冲击性能。型钢一般仅做纵向冲击试验。



② 如钢厂能保证冲击试验抽查合格，经CCS同意，AH27、AH32和AH36级钢验收时冲击试验的批量可予以放宽。


3.3.4.4 对于宽度  $25\mathrm{mm}$  、标距长度  $200\mathrm{mm}$  的全厚度板状试样，其最小伸长率应符合表3.3.4.4的规定。


全厚度板状非比例试样的最小伸长率



表3.3.4.4


<table><tr><td>厚度t(mm)</td><td>等级</td><td>t≤5</td><td>5&lt;t≤10</td><td>10&lt;t≤15</td><td>15&lt;t≤20</td><td>20&lt;t≤25</td><td>25&lt;t≤30</td><td>30&lt;t≤40</td><td>40&lt;t≤50</td></tr><tr><td rowspan="4">伸长率A(%)</td><td>AH27, DH27, EH27, FH27</td><td>14</td><td>16</td><td>17</td><td>18</td><td>19</td><td>20</td><td>21</td><td>22</td></tr><tr><td>AH32, DH32, EH32, FH32</td><td>14</td><td>16</td><td>17</td><td>18</td><td>19</td><td>20</td><td>21</td><td>22</td></tr><tr><td>AH36, DH36, EH36, FH36</td><td>13</td><td>15</td><td>16</td><td>17</td><td>18</td><td>19</td><td>20</td><td>21</td></tr><tr><td>AH40, DH40, EH40, FH40</td><td>12</td><td>14</td><td>15</td><td>16</td><td>17</td><td>18</td><td>19</td><td>20</td></tr></table>

# 第4节 焊接结构用高强度钢

# 3.4.1 适用范围

3.4.1.1 本节规定适用于拟用于海洋结构工程的热轧、细晶、可焊接高强度结构钢。而不适用于本章第2节和第3节所规定的船体结构钢。

本节规定亦可适用于钢板以外的型钢或无缝钢管等其他产品型式。

3.4.1.2 本节规定的高强度钢按其最小规定屈服强度分为420、460、500、550、620、690、890和960 $\mathrm{N} / \mathrm{mm}^2$ 共8个等级。除屈服强度  $890~\mathrm{N / mm}^2$  和  $960~\mathrm{N / mm}^2$  不设F韧性级外，其他各强度级按其冲击试验的温度分为A、D、E和F共4个韧性级。所有等级如下：

<table><tr><td>AH420</td><td>DH420</td><td>EH420</td><td>FH420</td></tr><tr><td>AH460</td><td>DH460</td><td>EH460</td><td>FH460</td></tr><tr><td>AH500</td><td>DH500</td><td>EH500</td><td>FH500</td></tr><tr><td>AH550</td><td>DH550</td><td>EH550</td><td>FH550</td></tr><tr><td>AH620</td><td>DH620</td><td>EH620</td><td>FH620</td></tr><tr><td>AH690</td><td>DH690</td><td>EH690</td><td>FH690</td></tr><tr><td>AH890</td><td>DH890</td><td>EH890</td><td></td></tr><tr><td>AH960</td><td>DH960</td><td>EH960</td><td></td></tr></table>


注：① 交货状态见3.4.4.1。


3.4.1.3 本节规定钢材适用的最大厚度见表3.4.6.2。厚度超出此范围的钢材，应经CCS特别考虑。


(2) 化学成分应以熔炼成分分析来确定，并应满足认可的制造技术条件。


3.4.1.4本节规定的钢材可以以正火(N)/正火轧制(NR)、热机械控制轧制(TM)或淬火加回火(QT)状态交货。TM交货状态可以是：热机械控制轧制(TM)、热机械控制轧制后进行加速冷却(TM+AcC)、热机械控制轧制后直接淬火加回火(TM+DQ)。


③ 对型钢硫和磷的含量允许比表中规定值高  $0.005\%$


3.4.1.5由CCS特别认可的材料，以及与本规范要求有差异的材料应在标识记号后增加后缀“S”（如EH620S）。


(4) 总铝与氮的比最小应为2：1。当采用其他固氮元素时，最小铝含量和铝氮比可不必满足。



⑤  $\mathrm{Nb} + \mathrm{V} + \mathrm{Ti} \leqslant 0.26\%$  和  $\mathrm{Mo} + \mathrm{Cr} \leqslant 0.65\%$  ，但对于淬火加回火钢可不必满足。


# 3.4.2 制钢方法


(6) 经本社同意，可适当提高镍的含量。


3.4.2.1 本节规定的高强钢应由碱性氧气转炉、碱性电弧炉或经CCS特别认可方法生产。

3.4.2.2 下列各等级钢材均应进行真空脱气处理：

(1) 所有有Z向性能要求的钢；

(2) 强度级别为690、890和  $960 \mathrm{~N} / \mathrm{mm}^{2}$  的钢。

# 3.4.3 脱氧方法和化学成分

3.4.3.1 本节规定的高强钢均应为全镇静钢，并按认可的制造工艺进行晶粒细化处理。按ISO643或相当的试验方法中规定的金相检查法确定的晶粒度应大于或等于6。

3.4.3.2 应按认可的钢厂技术条件进行目标化学成分分析，表3.4.3.2所列的所有元素应予以报告。不同交货状态的钢材应满足相应的成分要求。


焊接结构用高强度钢的化学成分



表3.4.3.2


<table><tr><td>交货状态①</td><td colspan="2">N/NR</td><td colspan="2">TM</td><td colspan="2">QT</td></tr><tr><td>钢材等级化学成分②</td><td>AH420DH420AH460DH460</td><td>EH420EH460</td><td>AH420DH420AH460DH460AH500DH500AH550DH550AH620DH620AH690DH690AH890</td><td>EH420FH420EH460FH460EH500FH500EH550FH550EH620FH620EH690FH690DH890EH890DH960</td><td>AH420DH420AH460AH460DH460AH500AH500AH620DH620AH690DH690AH890AH960</td><td>EH420 EH460 EH500 EH500 EH550 EH620 EH690 EH690 DH890 EH890 DH960 EH960</td></tr><tr><td>C (%)</td><td>≤0.20</td><td>≤0.18</td><td>≤0.16</td><td>≤0.14</td><td colspan="2">≤0.18</td></tr><tr><td>Mn (%)</td><td colspan="2">1.0~1.70</td><td colspan="2">1.0~1.70</td><td colspan="2">≤1.70</td></tr><tr><td>Si (%)</td><td colspan="2">≤0.60</td><td colspan="2">≤0.60</td><td colspan="2">≤0.80</td></tr><tr><td>P③ (%)</td><td>≤0.030</td><td>≤0.025</td><td>≤0.025</td><td>≤0.020</td><td>≤0.025</td><td>≤0.020</td></tr><tr><td>S③ (%)</td><td>≤0.025</td><td>≤0.020</td><td>≤0.015</td><td>≤0.010</td><td>≤0.015</td><td>≤0.010</td></tr><tr><td>Al(总含量)④ (%)</td><td colspan="2">≥0.02</td><td colspan="2">≥0.02</td><td colspan="2">≥0.018</td></tr><tr><td>Nb⑤ (%)</td><td colspan="2">≤0.05</td><td colspan="2">≤0.05</td><td colspan="2">≤0.06</td></tr><tr><td>V⑤ (%)</td><td colspan="2">≤0.20</td><td colspan="2">≤0.12</td><td colspan="2">≤0.12</td></tr><tr><td>Ti⑤(%)</td><td colspan="2">≤0.05</td><td colspan="2">≤0.05</td><td colspan="2">≤0.05</td></tr><tr><td>Ni⑥(%)</td><td>≤0.80</td><td colspan="2">≤2.00⑨</td><td colspan="3">≤2.00⑧</td></tr><tr><td>Cu(%)</td><td>≤0.55</td><td colspan="2">≤0.55</td><td colspan="3">≤0.50</td></tr><tr><td>Cr⑤(%)</td><td>≤0.30</td><td colspan="2">≤0.50</td><td colspan="3">≤1.50</td></tr><tr><td>Mo⑤(%)</td><td>≤0.10</td><td colspan="2">≤0.50</td><td colspan="3">≤0.70</td></tr><tr><td>N(%)</td><td>≤0.025</td><td colspan="2">≤0.025</td><td colspan="3">≤0.015</td></tr><tr><td>O⑦(ppm)</td><td>不适用</td><td>不适用</td><td>≤50</td><td>不适用</td><td colspan="2">≤30</td></tr></table>


⑦ 最大氧含量的要求仅适用于DH890、EH890、DH960和EH960。


3.4.3.3 合金化、固氮和细化晶粒所用的元素以及残余元素应在制造技术条件中详细列明。当硼作为强化钢的淬硬性而有意加入时，硼元素的最大含量应不高于  $0.005\%$  ，且分析结果应予以报告。

3.4.3.4 钢的碳当量值  $C_{eq}$  应以熔炼成分分析值按下式进行计算。最大值在表3.4.3.4中规定。

(1) 所有等级钢可采用IIW的公式:

$$
C _ {e q} = C + \frac {M n}{6} + \frac {C r + M o + V}{5} + \frac {N i + C u}{15} (\%)
$$

(2) 对H460及更高强度级钢，钢厂可采用CET来替代  $C_{eq}$ ，且按下面公式进行计算。

$$
C E T = C + \frac {(M n + M o)}{10} + \frac {(C r + C u)}{20} + \frac {N i}{40} (\%)
$$

(3) 对于含碳量不大于  $0.12\%$  的热机械控制轧制钢和淬火加回火钢，钢厂可用评价焊接性的冷裂纹敏感性系数  $P_{cm}$  替代  $C_{eq}$  或  $CET$  ，且按下列公式计算。

$$
P _ {c m} = C + \frac {S i}{30} + \frac {M n}{20} + \frac {C u}{20} + \frac {N i}{60} + \frac {C r}{20} + \frac {M o}{15} + \frac {V}{10} + 5 B \quad (\%)
$$


高强度钢的碳当量要求 (%)



表3.4.3.4


<table><tr><td>碳当量(%)</td><td colspan="6">\( C_{eq} \)</td><td>\( CET \)</td><td>\( P_{cm} \)</td></tr><tr><td>产品形式</td><td colspan="3">板材</td><td>型材</td><td>棒材</td><td>管材</td><td>所有</td><td>所有</td></tr><tr><td>产品厚度钢材等级/交货状态</td><td>t≤50(mm)</td><td>50&lt;t≤100(mm)</td><td>100&lt;t≤250(mm)</td><td>t≤50(mm)</td><td>T(或d)≤250(mm)</td><td>t≤65(mm)</td><td>所有</td><td>所有</td></tr><tr><td>H420N/NR</td><td>0.46</td><td>0.48</td><td>0.52</td><td>0.47</td><td>0.53</td><td>0.47</td><td rowspan="3" colspan="2">-</td></tr><tr><td>H420TM</td><td>0.43</td><td>0.45</td><td>0.47</td><td>0.44</td><td>-</td><td>-</td></tr><tr><td>H420QT</td><td>0.45</td><td>0.47</td><td>0.49</td><td>-</td><td>-</td><td>0.46</td></tr><tr><td>H460N/NR</td><td>0.50</td><td>0.52</td><td>0.54</td><td>0.51</td><td>0.55</td><td>0.51</td><td>0.25</td><td></td></tr><tr><td>H460TM</td><td>0.45</td><td>0.47</td><td>0.48</td><td>0.46</td><td>-</td><td>-</td><td>0.30</td><td>0.23</td></tr><tr><td>H460QT</td><td>0.47</td><td>0.48</td><td>0.50</td><td>-</td><td>-</td><td>0.48</td><td>0.32</td><td>0.24</td></tr><tr><td>H500TM</td><td>0.46</td><td>0.48</td><td>0.50</td><td rowspan="11" colspan="2">-</td><td>-</td><td>0.32</td><td>0.24</td></tr><tr><td>H500QT</td><td>0.48</td><td>0.50</td><td>0.54</td><td>0.50</td><td>0.34</td><td>0.25</td></tr><tr><td>H550TM</td><td>0.48</td><td>0.50</td><td>0.54</td><td>-</td><td>0.34</td><td>0.25</td></tr><tr><td>H550QT</td><td>0.56</td><td>0.60</td><td>0.64</td><td>0.56</td><td>0.36</td><td>0.28</td></tr><tr><td>H620TM</td><td>0.50</td><td>0.52</td><td>-</td><td>-</td><td>0.34</td><td>0.26</td></tr><tr><td>H620QT</td><td>0.56</td><td>0.60</td><td>0.64</td><td>0.58</td><td>0.38</td><td>0.30</td></tr><tr><td>H690TM</td><td>0.56</td><td colspan="2">-</td><td>-</td><td>0.36</td><td>0.30</td></tr><tr><td>H690QT</td><td>0.64</td><td>0.66</td><td>0.70</td><td>0.68</td><td>0.40</td><td>0.33</td></tr><tr><td>H890TM</td><td>0.60</td><td colspan="2">-</td><td>-</td><td>0.38</td><td>0.28</td></tr><tr><td>H890QT</td><td>0.68</td><td>0.75</td><td>-</td><td>-</td><td>0.40</td><td>-</td></tr><tr><td>H960QT</td><td>0.75</td><td colspan="2">-</td><td>-</td><td>0.40</td><td>-</td></tr></table>


注：表中“-”为不适用。


# 3.4.4 交货状态

3.4.4.1 本节规定的高强度钢可以按以下状态交货：

(1) 正火(N)/正火轧制(NR);


注：①对某些应用场合，如海上平台的齿条等，若设计要求其整个厚度保持拉伸性能时，则最小规定的拉伸性能不能随着厚度的增加而降低。


(2) 热机械控制轧制(TM)，(包含TM+AcC和TM+DQ);

(3) 淬火加回火(QT)(包括热轧后直接淬火加回火)。

# 3.4.5 压缩比

3.4.5.1 除在认可时另有规定外，钢坯或钢锭的压缩比应不小于3：1。

# 3.4.6 厚度限制

3.4.6.1 由连铸方法生产的坏料最大厚度由钢厂自行确定。

3.4.6.2 相应于特定的交货状态，钢板、型材、棒材和管材的最大适用厚度见表3.4.6.2所示。


不同形式产品的最大厚度



表3.4.6.2


<table><tr><td rowspan="2">交货状态</td><td colspan="4">最大厚度/直径(mm)</td></tr><tr><td>板材</td><td>型材</td><td>棒材</td><td>管材</td></tr><tr><td>正火(N)</td><td>250²</td><td>50</td><td>250</td><td>65</td></tr><tr><td>正火轧制(NR)</td><td>150</td><td colspan="3">①</td></tr><tr><td>热机械控制轧制(TM)</td><td>150</td><td>50</td><td>不适用</td><td>不适用</td></tr><tr><td>淬火加回火(QT)</td><td>150²</td><td>50</td><td>不适用</td><td>50</td></tr></table>


注：① 用正火轧制工艺路线生产的型钢、棒材和管材的最大厚度通常小于正火工艺路线生产产品的厚度，并应经 CCS 同意。


# 3.4.7 力学性能

3.4.7.1 力学性能的试验频率应按下列要求：

(1) 应以同炉、相同交货状态和相同厚度，小于或等于25吨为一批，按批制取拉伸试样。

(2) 夏比 V 型缺口冲击试样应按以下要求抽取:

a. 对于以 N、NR 或 TM 轧制状态交货的钢板或扁钢，应每一轧件制取一套试样；

b. 对以 QT 状态交货的钢板或扁钢，应每一热处理件制取一套试样；

c. 对型钢、棒材或管材，应以每25吨或其余量为一批，每批制取一套试样。

(3) 对于连续热处理的产品，其冲击试验的数量和取样位置可由钢厂特别考虑并经 CCS 同意。

3.4.7.2 力学性能试验的取样位置和方向，除如下规定外，应符合本章3.1.4的相关规定：

(1) 对于厚度大于  $100\mathrm{mm}$  的产品，当采用圆形横截面拉伸试样时，除了在厚度 1/4 处取样外，还应在厚度中心增加一个试样。

(2) 对于钢板和宽度超过  $600 \mathrm{~mm}$  的扁钢应取横向夏比冲击试样；对其他产品形式应取纵向冲击试样。

(3) 夏比  $\mathrm{V}$  型缺口冲击试样应取自其一个面距离轧制表面不大于  $2 \mathrm{~mm}$  处。但对于厚度大于  $50 \mathrm{~mm}$  的材料, 冲击试样应在  $t / 4$  和  $t / 2$  处取样。

(4) 对于名义厚度小于  $6 \mathrm{~mm}$  的材料，一般不要求进行冲击试验。

(5) 对于QT交货状态且厚度大于  $50 \mathrm{~mm}$  的钢材，如CCS认为有必要可增加一组距离轧制表面不大于  $2 \mathrm{~mm}$  的试样进行夏比V型缺口冲击试验。

3.4.7.3力学性能的试样和试验程序应满足本规范第2章的规定。

3.4.7.4 试验结果应满足表3.4.7.4的相应要求。若对板材和宽扁钢以外其他形式的产品进行纵向试验时，试验的伸长率结果应满足表内的纵向伸长率的要求。


焊接结构用高强度钢的力学性能



表3.4.7.4


<table><tr><td colspan="2" rowspan="3">力学性能钢级和交货状态</td><td colspan="3">屈服强度\(R_{\text{eH}}\) (N/mm2)不小于</td><td colspan="2">抗拉强度\(R_{\text{m}}\) (N/mm2)</td><td colspan="2" rowspan="2">断后伸长率\(A_{5}\)(%) \(L_{0}=5.65\sqrt{S_{0}}\)不小于</td><td colspan="3">夏比V型缺口冲击试验</td></tr><tr><td colspan="3">名义厚度(mm)</td><td colspan="2">名义厚度(mm)</td><td>试验温度(°C)</td><td colspan="2">冲击功不小于(J)</td></tr><tr><td>≥3≤50</td><td>&gt;50≤100</td><td>&gt;100≤250①</td><td>≥3≤100</td><td>&gt;100≤250①</td><td>横向T</td><td>纵向L</td><td></td><td>横向T</td><td>纵向L</td></tr><tr><td>H420N/NRH420TM H420QT</td><td>A D E</td><td>420</td><td>390</td><td>365</td><td>520~680</td><td>470~650</td><td>19</td><td>21</td><td>0-20-40</td><td>28</td><td>42</td></tr><tr><td colspan="2" rowspan="3">力学性能钢级和交货状态</td><td colspan="3">屈服强度\( R_{\text{elH}} \)(N/mm2)不小于</td><td colspan="2">抗拉强度\( R_{m} \)(N/mm2)</td><td colspan="2" rowspan="2">断后伸长率\( A_{5} \)(%) \( L_{0}=5.65\sqrt{S_{0}} \)不小于</td><td colspan="3">夏比V型缺口冲击试验</td></tr><tr><td colspan="3">名义厚度(mm)</td><td colspan="2">名义厚度(mm)</td><td>试验温度(°C)</td><td colspan="2">冲击功不小于(J)</td></tr><tr><td>≥3≤50</td><td>&gt;50≤100</td><td>&gt;100≤250①</td><td>≥3≤100</td><td>&gt;100≤250①</td><td>横向T</td><td>纵向L</td><td></td><td>横向T</td><td colspan="1">纵向L</td></tr><tr><td></td><td>F</td><td></td><td></td><td></td><td></td><td></td><td></td><td></td><td>-60</td><td></td><td></td></tr><tr><td>H460N/NRH460TM H460QT</td><td>ADEF</td><td>460</td><td>430</td><td>390</td><td>540~720</td><td>500~710</td><td>17</td><td>19</td><td>0-20-40-60</td><td>31</td><td>46</td></tr><tr><td>H500TM H500QT</td><td>ADEF</td><td>500</td><td>480</td><td>440</td><td>590~770</td><td>540~720</td><td>17</td><td>19</td><td>0-20-40-60</td><td>33</td><td>50</td></tr><tr><td>H550TM H550QT</td><td>ADEF</td><td>550</td><td>530</td><td>490</td><td>640~820</td><td>590~770</td><td>16</td><td>18</td><td>0-20-40-60</td><td>37</td><td>55</td></tr><tr><td>H620TM H620QT</td><td>ADEF</td><td>620</td><td>580</td><td>560</td><td>700~890</td><td>650~830</td><td>15</td><td>17</td><td>0-20-40-60</td><td>41</td><td>62</td></tr><tr><td>H690TM H690QT</td><td>ADEF</td><td>690</td><td>650</td><td>630</td><td>770~940</td><td>710~900</td><td>14</td><td>16</td><td>0-20-40-60</td><td>46</td><td>69</td></tr><tr><td>H890TM H890QT</td><td>ADE</td><td>890</td><td>830</td><td>不适用</td><td>940~1100</td><td>不适用</td><td>11</td><td>13</td><td>0-20-40</td><td>46</td><td>69</td></tr><tr><td>H960QT</td><td>ADE</td><td>960</td><td>不适用</td><td>不适用</td><td>980~1150</td><td>不适用</td><td>10</td><td>12</td><td>0-20-40</td><td>46</td><td>69</td></tr></table>


② 对于厚度大于  $250\mathrm{mm}$  的正火钢和厚度大于  $150\mathrm{mm}$  的淬火加回火钢应经CCS特别考虑。


3.4.7.5 对于宽度  $25\mathrm{mm}$  、标距长度  $200\mathrm{mm}$  的矩形截面全厚度试样，其伸长率应符合表3.4.7.5所列的最小值的规定。


全厚度板状试样的最小伸长率①



表3.4.7.5


<table><tr><td rowspan="2">强度</td><td colspan="7">厚度(mm)</td></tr><tr><td>≤10</td><td>&gt;10≤15</td><td>&gt;15≤20</td><td>&gt;20≤25</td><td>&gt;25≤40</td><td>&gt;40≤50</td><td>&gt;50≤70</td></tr><tr><td>H420</td><td>11</td><td>13</td><td>14</td><td>15</td><td>16</td><td>17</td><td>18</td></tr><tr><td>H460</td><td>11</td><td>12</td><td>13</td><td>14</td><td>15</td><td>16</td><td>17</td></tr><tr><td>H500</td><td>10</td><td>11</td><td>12</td><td>13</td><td>14</td><td>15</td><td>16</td></tr><tr><td>H550</td><td>10</td><td>11</td><td>12</td><td>13</td><td>14</td><td>15</td><td>16</td></tr><tr><td>H620</td><td>9</td><td>11</td><td>12</td><td>12</td><td>13</td><td>14</td><td>15</td></tr><tr><td>H690</td><td>9²</td><td>10²</td><td>11²</td><td>11</td><td>12</td><td>13</td><td>14</td></tr></table>


注 ① 表列最小断后伸长率是对横向试样的要求。



② 对厚度小于等于20mm的H690板，可用符合本篇第2章第2节的圆截面拉伸试样替代矩形截面的拉伸试样。横向试样的最小伸长率为  $14\%$  。



(3) H890和H960的试样及不包括在表内的试样应采用标距长度为  $L_{0} = 5.65 \sqrt{S_{0}}$  的比例试样。


3.4.7.6 对带有Z向性能标识的钢，应按本章第10节要求进行各项试验。厚度方向的抗拉强度应不低于规定最小抗拉强度的  $80\%$  。

# 3.4.8 消应力处理和其他热处理

3.4.8.1 涉及热处理工艺的认可钢材，适宜进行消除应力热处理。如冷成型后的消除应力热处理或焊后热处理，以降低脆断风险、增加疲劳寿命和加工后的尺寸稳定性。

# 第5节 锅炉与受压容器用钢

# 3.5.1 适用范围

3.5.1.1 本节规定适用于制造锅炉和受压容器的钢板、扁钢和型钢等的碳钢、碳锰钢和合金钢。

# 3.5.2 脱氧方法与化学成分

3.5.2.1 锅炉与受压容器用钢的脱氧方法和熔炼分析化学成分应符合表3.5.2.1的规定。


锅炉与受压容器用钢的脱氧方法和化学成分



表3.5.2.1


<table><tr><td rowspan="2">钢材等级</td><td rowspan="2">脱氧方法</td><td colspan="9">化学成分(%)</td></tr><tr><td>C</td><td>Si</td><td>Mn</td><td>P</td><td>S</td><td>Al</td><td>Cr</td><td>Mo</td><td>其他元素</td></tr><tr><td>360A</td><td>镇静</td><td>≤0.17</td><td>0.10~0.35</td><td>0.40~1.20</td><td>≤0.04</td><td>≤0.04</td><td>②</td><td>-</td><td>-</td><td rowspan="8">Cr≤0.25Cu≤0.30Ni≤0.30Mo≤0.10总量≤0.70</td></tr><tr><td>360B</td><td>镇静并细化晶粒</td><td>≤0.17</td><td>0.15~0.35</td><td>0.40~1.20</td><td>≤0.04</td><td>≤0.04</td><td>0.015-0.065</td><td>-</td><td>-</td></tr><tr><td>410A</td><td>镇静</td><td>≤0.20</td><td>0.10~0.35</td><td>0.50~1.30</td><td>≤0.04</td><td>≤0.04</td><td>②</td><td>-</td><td>-</td></tr><tr><td>410B</td><td>镇静并细化晶粒</td><td>≤0.20</td><td>0.15~0.35</td><td>0.50~1.30</td><td>≤0.04</td><td>≤0.04</td><td>0.015-0.065</td><td>-</td><td>-</td></tr><tr><td>460A</td><td>镇静</td><td>≤0.20①</td><td>0.10~0.40</td><td>0.80~1.40</td><td>≤0.04</td><td>≤0.04</td><td>②</td><td>-</td><td>-</td></tr><tr><td>460B</td><td>镇静并细化晶粒</td><td>≤0.20①</td><td>0.15~0.40</td><td>0.80~1.40</td><td>≤0.04</td><td>≤0.04</td><td>0.010~0.065</td><td>-</td><td>-</td></tr><tr><td>490A</td><td>镇静</td><td>≤0.20①</td><td>0.15~0.50</td><td>0.90~1.60</td><td>≤0.04</td><td>≤0.04</td><td>②</td><td>-</td><td>-</td></tr><tr><td>490B</td><td>镇静并细化晶粒</td><td>≤0.20①</td><td>0.15~0.50</td><td>0.90~1.60</td><td>≤0.04</td><td>≤0.04</td><td>0.015~0.065</td><td>-</td><td>-</td></tr><tr><td>1Cr0.5Mo</td><td>镇静</td><td>0.10~0.18</td><td>0.10~0.35</td><td>0.40~0.80</td><td>≤0.035</td><td>≤0.035</td><td>≤0.020</td><td>0.70~1.30</td><td>0.40~0.60</td><td>Cu≤0.30Ni≤0.30</td></tr><tr><td>2.25Cr1Mo</td><td>镇静</td><td>0.08~0.18</td><td>0.10~0.50</td><td>0.40~0.80</td><td>≤0.035</td><td>≤0.035</td><td>≤0.020</td><td>2.0~2.50</td><td>0.90~1.10</td><td>Cu≤0.30Ni≤0.30</td></tr></table>


注：① 当厚度大于30mm时，钢材的含碳量可以  $\leqslant 0.22\%$



② 钢材可以采用铝脱氧。


# 3.5.3 热处理

3.5.3.1 锅炉与受压容器用钢，除拟作热成型的钢材经协商可采用轧制状态供货外，对于抗拉强度为  $360\mathrm{N} / \mathrm{mm}^2 \sim 490\mathrm{N} / \mathrm{mm}^2$  的碳钢和碳锰钢，应以正火或控制轧制状态供货，对于1Cr0.5Mo和2.25Cr1Mo合金钢，则应以正火加回火状态交货。

# 3.5.4 力学性能

# 3.5.4.1 试样的取样数量规定如下：

(1) 对于钢板，当每个轧制件重量不超过5t且长度不超过  $15 \mathrm{~m}$  时，应从每个轧制件的一端切取1个拉伸试样和1组3个冲击试样；当重量大于5t或者长度超过  $15 \mathrm{~m}$  时，应从每个轧制件的两端各切取1个拉伸试样和1组3个冲击试样。一个轧制件是指由单个钢锭(或方坯、扁坯)轧制成的轧件；

(2) 对于带钢，应从每卷钢材的两端各取1个拉伸试样和1组3个冲击试样；

(3) 对于型钢和棒材，可按批取样提交检验。每批应不超过50根，且重量不超过10t，每批钢材应具有同一截面尺寸、同一炉罐号和同一交货状态。每批钢材应从具有代表性的单件上切取1个拉伸试样和1组3个冲击试样。如果一批的重量超过10t时，应从每10t和不足10t的余额中的不同单件钢材上各切取1个拉伸试样和1组3个冲击试样。

3.5.4.2 试样的取样部位应符合本章3.2.4.1规定，对于矩形空心型材，可在任一边的中心部位取样(如图3.5.4.2所示)；对于环型空心型材，可在圆周任一部位上取样。

![](images/603d534f3542d10e1670a36bd3d900ddefa4a69cc90e6416838dd76a29cb185f.jpg)



图3.5.4.2


3.5.4.3 锅炉与受压容器用钢的力学性能应符合表3.5.4.3的规定。


锅炉与受压容器用钢的力学性能



表3.5.4.3


<table><tr><td rowspan="3" colspan="2">钢材等级</td><td rowspan="3">抗拉强度\(R_{m}\)(N/mm2)</td><td colspan="3">屈服强度\(R_{eH}\)不小于(N/mm2)</td><td colspan="2">伸长率\(A_{5}\)不小于(%)</td><td colspan="2">夏比V型缺口冲击试验</td></tr><tr><td colspan="3">厚度范围(mm)</td><td colspan="2">厚度范围(mm)</td><td rowspan="2">试验温度(℃)</td><td rowspan="2">平均冲击功(J)</td></tr><tr><td>t≤16</td><td>16&lt;t≤40</td><td>40&lt;t≤60</td><td>t≤40</td><td>40&lt;t≤60</td></tr><tr><td rowspan="2">360</td><td>A</td><td rowspan="2">360~480</td><td>205</td><td>195</td><td>183</td><td>26</td><td>25</td><td>20</td><td rowspan="10">≥27</td></tr><tr><td>B</td><td>235</td><td>215</td><td>195</td><td>26</td><td>25</td><td>0</td></tr><tr><td rowspan="2">410</td><td>A</td><td rowspan="2">410~530</td><td>235</td><td>225</td><td>215</td><td>24</td><td>23</td><td>20</td></tr><tr><td>B</td><td>265</td><td>245</td><td>235</td><td>24</td><td>23</td><td>0</td></tr><tr><td rowspan="2">460</td><td>A</td><td rowspan="2">460~580</td><td>285</td><td>255</td><td>245</td><td>22</td><td>21</td><td>20</td></tr><tr><td>B</td><td>295</td><td>285</td><td>275</td><td>22</td><td>21</td><td>0</td></tr><tr><td rowspan="2">490</td><td>A</td><td rowspan="2">490~610</td><td>305</td><td>275</td><td>265</td><td>21</td><td>20</td><td>20</td></tr><tr><td>B</td><td>315</td><td>315</td><td>305</td><td>21</td><td>20</td><td>0</td></tr><tr><td colspan="2">1Cr0.5Mo</td><td>440~590</td><td>305</td><td>305</td><td>305</td><td>20</td><td>19</td><td>20</td></tr><tr><td colspan="2">2.25Cr1Mo</td><td>480~630</td><td>275</td><td>265</td><td>265</td><td>18</td><td>17</td><td>20</td></tr></table>

# 3.5.5 高温力学性能

3.5.5.1 凡规定用于工作温度不小于  $50^{\circ} \mathrm{C}$  的钢材，应采用高温拉伸试验来测定其高温屈服强度  $R_{eH}^{T}$ ，高温屈服强度  $R_{eH}^{T}$  值见表3.5.5.1。这些数值在锅炉钢板纳入有关标准时或新钢种初始认可时验证，以供设计用，不作为日常验收试验。如果没有这方面资料或使用温度高于表中所列温度，则对每炉钢至少应取1个试样(当同一炉钢轧制的钢板厚度不同时，应从最厚的钢板中切取)，在设计温度或其他商定的温度下进行试验。

3.5.5.2 高温下承受载荷的结构件所用的钢材，除应测定高温强度外，还应测定高温蠕变断裂强度，即材料在设计温度下100,000h产生破断的平均应力  $R_{m100000}^{T}$ ，以供设计用，  $R_{m100000}^{T}$  的值见表3.5.5.2。


高温屈服强度  $R_{eH}^{T}$



表3.5.1.1


<table><tr><td colspan="2" rowspan="3">钢材等级</td><td rowspan="3">厚度t(mm)</td><td colspan="12">设计温度(℃)</td></tr><tr><td>50</td><td>100</td><td>150</td><td>200</td><td>250</td><td>300</td><td>350</td><td>400</td><td>450</td><td>500</td><td>550</td><td>600</td></tr><tr><td colspan="12">屈服强度RTeff, 不小于(N/mm2)</td></tr><tr><td rowspan="4">360</td><td rowspan="3">A</td><td>t≤16</td><td>183</td><td>175</td><td>172</td><td>168</td><td>150</td><td>124</td><td>117</td><td>115</td><td>113</td><td></td><td></td><td></td></tr><tr><td>16&lt;t≤40</td><td>173</td><td>171</td><td>169</td><td>162</td><td>144</td><td>124</td><td>117</td><td>115</td><td>113</td><td></td><td></td><td></td></tr><tr><td>40&lt;t≤60</td><td>166</td><td>162</td><td>158</td><td>152</td><td>141</td><td>124</td><td>117</td><td>115</td><td>113</td><td></td><td></td><td></td></tr><tr><td>B</td><td>t≤16</td><td>214</td><td>204</td><td>185</td><td>165</td><td>145</td><td>127</td><td>116</td><td>110</td><td>106</td><td></td><td></td><td></td></tr><tr><td rowspan="2"></td><td rowspan="2"></td><td>16&lt;t≤40</td><td>200</td><td>196</td><td>183</td><td>164</td><td>145</td><td>127</td><td>116</td><td>110</td><td>106</td><td></td><td></td><td></td></tr><tr><td>40&lt;t≤60</td><td>183</td><td>179</td><td>172</td><td>159</td><td>145</td><td>127</td><td>116</td><td>110</td><td>106</td><td></td><td></td><td colspan="1"></td></tr><tr><td rowspan="6">410</td><td rowspan="3">A</td><td>t≤16</td><td>220</td><td>211</td><td>208</td><td>201</td><td>180</td><td>150</td><td>142</td><td>138</td><td>136</td><td></td><td></td><td></td></tr><tr><td>16&lt;t≤40</td><td>204</td><td>201</td><td>198</td><td>191</td><td>171</td><td>150</td><td>142</td><td>138</td><td>136</td><td></td><td></td><td colspan="1"></td></tr><tr><td>40&lt;t≤60</td><td>196</td><td>192</td><td>188</td><td>181</td><td>168</td><td>150</td><td>142</td><td>138</td><td>136</td><td></td><td></td><td colspan="1"></td></tr><tr><td rowspan="3">B</td><td>t≤16</td><td>248</td><td>235</td><td>216</td><td>194</td><td>171</td><td>152</td><td>141</td><td>134</td><td>130</td><td></td><td></td><td colspan="1"></td></tr><tr><td>16&lt;t≤40</td><td>235</td><td>228</td><td>213</td><td>192</td><td>171</td><td>152</td><td>141</td><td>134</td><td>130</td><td></td><td></td><td colspan="1"></td></tr><tr><td>40&lt;t≤60</td><td>222</td><td>215</td><td>204</td><td>188</td><td>171</td><td>152</td><td>141</td><td>134</td><td>130</td><td></td><td></td><td colspan="1"></td></tr><tr><td rowspan="6">460</td><td rowspan="3">A</td><td>t≤16</td><td>260</td><td>248</td><td>243</td><td>235</td><td>210</td><td>176</td><td>168</td><td>162</td><td>158</td><td></td><td></td><td></td></tr><tr><td>16&lt;t≤40</td><td>235</td><td>230</td><td>227</td><td>220</td><td>198</td><td>176</td><td>168</td><td>162</td><td>158</td><td></td><td></td><td colspan="1"></td></tr><tr><td>40&lt;t≤60</td><td>227</td><td>222</td><td>218</td><td>210</td><td>194</td><td>176</td><td>168</td><td>162</td><td>158</td><td></td><td></td><td colspan="1"></td></tr><tr><td rowspan="3">B</td><td>t≤16</td><td>276</td><td>262</td><td>247</td><td>223</td><td>198</td><td>177</td><td>167</td><td>158</td><td>153</td><td></td><td></td><td colspan="1"></td></tr><tr><td>16&lt;t≤40</td><td>271</td><td>260</td><td>242</td><td>220</td><td>198</td><td>177</td><td>167</td><td>158</td><td>153</td><td></td><td></td><td colspan="1"></td></tr><tr><td>40&lt;t≤60</td><td>262</td><td>251</td><td>236</td><td>217</td><td>198</td><td>177</td><td>167</td><td>158</td><td>153</td><td></td><td></td><td colspan="1"></td></tr><tr><td rowspan="6">490</td><td rowspan="3">A</td><td>t≤16</td><td>280</td><td>270</td><td>264</td><td>255</td><td>228</td><td>192</td><td>183</td><td>177</td><td>172</td><td></td><td></td><td></td></tr><tr><td>16&lt;t≤40</td><td>255</td><td>248</td><td>245</td><td>237</td><td>214</td><td>192</td><td>183</td><td>177</td><td>172</td><td></td><td></td><td colspan="1"></td></tr><tr><td>40&lt;t≤60</td><td>245</td><td>240</td><td>236</td><td>227</td><td>210</td><td>192</td><td>183</td><td>177</td><td>172</td><td></td><td></td><td colspan="1"></td></tr><tr><td rowspan="3">B</td><td>t≤16</td><td>297</td><td>284</td><td>265</td><td>240</td><td>213</td><td>192</td><td>182</td><td>173</td><td>168</td><td></td><td></td><td colspan="1"></td></tr><tr><td>16&lt;t≤40</td><td>293</td><td>279</td><td>260</td><td>237</td><td>213</td><td>192</td><td>182</td><td>173</td><td>168</td><td></td><td></td><td colspan="1"></td></tr><tr><td>40&lt;t≤60</td><td>283</td><td>272</td><td>256</td><td>234</td><td>213</td><td>192</td><td>182</td><td>173</td><td>168</td><td></td><td></td><td colspan="1"></td></tr><tr><td colspan="2">1Cr0.5Mo</td><td>t≤60</td><td>284</td><td>270</td><td>265</td><td>248</td><td>236</td><td>216</td><td>205</td><td>199</td><td>194</td><td>188</td><td>181</td><td>174</td></tr><tr><td colspan="2">2.25Cr1Mo</td><td>t≤60</td><td>255</td><td>249</td><td>241</td><td>233</td><td>226</td><td>219</td><td>212</td><td>207</td><td>194</td><td>180</td><td>160</td><td>137</td></tr></table>


高温破断平均应力  $R_{m100000}^T$



表3.5.5.2


<table><tr><td rowspan="6">温度 (℃)</td><td colspan="2">钢级</td><td rowspan="6">温度 (℃)</td><td colspan="2">钢级</td></tr><tr><td>360A</td><td>460A</td><td rowspan="4">1Cr0.5Mo</td><td rowspan="4">2.25Cr1Mo</td></tr><tr><td>360B</td><td>460B</td></tr><tr><td>410A</td><td>490A</td></tr><tr><td>410B</td><td>490B</td></tr><tr><td colspan="2">\( R_{m100000}^{T}\left(\mathrm {N}/\mathrm {mm}^{2}\right) \)</td><td colspan="2">\( R_{m100000}^{T}\left(\mathrm {N}/\mathrm {mm}^{2}\right) \)</td></tr><tr><td>380</td><td>171</td><td>227</td><td>480</td><td>210</td><td>170</td></tr><tr><td>390</td><td>155</td><td>203</td><td>490</td><td>177</td><td>153</td></tr><tr><td>400</td><td>141</td><td>179</td><td>500</td><td>146</td><td>137</td></tr><tr><td>410</td><td>127</td><td>157</td><td>510</td><td>121</td><td>122</td></tr><tr><td>420</td><td>114</td><td>136</td><td>520</td><td>99</td><td>107</td></tr><tr><td>430</td><td>102</td><td>117</td><td>530</td><td>81</td><td>93</td></tr><tr><td>440</td><td>90</td><td>100</td><td>540</td><td>67</td><td>79</td></tr><tr><td>450</td><td>78</td><td>85</td><td>550</td><td>54</td><td>69</td></tr><tr><td>460</td><td>67</td><td>73</td><td>560</td><td>43</td><td>59</td></tr><tr><td>470</td><td>57</td><td>63</td><td>570</td><td>35</td><td>51</td></tr><tr><td></td><td></td><td></td><td>580</td><td></td><td>44</td></tr></table>

# 第6节 机械结构用钢

# 3.6.1 一般要求

3.6.1.1 焊接结构的机架、机座、涡轮机汽缸及减速齿轮箱等重要部件所用的轧制钢材，应采用镇静钢，其含碳量应不大于  $0.23\%$  。

3.6.1.2 选用任何等级的一般强度船体结构用钢和高强度船体结构用钢时，应符合本章第2节和第3节的有关规定。

3.6.1.3 本章第5节所述的制造锅炉及受压容器用的碳钢和碳锰钢亦可作为机械结构用钢。作此项用途时，可按批进行检验，其批量的大小和拉伸试样的数量应符合本章3.2.4.2的规定。

对于工作温度高于  $50^{\circ}\mathrm{C}$  的重要机械构件，应将设计温度下的力学性能资料提交CCS备查。

# 第7节 低温韧性钢

# 3.7.1 适用范围

3.7.1.1 本节规定适用于建造液化气体运输船的液货舱或者或液化气体燃料舱、靠近液货舱或液化气体燃料舱的船体结构用的厚度不超过  $50\mathrm{mm}$  的碳锰钢和镍合金钢。该类用钢除符合本节规定外，还应满足CCS《散装运输液化气体船舶构造和设备规范》、《船舶应用天然气燃料规范》的相关要求。

3.7.1.2 对厚度超过  $50\mathrm{mm}$  的碳锰钢和镍合金钢的要求应经CCS特别考虑。

3.7.1.3 满足3.7.1.1要求的碳锰钢最小规定屈服强度分为315、355、  $390\mathrm{N / mm}^2$  级别，韧性等级用符号CL-I、CL-II和CL-III表述（其中：C取CCS第1个字母、L表示低温。）。

3.7.1.4 本节规定的碳锰钢和镍合金钢，除适用于本节3.7.1.1规定的用途外，也可适用于工作温度低于  $0^{\circ}\mathrm{C}$  的其他用途。

# 3.7.2 脱氧方法和化学成分

3.7.2.1 所有钢材应为采用铝处理细化晶粒方法的全镇静钢。

3.7.2.2 碳锰钢的化学成分见表3.7.2.2。

3.7.2.3 镍合金钢的化学成分见表3.7.2.3。

3.7.2.4 碳当量  $\mathrm{C_{eq}}$  可根据熔炼分析化学成分按下列公式计算：

$$
C _ {e q} = C + \frac {M n}{6} + \frac {C r + M o + V}{5} + \frac {N i + C u}{15} (\%)
$$

碳当量最大值不应超过协议允许值。


碳锰钢的化学成分



表3.7.2.2


<table><tr><td rowspan="2">钢号</td><td colspan="6">化学成分(%)</td></tr><tr><td>C</td><td>Mn</td><td>Si</td><td>P</td><td>S</td><td>其他元素</td></tr><tr><td>CL-I-2、CL-II-2CL-I-3、CL-II-3 CL-I-4、CL-II-4</td><td>≤0.18</td><td rowspan="2">0.70~1.60</td><td rowspan="2">0.10~0.50</td><td rowspan="2">≤0.025</td><td rowspan="2">≤0.025</td><td rowspan="2">Ni≤0.80, Cr≤0.25Mo≤0.08, Cu≤0.35Nb≤0.05, V≤0.10</td></tr><tr><td>CL-III-2CL-III-3CL-III-4</td><td>≤0.16</td></tr><tr><td colspan="7">铝含量总量≥0.02% (酸溶≥0.015%)</td></tr></table>


镍合金钢的化学成分



表3.7.2.3


<table><tr><td rowspan="2">钢号</td><td colspan="7">化学成分(%)</td></tr><tr><td>C</td><td>Mn</td><td>Si</td><td>P</td><td>S</td><td>Ni</td><td>其他元素</td></tr><tr><td>1.5Ni</td><td>≤0.14</td><td>0.30~1.50</td><td>0.10~0.35</td><td>≤0.025</td><td>≤0.02</td><td>1.30~1.70</td><td rowspan="5">Cr≤0.25Mo≤0.08Cu≤0.35Cr+Mo+Cu≤0.60Al(酸溶)≥0.015</td></tr><tr><td>2.25 Ni</td><td>≤0.14</td><td>≤0.70</td><td>≤0.30</td><td>≤0.025</td><td>≤0.025</td><td>2.10~2.50</td></tr><tr><td>3.5Ni</td><td>≤0.12</td><td>0.30~0.80</td><td>0.10~0.35</td><td>≤0.025</td><td>≤0.02</td><td>3.20~3.80</td></tr><tr><td>5Ni</td><td>≤0.12</td><td>0.30~0.90</td><td>0.10~0.35</td><td>≤0.025</td><td>≤0.02</td><td>4.70~5.30</td></tr><tr><td>9Ni</td><td>≤0.10</td><td>0.30~0.90</td><td>0.10~0.35</td><td>≤0.025</td><td>≤0.02</td><td>8.5~10.0</td></tr></table>

注：① 含氮量应不超过  $0.009\%$  (如含有铝时，应不超过  $0.012\%$  )。

# 3.7.3 热处理与力学性能


①本要求适用于厚度不超过  $50\mathrm{mm}$  的材料。对厚度超过  $50\mathrm{mm}$  的材料的夏比V型缺口冲击能量值应经CCS同意；


3.7.3.1 碳钢和碳锰钢的交货状态和力学性能应符合表3.7.3.1的规定。


②控轧工艺或TMCP可代替正火或淬火加回火；


3.7.3.2 镍合金钢的交货状态和力学性能应符合表3.7.3.2的规定。


(3)表中冲击试验横向值适用板材、纵向值适用型材；



碳锰钢的交货状态和力学性能①



表3.7.3.1
