Repository: baxink/GitHub-Marine

# Knowledge Base

This directory stores reference materials, documentation, validated conclusions, and other citable knowledge resources.

## Structure

You can organize this however you prefer. Some suggested categories:

### `references/`
- Research papers and articles
- Technical documentation
- Standards and specifications

### `docs/`
- Process documentation
- How-to guides
- Organizational knowledge

## Usage

Organize files in whatever way makes sense for your work. The AI assistant will adapt to your organization style.

Validated conclusions from `research_研究/` should be migrated here with source traceability and a verification state when they become reusable.

File: knowledge/ccs-rules/CCS 材料与焊接规范 2025.md (part 3 of 13)
# 中国船级社
<table><tr><td rowspan="3">钢号</td><td rowspan="3">交货状态②</td><td rowspan="3">屈服强度\(R_{\text{eH}}\)不小于(N/mm2)</td><td rowspan="3">抗拉强度\(R_{m}\)(N/mm2)</td><td rowspan="3">伸长率\(A_{5}\)不小于(%)</td><td colspan="4">夏比V型缺口冲击试验</td><td rowspan="3">最低设计温度(°C)</td></tr><tr><td rowspan="2">材料厚度t(mm)</td><td rowspan="2">试验温度T(°C)</td><td colspan="2">试样冲击功的平均值不小于(J)</td></tr><tr><td>纵向</td><td>横向</td></tr><tr><td>CL-I-2</td><td rowspan="8">正火或淬火加回火</td><td>315</td><td>440-570</td><td>22</td><td>t≤2525&lt;t≤3030&lt;t≤3535&lt;t≤4040&lt;t≤4545&lt;t≤50</td><td>-20-25-30-35-40-45</td><td>41</td><td>27</td><td>-15</td></tr><tr><td>CL-II-2</td><td>315</td><td>440-570</td><td>22</td><td>t≤2525&lt;t≤3030&lt;t≤3535&lt;t≤4040&lt;t≤4545&lt;t≤50</td><td>-40-45-50-55-60-65</td><td>41</td><td>27</td><td>-35</td></tr><tr><td>CL-III-2</td><td>315</td><td>440-570</td><td>22</td><td>t≤2525&lt;t≤3030&lt;t≤3535&lt;t≤4040&lt;t≤4545&lt;t≤50</td><td>-60-65-70-75-80-85</td><td>41</td><td>27</td><td>-55</td></tr><tr><td>CL-I-3</td><td>355</td><td>490-630</td><td>21</td><td>t≤2525&lt;t≤3030&lt;t≤3535&lt;t≤4040&lt;t≤4545&lt;t≤50</td><td>-20-25-30-35-40-45</td><td>41</td><td>27</td><td>-15</td></tr><tr><td>CL-II-3</td><td>355</td><td>490-630</td><td>21</td><td>t≤2525&lt;t≤3030&lt;t≤3535&lt;t≤4040&lt;t≤4545&lt;t≤50</td><td>-40-45-50-55-60-65</td><td>41</td><td>27</td><td>-35</td></tr><tr><td>CL-III-3</td><td>355</td><td>490-630</td><td>21</td><td>t≤2525&lt;t≤3030&lt;t≤3535&lt;t≤4040&lt;t≤4545&lt;t≤50</td><td>-60-65-70-75-80-85</td><td>41</td><td>27</td><td>-55</td></tr><tr><td>CL-I-4</td><td>390</td><td>510-660</td><td>20</td><td>t≤2525&lt;t≤3030&lt;t≤3535&lt;t≤4040&lt;t≤4545&lt;t≤50</td><td>-20-25-30-35-40-45</td><td>41</td><td>27</td><td>-15</td></tr><tr><td>CL-II-4</td><td>390</td><td>510-660</td><td>20</td><td>t≤2525&lt;t≤3030&lt;t≤3535&lt;t≤4040&lt;t≤4545&lt;t≤50</td><td>-40-45-50-55</td><td>41</td><td>27</td><td>-35</td></tr><tr><td rowspan="3">钢号</td><td rowspan="3">交货状态②</td><td rowspan="3">屈服强度ReH不小于(N/mm2)</td><td rowspan="3">抗拉强度Rm(N/mm2)</td><td rowspan="3">伸长率A5不小于(%)</td><td colspan="4">夏比V型缺口冲击试验</td><td rowspan="3">最低设计温度(℃)</td></tr><tr><td rowspan="2">材料厚度t(mm)</td><td rowspan="2">试验温度T(℃)</td><td colspan="2">试样冲击功的平均值不小于(J)</td></tr><tr><td>纵向</td><td colspan="1">横向</td></tr><tr><td rowspan="3"></td><td rowspan="9"></td><td rowspan="3"></td><td rowspan="3"></td><td rowspan="3"></td><td>35&lt;t≤40</td><td>-60</td><td rowspan="3"></td><td rowspan="3"></td><td rowspan="3"></td></tr><tr><td>40&lt;t≤45</td><td colspan="1" rowspan="2">-65</td></tr><tr><td colspan="1">45&lt;t≤50</td></tr><tr><td rowspan="6">CL-III-4</td><td rowspan="6">390</td><td rowspan="6">510-660</td><td rowspan="6">20</td><td>t≤25</td><td>-60</td><td rowspan="6">41</td><td rowspan="6">27</td><td colspan="1" rowspan="6">-55</td></tr><tr><td>25&lt;t≤30</td><td colspan="1">-65</td></tr><tr><td>30&lt;t≤35</td><td colspan="1">-70</td></tr><tr><td>35&lt;t≤40</td><td colspan="1">-75</td></tr><tr><td>40&lt;t≤45</td><td colspan="1">-80</td></tr><tr><td>45&lt;t≤50</td><td colspan="1">-85</td></tr></table>


④当用于焊后热处理的C型独立液货舱/燃料舱，夏比V型缺口冲击试验温度可比设计温度低5℃或取-20℃（二者取低者）。如使用替代方法（如工程临界评估）免除焊后消除应力热处理，应经CCS认可或符合相关公认标准。



镍合金钢的交货状态和力学性能



表3.7.3.2


<table><tr><td rowspan="3">钢号</td><td rowspan="3">交货状态</td><td rowspan="3">规定非比例延伸强度Rp0.2不小于(N/mm2)</td><td rowspan="3">抗拉强度Rm(N/mm2)</td><td rowspan="3">伸长率A5不小于(%)</td><td colspan="4">夏比V型缺口冲击试验</td><td rowspan="3">最低设计温度(℃)</td></tr><tr><td rowspan="2">材料厚度t(mm)</td><td rowspan="2">试验温度T(℃)</td><td colspan="2">试样冲击功的平均值不小于(J)</td></tr><tr><td>纵向</td><td>横向</td></tr><tr><td rowspan="6">1.5Ni</td><td rowspan="6">正火或正火加回火或淬火加回火或TMCP①</td><td rowspan="6">275</td><td rowspan="6">470~640</td><td rowspan="6">22</td><td>t≤25</td><td>-65</td><td rowspan="25">41</td><td rowspan="25">27</td><td rowspan="6">-60</td></tr><tr><td>25&lt;t≤30</td><td>-70</td></tr><tr><td>30&lt;t≤35</td><td>-75</td></tr><tr><td>35&lt;t≤40</td><td>-80</td></tr><tr><td>40&lt;t≤45</td><td>-85</td></tr><tr><td>45&lt;t≤50</td><td>-90</td></tr><tr><td rowspan="6">2.25Ni</td><td rowspan="6">正火或正火加回火或淬火加回火或TMCP①</td><td rowspan="6">295</td><td rowspan="6">420~570</td><td rowspan="6">19</td><td>t≤25</td><td>-70</td><td rowspan="6">-65</td></tr><tr><td>25&lt;t≤30</td><td>-75</td></tr><tr><td>30&lt;t≤35</td><td>-80</td></tr><tr><td>35&lt;t≤40</td><td>-85</td></tr><tr><td>40&lt;t≤45</td><td>-90</td></tr><tr><td>45&lt;t≤50</td><td>-95</td></tr><tr><td rowspan="6">3.5 Ni</td><td rowspan="6">正火或正火加回火或淬火加回火</td><td rowspan="6">345</td><td rowspan="6">440~690</td><td rowspan="6">21</td><td>t≤25</td><td>-95</td><td rowspan="6">-90</td></tr><tr><td>25&lt;t≤30</td><td>-100</td></tr><tr><td>30&lt;t≤35</td><td>-105</td></tr><tr><td>35&lt;t≤40</td><td>-110</td></tr><tr><td>40&lt;t≤45</td><td>-115</td></tr><tr><td>45&lt;t≤50</td><td>-120</td></tr><tr><td rowspan="6">5Ni</td><td rowspan="6">正火或正火加回火或淬火加回火②</td><td rowspan="6">390</td><td rowspan="6">520~710</td><td rowspan="6">21</td><td>t≤25</td><td>-110</td><td rowspan="6">-105</td></tr><tr><td>25&lt;t≤30</td><td>-115</td></tr><tr><td>30&lt;t≤35</td><td>-120</td></tr><tr><td>35&lt;t≤40</td><td>-125</td></tr><tr><td>40&lt;t≤45</td><td>-130</td></tr><tr><td>45&lt;t≤50</td><td>-135</td></tr><tr><td>9Ni</td><td>两次正火加回火或淬火加回火</td><td>490</td><td>640~830</td><td>19</td><td>t≤50</td><td>-196</td><td>-165</td></tr></table>


①TMCP交货的镍钢应经CCS同意；


<table><tr><td rowspan="3">钢号</td><td rowspan="3">交货状态</td><td rowspan="3">规定非比例延伸强度Rp0.2不小于(N/mm2)</td><td rowspan="3">抗拉强度Rm(N/mm2)</td><td rowspan="3">伸长率A5不小于(%)</td><td colspan="4">夏比V型缺口冲击试验</td><td rowspan="3">最低设计温度(℃)</td></tr><tr><td rowspan="2">材料厚度t(mm)</td><td rowspan="2">试验温度T(℃)</td><td colspan="2">试样冲击功的平均值不小于(J)</td></tr><tr><td>纵向</td><td>横向</td></tr><tr><td colspan="10">②经特殊热处理的5%镍钢,例如经三级热处理(两次淬火+回火)的5%镍钢,可被用于最低温度为-165℃的场合,但应在-196℃下对其进行冲击试验;③本要求适用于厚度不超过50mm的材料。对厚度超过50mm的材料的夏比V型缺口冲击能量值应经CCS同意;④冲击试验横向值适用板材、纵向值适用型材。</td></tr></table>

# 3.7.3.3 力学性能试验试样的截取：

(1) 钢板：应从每一轧制件的一端截取1个拉伸试样和1组3个冲击试样；

(2) 型钢等其他钢材：应以同一炉罐号、同一规格、同一轧制方法和同一热处理制度为一批(每批最大重量为10t)，从每批钢材中任取一件截取1个拉伸试样和1组3个冲击试样；

(3) 拉伸与冲击试样的截取方向、试样形状和尺寸应符合本篇第2章与本章第1节有关规定，对于拟用于本节3.7.1.1所述用途的钢板，其冲击试样应取横向试样，取样位置及试验值应按CCS《散装运输液化气体船舶构造与设备规范》第6章6.3.1、6.3.2和6.4.1的相关要求。对于本章第3节，第4节以外的钢材，如厚度  $>40\mathrm{mm}$ ，还需要增加一组厚度中心的冲击试验。

# 3.7.3.4 落锤试验

(1) 设计工作温度符合下列情况且厚度在  $12\mathrm{mm}$  以上的钢板与型钢，如订货协议有要求可进行落锤试验：

① 碳锰钢拟用于设计工作温度低于  $-40^{\circ} \mathrm{C}$  时；

② 1.5Ni钢拟用于设计工作温度低于-60℃时；

③ 2.25Ni钢拟用于设计工作温度低于-65℃时

④ 3.5Ni钢拟用于设计工作温度低于-80℃时；

$⑤$  5Ni钢拟用于设计工作温度低于-  $90^{\circ}C$  时；

(2) 落锤试验应从每炉罐钢中最厚的钢板或型钢上取1组2个试样进行无破裂的试验；

(3) 落锤试验应在比设计的工作温度低  $5^{\circ} \mathrm{C}$  的试验温度下进行。

# 第8节 奥氏体不锈钢和双相不锈钢

# 3.8.1 适用范围

3.8.1.1 本节规定适用于散装化学品船和液化气体船的液货舱和油、气、水处理用受压容器或其他构件的奥氏体不锈钢、奥氏体/铁素体双相不锈钢（以下简称双相不锈钢）和节镍型奥氏体/铁素体双相不锈钢（以下简称节镍型双相不锈钢）。

3.8.1.2 节镍型双相不锈钢在散装化学品船的设计、建造、装载货品以及营运中，应考虑其耐点腐蚀性能与双相不锈钢的区别。节镍型双相不锈钢在化学品船的设计、建造、适装货品清单以及营运检验要求应经CCS特殊考虑。

# 3.8.2 一般要求

3.8.2.1 本节规定的奥氏体不锈钢也适用于制造设计温度一般不低于  $-165^{\circ} \mathrm{C}$  的压力容器，如在高温条件下使用应考虑其在该环境中的腐蚀情况并经CCS同意。

3.8.2.2 本节规定的双相不锈钢一般适用于制造设计使用温度不低于  $0^{\circ}\mathrm{C}$  的结构构件，且设计用于盐雾环境下的双相不锈钢的设计使用温度应不超过  $100^{\circ}\mathrm{C}$ 。

3.8.2.3 如拟采用节镍型双相不锈钢，应将其化学成分、力学性能、热处理规程以及耐点腐蚀性能提交CCS认可。

# 3.8.3 化学成分

3.8.3.1 奥氏体不锈钢的熔炼分析化学成分应符合表3.8.3.1的规定。


奥氏体不锈钢的成分



表3.8.3.1



注：① 一般测定非比例延伸强度  $R_{p0.2}$  。如合同另有规定，允许以非比例延伸强度  $R_{p1.0}$  为交货条件。


<table><tr><td rowspan="2">牌号</td><td rowspan="2">统一数字代号</td><td colspan="10">化学成分 (%)</td></tr><tr><td>C</td><td>Si</td><td>Mn</td><td>P</td><td>S</td><td>Cr</td><td>Ni</td><td>Mo</td><td>N</td><td>其他</td></tr><tr><td>06Cr19Ni10①</td><td>S30408</td><td>≤0.08</td><td>≤1.0</td><td>≤2.0</td><td>≤0.045</td><td>≤0.03</td><td>18.0~20.0</td><td>8.0~11.0</td><td>-</td><td>-</td><td></td></tr><tr><td>022Cr19Ni10</td><td>S30403</td><td>≤0.03</td><td>≤1.0</td><td>≤2.0</td><td>≤0.045</td><td>≤0.03</td><td>18.0~20.0</td><td>8.0~12.0</td><td>-</td><td>-</td><td></td></tr><tr><td>022Cr19Ni10N</td><td>S30453</td><td>≤0.03</td><td>≤1.0</td><td>≤2.0</td><td>≤0.045</td><td>≤0.03</td><td>18.0~20.0</td><td>8.0~11.0</td><td>-</td><td>0.10~0.16</td><td></td></tr><tr><td>06Cr17Ni12Mo2①</td><td>S31608</td><td>≤0.08</td><td>≤1.0</td><td>≤2.0</td><td>≤0.045</td><td>≤0.03</td><td>16.0~18.0</td><td>10.0~14.0</td><td>2.0~3.0</td><td>-</td><td></td></tr><tr><td>022Cr17Ni12Mo2</td><td>S31603</td><td>≤0.03</td><td>≤1.0</td><td>≤2.0</td><td>≤0.045</td><td>≤0.03</td><td>16.0~18.0</td><td>10.0~14.0</td><td>2.0~3.0</td><td>-</td><td></td></tr><tr><td>022Cr17Ni12Mo2N</td><td>S31653</td><td>≤0.03</td><td>≤1.0</td><td>≤2.0</td><td>≤0.045</td><td>≤0.03</td><td>16.0~18.0</td><td>10.0~13.0</td><td>2.0~3.0</td><td>0.10~0.16</td><td></td></tr><tr><td>06Cr19Ni13Mo3①</td><td>S31708</td><td>≤0.08</td><td>≤1.0</td><td>≤2.0</td><td>≤0.045</td><td>≤0.03</td><td>18.0~20.0</td><td>11.0~15.0</td><td>3.0~4.0</td><td>-</td><td></td></tr><tr><td>022Cr19Ni13Mo3</td><td>S31703</td><td>≤0.03</td><td>≤1.0</td><td>≤2.0</td><td>≤0.045</td><td>≤0.03</td><td>18.0~20.0</td><td>11.0~15.0</td><td>3.0~4.0</td><td>-</td><td></td></tr><tr><td>022Cr19Ni13Mo4N</td><td>S31753</td><td>≤0.03</td><td>≤1.0</td><td>≤2.0</td><td>≤0.045</td><td>≤0.03</td><td>18.0~20.0</td><td>11.0~15.0</td><td>3.0~4.0</td><td>0.10~0.22</td><td></td></tr><tr><td>06Cr18Ni11Nb</td><td>S34778</td><td>≤0.08</td><td>≤1.0</td><td>≤2.0</td><td>≤0.045</td><td>≤0.03</td><td>17.0~19.0</td><td>9.0~12.0</td><td>-</td><td>-</td><td>10C≤Nb≤1.10</td></tr></table>


① 奥氏体不锈钢的抗拉强度上限应不超过表列值加  $200\mathrm{N} / \mathrm{mm}^2$ 。


# 3.8.3.2 双相不锈钢的熔炼分析化学成分应符合表3.8.3.2的规定。


双相不锈钢的化学成分



表3.8.3.2


<table><tr><td rowspan="2">牌号</td><td rowspan="2">统一数字代号</td><td colspan="10">化学成分（%）</td></tr><tr><td>C</td><td>Mn</td><td>Si</td><td>P</td><td>S</td><td>Cr</td><td>Ni</td><td>Mo</td><td>N</td><td>其他</td></tr><tr><td>022Cr22Ni5Mo3N</td><td>S22253</td><td>≤0.03</td><td>≤2.0</td><td>≤1.0</td><td>≤0.030</td><td>≤0.020</td><td>21.0~23.0</td><td>4.5~6.5</td><td>2.5~3.5</td><td>0.08~0.20</td><td></td></tr><tr><td>022Cr23Ni5Mo3N</td><td>S22053</td><td>≤0.03</td><td>≤2.0</td><td>≤1.0</td><td>≤0.030</td><td>≤0.020</td><td>22.0~23.0</td><td>4.5~6.5</td><td>3.0~3.5</td><td>0.14~0.20</td><td></td></tr><tr><td>03Cr25Ni6Mo3Cu2N</td><td>S25554</td><td>≤0.04</td><td>≤1.5</td><td>≤1.0</td><td>≤0.035</td><td>≤0.030</td><td>24.0~27.0</td><td>4.5~6.5</td><td>2.9~3.9</td><td>0.10~0.25</td><td>1.0≤Cu≤2.5</td></tr><tr><td>022Cr25Ni7Mo4N</td><td>S25073</td><td>≤0.03</td><td>≤1.2</td><td>≤0.8</td><td>≤0.035</td><td>≤0.020</td><td>24.0~26.0</td><td>6.0~8.0</td><td>3.0~5.0</td><td>0.24~0.32</td><td>Cu≤0.50</td></tr></table>

# 3.8.4 热处理

3.8.4.1 所有奥氏体不锈钢和双相不锈钢均应以固溶状态交货。

# 3.8.5 力学性能

3.8.5.1 试样按本章3.5.4.1的规定切取。

3.8.5.2 除另有协议外，本节所列的奥氏体不锈钢一般不要求进行冲击试验。当奥氏体不锈钢用于-100℃及以下工作温度时，应进行-196℃温度下的夏比V型缺口冲击试验。试验的最低平均值应不低于27J(横向取样)。

3.8.5.3 奥氏体不锈钢的力学性能应符合表3.8.5.3的规定。


奥氏体不锈钢的力学性能



表3.8.5.3


<table><tr><td>钢号</td><td>规定非比例延伸强度Rp0.2①不小于(N/mm²)</td><td>规定非比例延伸强度Rp1.0①不小于(N/mm²)</td><td>抗拉强度Rm②不小于(N/mm²)</td><td>伸长率A5不小于(%)</td></tr><tr><td>06Cr19Ni10</td><td>205</td><td>245</td><td>515</td><td>40</td></tr><tr><td>022Cr19Ni10</td><td>175</td><td>215</td><td>480</td><td>40</td></tr><tr><td>022Cr19Ni10N</td><td>245</td><td>285</td><td>550</td><td>40</td></tr><tr><td>06Cr17Ni12Mo2</td><td>205</td><td>245</td><td>515</td><td>40</td></tr><tr><td>022Cr17Ni12Mo2</td><td>175</td><td>215</td><td>480</td><td>40</td></tr><tr><td>022Cr17Ni12Mo2N</td><td>245</td><td>285</td><td>550</td><td>40</td></tr><tr><td>06Cr19Ni13Mo3</td><td>205</td><td>245</td><td>515</td><td>40</td></tr><tr><td>022Cr19Ni13Mo3</td><td>205</td><td>245</td><td>520</td><td>40</td></tr><tr><td>022Cr19Ni13Mo4N</td><td>275</td><td>315</td><td>570</td><td>40</td></tr><tr><td>06Cr18Ni11Nb</td><td>205</td><td>245</td><td>520</td><td>40</td></tr></table>


注：① 一般不宜用作直接接触承载腐蚀性化学品的容器结构件。


# 3.8.5.4 双相不锈钢的力学性能应符合表3.8.5.4的规定。


双相不锈钢的力学性能



表3.8.5.4


<table><tr><td rowspan="3">牌号</td><td rowspan="3">规定非比例延伸强度Rp0.2不小于(N/mm2)</td><td rowspan="3">抗拉强度Rm不小于(N/mm2)</td><td rowspan="3">伸长率A5不小于(%)</td><td colspan="3">夏比V型缺口冲击试验</td></tr><tr><td rowspan="2">试验温度(℃)</td><td colspan="2">冲击值(J)</td></tr><tr><td>纵向</td><td>横向</td></tr><tr><td>022Cr22Ni5Mo3N</td><td>450</td><td>620</td><td>25</td><td>-20</td><td>41</td><td>27</td></tr><tr><td>022Cr23Ni5Mo3N</td><td>450</td><td>620</td><td>25</td><td>-20</td><td>41</td><td>27</td></tr><tr><td>03Cr25Ni6Mo3Cu2N</td><td>490</td><td>690</td><td>25</td><td>-20</td><td>41</td><td>27</td></tr><tr><td>022Cr25Ni7Mo4N</td><td>550</td><td>790</td><td>20</td><td>-20</td><td>41</td><td>27</td></tr></table>

# 3.8.6 晶间腐蚀试验

3.8.6.1 当不锈钢（奥氏体不锈钢、双相不锈钢以及节镍型双相不锈钢）用于某些特定环境，如存放腐蚀性化学品的液舱或储罐时，应按本章3.5.4.1的组批要求，与拉伸试验同时制取晶间腐蚀试验的试样，进行试验。

3.8.6.2 晶间腐蚀试验的试样制备和试验应按本篇第2章第7节的要求进行。

3.8.6.3 若客户有实际载货的特殊要求时，应按合同要求进行不锈钢的耐腐蚀试验。

# 3.8.7 点蚀试验

3.8.7.1 双相不锈钢应按本章3.5.4.1的组批要求，与拉伸试验同时制取点蚀试验的试样，进行试验。

3.8.7.2 双相不锈钢点蚀试验的试样制备和试验应按本篇第2章第9节的要求进行。

3.8.7.3 节镍型双相不锈钢点蚀试验的试样制备和试验应参照CCS《节镍双相不锈钢检验指南》的要求进行。

# 第9节 复合钢板

# 3.9.1 适用范围

3.9.1.1 本节规定适用于化学制品运输船的容器和液货舱。

3.9.1.2 复合钢板系指由基体材料和在其单面或双面上整体结合的薄层(覆层金属)所组成的板材。

# 3.9.2 基体材料

3.9.2.1 凡适合采用轧制或爆炸复合方法结合的碳钢或碳锰钢均可作为基体材料。若板材拟用作船体结构的一部分(如液货舱)，则基体材料应符合本章第2节及第3节的规定。若板材拟用于受压容器，则基体材料应符合本章第5节的规定。

3.9.2.2 制造厂应提供基体材料的化学成分、力学性能等资料。

# 3.9.3 覆层金属

3.9.3.1 凡适合于预定用途的材料，均可作为覆层金属，如不锈钢、铬钢、铝合金、钛合金或铜镍合金等。

3.9.3.2 制造厂应提供材料合格证书，并保证覆层金属的化学成分符合有关规定，如验船师有疑问时，可要求进行化学成分的复查。

# 3.9.4 热处理

3.9.4.1 板材应以最适合于复合钢板两种材料的热处理状态交货，热处理工艺应提交CCS备查。

# 3.9.5 粘合

3.9.5.1 基体材料和覆层金属相互间应充分粘合。除另有协议外，粘合面积比例至少应达到  $95\%$  。如复合钢板在以后的焊接过程中发现焊接接头部位有未粘合的情况，应采取经CCS同意的方法进行粘合。

3.9.5.2 覆层金属与基体材料的粘合质量应采用超声波检测来检查，板厚不小于  $10\mathrm{mm}$  者应逐张检查，板厚小于  $10\mathrm{mm}$  者由验船师确定。对所有距四周边缘宽度不小于  $50\mathrm{mm}$  的区域应进行  $100\%$  检测，中间区域应沿间隔  $200\mathrm{mm}$  四方环线进行连续的检测。允许存在的单个未粘合区域面积应不超过  $4000\mathrm{mm}^2$  且各单个未粘合区域之间的距离应不小于  $500\mathrm{mm}$  。

3.9.5.3 覆层金属与基体材料的粘合强度可用剪切试验来确定。

# 3.9.6 力学性能试验

3.9.6.1 拉伸试样与弯曲试样一般应为全厚度板状试样，但若板材厚度超过  $50\mathrm{mm}$  或由于试验机能力的限制，则允许将试样机加工减薄。对于单面复合板，试样的两面均应机加工，使覆层金属和基体材料之间厚度比例与原来一样，但覆层金属的厚度不应减薄到  $3\mathrm{mm}$  以下；对双面复合板的试样，可采用剖开办法减薄，此时两个半块均应进行试验。

3.9.6.2 拉伸试验时，应从每张钢板上制备2个试样。若复合钢板拟用于船体结构(如液货舱)，在炉批号相同的条件下，可从每5张钢板中任选1张制备2个试样。

# 3.9.6.3 拉伸试验应按下述步骤进行：

先对一个完整的复合钢板(包括两面机加工减薄者)试样进行试验，测得的屈服强度或抗拉强度  $R_{c}$  应不小于按下式计算所得之值：

$$
R _ {C} = \frac {t _ {1} R _ {1} + t _ {2} R _ {2}}{t _ {1} + t _ {2}} \quad \mathrm {N / m m ^ {2}}
$$

式中：  $t_1$  ——基体材料的公称厚度，  $\mathrm{mm}$

$t_2$  ——覆层材料的公称厚度，  $\mathrm{mm}$

$R_{1}$  ——基体材料的规定最小屈服强度  $(R_{eH})$  或非比例延伸强度  $(R_{p0.2})$  或抗拉强度  $(R_{m})$  ，  $\mathrm{N} / \mathrm{mm}^2$

$R_{2}$  ——覆层材料的规定最小屈服强度  $(R_{eH})$  或非比例延伸强度  $(R_{p0.2})$  或抗拉强度  $(R_{m})$  ，  $\mathrm{N} / \mathrm{mm}^2$

$R_{c}$  ——复合钢板的规定最小屈服强度  $(R_{eH})$  或非比例延伸强度  $(R_{p0.2})$  或抗拉强度  $(R_{m})$  ，  $\mathrm{N} / \mathrm{mm}^2$  。

如果  $R_{c}$  小于按上式计算所得之值，则应对另1个试样(去除覆层金属后的基体材料试样)进行试验，试验结果应符合基体材料的规定。测得的伸长率  $A$  应不小于基体材料的标定值，当覆层材料的伸长率标定值小于基体材料时，允许复合钢板伸长率小于基体材料标定值，但不小于覆体材料标定值，同时应补充进行一个基体材料试样的拉伸试验，其伸长率  $A$  不小于基体材料的标定值。

3.9.6.4 弯曲试验应从每张钢板上制备2个弯曲试样。对于单面复合钢板，应使1个试样的覆层金属受拉，另1个试样的覆层金属受压。对于双面复合钢板，则应使两面覆层金属均受拉、受压。弯曲角度为  $180^{\circ}$ ，弯芯直径  $D$  按基体材料的规定。试验后试样受拉表面应无裂纹，覆层金属与基体材料应无分离现象。

3.9.6.5 剪切试验应从每张钢板上制备1个横向试样，按CCS接受的方法进行试验，粘合面的抗剪强度应不低于下列规定：

(1) 对抗拉强度  $R_{m}<280 \mathrm{~N} / \mathrm{mm}^{2}$  者，抗剪强度为抗拉强度的  $50 \%$

(2) 对抗拉强度  $R_{m} \geqslant 280 \mathrm{~N} / \mathrm{mm}^{2}$  者，抗剪强度为  $140 \mathrm{~N} / \mathrm{mm}^{2}$  。

3.9.6.6 如果对基体材料有冲击功的要求，则应按基体材料的有关规定，进行冲击试验。

# 3.9.7 耐腐蚀试验

3.9.7.1 当覆层材料为有耐腐蚀要求的不锈钢材料时，应按本篇第2章第7节的规定取样，对覆层材料进行耐晶间腐蚀试验。

3.9.7.2 当覆层材料为有耐点蚀要求的双相不锈钢材料时，应按本篇第2章第9节的规定取样，对覆层材料进行点蚀试验。

# 第10节 Z向钢

# 3.10.1 一般要求

3.10.1.1 本节适用于因结构中承受厚度方向拉伸载荷而对钢材厚度方向有性能要求的厚度不小于  $15\mathrm{mm}$  的板材与扁钢(简称Z向钢)。

3.10.1.2 Z向钢是在某一等级结构钢(称为母级钢)的基础上，经过特殊处理(如钙处理、真空脱气、氩气搅拌等)和适当热处理的钢材。

3.10.1.3 Z向钢根据厚度方向拉伸试样的断面收缩率的大小分为Z25和Z35两个级别。

# 3.10.2 标记

3.10.2.1 Z向钢的标记是在母级钢的标记后面加上Z向钢等级的后缀Z25或Z35。其中Z后面的数字为Z向钢规定最小厚度方向断面收缩率  $Z_{Z}$  指标值。如标记EH32-Z35表示为具有最小厚度方向断面收缩率为  $35\%$  的EH32级船体结构用钢。

# 3.10.3 化学成分

3.10.3.1 Z向钢的化学成分除应符合其母级钢规定外，其熔炼分析化学成分的硫含量应不大于 $0.008\%$ 。

# 3.10.4 力学性能

3.10.4.1 除其母级钢的力学性能试验外，Z向钢的厚度方向力学性能可按批量进行验收。每批材料应是同一炉号、相近厚度(厚度差不超  $5\mathrm{mm}$  )，经过相同热处理规程。每批数量应符合表3.10.4.1的规定。


Z向钢厚度方向力学性能试验的批量规定



表3.10.4.1


<table><tr><td>产品硫含量</td><td>S&gt;0.005%</td><td>S≤0.005%</td></tr><tr><td>板材</td><td>每件</td><td>≤50 t</td></tr><tr><td>厚度小于或等于25mm的宽扁钢</td><td>≤10 t</td><td>≤50 t</td></tr><tr><td>厚度大于25mm的宽扁钢</td><td>≤20 t</td><td>≤50 t</td></tr></table>

3.10.4.2 每批钢材选择有代表性的材料，按第2章第5节的要求截取试件，制备试样。

3.10.4.3 每批取3个试样进行拉伸试验。试验结果应符合如下规定：

(1) 对Z25级钢，3个试样的厚度方向断面收缩率的平均值应不小于  $25\%$  ，其中允许1个单值小于规定值，但不小于  $15\%$

(2) 对Z35级钢，3个试样的厚度方向断面收缩率的平均值应不小于  $35\%$  ，其中允许1个单值小于规定值，但不小于  $25\%$  。

3.10.4.4 试验时若发生试样断在焊缝或热影响区内，可将该试样及试验结果作废。再在原取样处制取新的试样来代替。

3.10.4.5 若3个试样的平均值低于规定值，或两个试样的单值低于规定平均值但均大于3.10.4.3中对最小单值的规定时，则应对备用的3个试样进行试验。新的试验结果应与原来的结果一起取平均值，其值应大于规定的最小平均值(如图3.10.4.5所示)。

3.10.4.6 若复试不合格，则该批钢材应予拒收。若制造厂有要求，可将该批的剩余材料逐件按  $3.10.4.3\sim 3.10.4.5$  的规定进行试验。符合要求的可以验收。

![](images/61fbf6fc65c33323012a9928d663854bf0c3ad454886dd0393105bdcaf4d990a.jpg)



图3.10.4.5 验收和复试的标准


# 3.10.5 超声波检查

3.10.5.1 Z向钢应以交货状态，按ISO17577或等效的标准，用  $3\sim 5\mathrm{MHz}$  频率的探头，逐张进行超声波检测。

3.10.5.2 无损检测结果应符合表3.10.5.2的规定。


Z向钢超声波检测验收要求



表3.10.5.2


<table><tr><td rowspan="2">扫查区域</td><td rowspan="2">不可接受的单个缺陷</td><td colspan="2">不可接受的密集性缺陷</td></tr><tr><td>需计入的缺陷</td><td>最大密度</td></tr><tr><td>板内区域</td><td>面积(s)大于1000mm2</td><td>100 mm2&lt;s≤1000 mm2</td><td>15个/1m×1m</td></tr><tr><td>板边缘四周</td><td>长度(l)大于50mm,或面积(s)大于1000mm2</td><td>25 mm&lt;l≤50 mm</td><td>5个/1m</td></tr></table>

# 第11节 适应高热输入焊接的船体结构钢

# 3.11.1 一般规定

3.11.1.1 本节规定的具有高热输入焊接适应性的钢材是适应采用最高热输入超过  $50\mathrm{kJ / cm}$  焊接工艺的船体结构钢。

3.11.1.2 具有高热输入焊接适应性的钢材是在某一等级结构钢(称为母级钢)的基础上，经化学成分少量调整处理的钢材。因此除本节规定外，还应符合其母级钢(见本章第2节和第3节)的所有要求。

# 3.11.2 标记

3.11.2.1 具有适应高热输入焊接钢材的标记是在母级钢标记后加上适应最高热输入的标记。最高热输入的标记为W加上适应最高热输入值。如标记AH32-W60即表示为适应最高焊接热输入为  $60\mathrm{kJ / cm}$  的AH32级高强度船体结构钢。

# 3.11.3 焊接性能

3.11.3.1 船体结构钢所适应的最高焊接热输入应由钢厂根据其研制的情况提出，并经焊接试验证明。

3.11.3.2 高热输入焊接试验通常仅在钢材产品认可时进行。在日常生产中，验船师可根据常规检验时的冲击试验显示的情况，要求抽样进行高热输入焊接试验。

3.11.3.3 高热输入焊接试验可采用本规范第3篇第3章第2节对接焊工艺认可试验的平板对接焊试验。

3.11.3.4 焊接时采用的热输入应为制造厂建议的最高热输入，在平焊位置上进行焊接。

3.11.3.5 除本规范第3篇第3章3.2.4规定外，还应增加对距熔合线  $5\mathrm{mm}$  和  $10\mathrm{mm}$  两处热影响区的冲击试验。

3.11.3.6 所有试验结果应符合对母级钢的有关规定。

# 第12节 锚链及其附件用轧制圆钢

# 3.12.1 一般规定

3.12.1.1 本节规定适用于制造船舶锚链、海上设施系泊链及其附件用的轧制圆钢。

3.12.1.2 链用轧制圆钢的等级按其公称抗拉强度和适用产品种类分为船舶锚链用钢M1、M2、M3和海上设施系泊链用钢MR3、MR3S、MR4、MR4S、MR5和MR6共9个等级。

# 3.12.2 化学成分

3.12.2.1 对于船用M1、M2、M3级锚链钢，其化学成分一般应满足表3.12.2.1的要求。


锚链用圆钢的脱氧方法和化学成分



表3.12.2.1


<table><tr><td rowspan="2">锚链钢等级</td><td rowspan="2">脱氧方法</td><td colspan="6">化学成分 (%)</td></tr><tr><td>C</td><td>Si</td><td>Mn</td><td>P</td><td>S</td><td>Al2</td></tr><tr><td>M1</td><td>镇静</td><td>≤0.20</td><td>0.15~0.35</td><td>≥0.40</td><td>≤0.040</td><td>≤0.040</td><td>-</td></tr><tr><td>M21</td><td>镇静细晶处理</td><td>≤0.24</td><td>0.15~0.55</td><td>≤1.60</td><td>≤0.035</td><td>≤0.035</td><td>≥0.020</td></tr><tr><td>M3</td><td>镇静细晶处理</td><td colspan="6">应符合CCS接受的标准③</td></tr></table>


注：① 经CCS同意，可添加合金元素。



② 系指铝的总含量。Al可部分由其他细晶元素代替。



③ 对M3级锚链钢，钢厂应提供相关的技术条件。技术条件应包括所有必要的细节，如化学成分、脱氧措施、制造工艺、热处理要求和力学性能等。


3.12.2.2 海上设施系泊链用钢的化学成分应满足认可的标准。但对于MR4、MR4S、MR5和MR6级锚链钢，其钼含量应不低于  $0.20\%$

# 3.12.3 制造

3.12.3.1 除1级锚链钢外，锚链、系泊链及其附件用轧制圆钢应经CCS认可的工厂生产。

3.12.3.2 锚链用钢和系泊链用钢应以碱性吹氧转炉、电炉或其他经特别认可的工艺生产。

3.12.3.3 所有锚链钢和系泊链钢均应为镇静钢，且除M1级锚链钢外，其他各等级的锚链钢和系泊链钢均需经细化晶粒处理。

3.12.3.4 MR4S、MR5和MR6级系泊链用钢应经真空脱气处理。

3.12.3.5 系泊链用钢的轧制比至少应不低于5:1。如合同需要，可提出更高的轧制比要求。轧制比系指钢材开轧时的横截面积与成材后的横截面积之比。

3.12.3.6 除合同约定外，链用圆钢通常以热轧状态交货。

# 3.12.4 化学成分分析与冶金学检查

3.12.4.1 锚链钢和系泊链钢应每炉进行熔炼化学成分分析，结果应满足本节3.12.2的要求。

3.12.4.2 用于海上设施用的系泊链钢，每炉应取一个金相试样，在圆截面的1/3半径处，按公认的标准(如ASTM E112)检查奥氏体晶粒度。显微晶粒度应不低于6。

3.12.4.3 对于MR4、MR4S、MR5和MR6级钢，钢厂还应向制链厂提供如下信息，使其将检查结果包含在系泊链文件中：

(1) 非金属夹杂物检查：每炉按公认的标准(如ISO4967)对非金属夹杂物进行定量和评估，确认其夹杂物的水平对于最终产品是可接受的；

(2) 宏观酸蚀检查: 每炉按公认标准(如 ASTM E381)取样进行检查, 确认无有害的偏析和气孔;

(3) 淬透性试验：每炉按公认标准(如ASTM A255)取样进行试验。

# 3.12.5 力学性能试验

3.12.5.1 圆钢应以同一炉号、同一直径，质量不超过  $50t$  为一批，按批提交试验。每批提交试验的圆钢中任意截取一段长度适当的试件，按成品锚链的要求进行相应的热处理。

3.12.5.2 在每个试件中应截取1个拉伸试样；除1级锚链钢外，还应从同一试件上切取1组3个夏比V型缺口冲击试样。拉伸和冲击试样的截取位置如图3.12.5.2(a)或(b)所示，沿圆钢的纵向截取，且尽可能位于距表面1/6直径处。试样的制备和尺寸应符合本篇第2章的有关规定，其中拉伸试样的横截面积一般应不小于  $150\mathrm{mm}^2$  。若截面积不足时，也可采用全截面试样代替。

拉伸和冲击试验及其复试要求应按本篇第2章的有关规定进行，其试验结果应符合表3.12.5.2的规定。

![](images/8e5b1c7333cee0a376c0377f7cd1be009864df960ba332f363d37f7e1e075a48.jpg)



(a) 试样并列截取


![](images/935026b1bb2ff78008c36fa0e0040d018005e8e26f9677c2c57591853d8c20e3.jpg)



(b) 试样串列截取



图3.12.5.2 试样截取位置



锚链、系泊链及附件用材料的力学性能



表3.12.5.2


<table><tr><td rowspan="2">锚链及附件用材料等级</td><td rowspan="2">屈服点ReH(N/mm2)</td><td rowspan="2">抗拉强度Rm(N/mm2)</td><td rowspan="2">伸长率A5(%)</td><td rowspan="2">断面收缩率Z(%)</td><td colspan="2">夏比V型缺口冲击试验</td></tr><tr><td>试验温度(℃)</td><td>冲击功(J)</td></tr><tr><td>M1</td><td>无要求</td><td>370~490</td><td>≥25</td><td>无要求</td><td>无要求</td><td>无要求</td></tr><tr><td>M2</td><td>≥295</td><td>490~690</td><td>≥22</td><td>无要求</td><td>0</td><td>≥27①</td></tr><tr><td>M3</td><td>≥410</td><td>≥690</td><td>≥17</td><td>40</td><td>0(-20)②</td><td>≥60(35)</td></tr><tr><td>MR3</td><td>≥410</td><td>≥690③</td><td>≥17</td><td>50</td><td>0(-20)②</td><td>≥60(40)</td></tr><tr><td>MR3S</td><td>≥490</td><td>≥770③</td><td>≥15</td><td>50</td><td>0(-20)②</td><td>≥65(45)</td></tr><tr><td>MR4</td><td>≥580</td><td>≥860③</td><td>≥12</td><td>50</td><td>-20</td><td>≥50</td></tr><tr><td>MR4S④</td><td>≥700</td><td>≥960③</td><td>≥12</td><td>50</td><td>-20</td><td>≥56</td></tr><tr><td>MR5④</td><td>≥760</td><td>≥1000③</td><td>≥12</td><td>50</td><td>-20</td><td>≥58</td></tr><tr><td>MR6⑤</td><td>≥900</td><td>≥1100⑤</td><td>≥12</td><td>50</td><td>-20</td><td>≥60</td></tr></table>


注：① 若M2级钢以热处理状态交货，其冲击试验可以免除。



$②$  M3、MR3和MR3S级钢的冲击试验温度通常为  $0^{\circ}C$  。当订货方有要求时，可以  $-20^{\circ}\mathrm{C}$  温度下冲击作为交货条件。



③ 材料的屈强比的目标值不大于0.92。



④ MR4S 钢的硬度应不大于 330HBW，对 MR5 级钢的硬度应不大于 340HBW。



$⑤$  材料的屈强比的目标值不大于0.95。


3.12.5.3 每炉MR3S、MR4、MR4S和MR5级圆钢还应按下列要求进行氢脆试验：

(1) 当采用连铸方式生产时, 试样应分别从能代表铸次的始端和末端的材料中切取。若采用锭模浇铸方式生产, 试样应从能代表 2 个不同铸锭的材料上截取。

(2) 试件应采用拟在系泊链生产中采用的相同热循环进行热处理。且应从每一试件的中心部位切取 2 个拉伸试样, 试样的直径宜取  $20 \mathrm{~mm}$  (或  $14 \mathrm{~mm}$  )。

(3) 一个试样应在制备后  $3 \mathrm{~h}$  内进行试验 (对于  $14 \mathrm{~mm}$  试样应在  $1.5 \mathrm{~h}$  内进行试验) 。当无法做到及时试验时, 可将试样在制备后立即置于  $-60^{\circ} \mathrm{C}$  环境中保存, 保存期不超过 5 天。另一试样应在  $250^{\circ} \mathrm{C}$  环境中烘焙  $4 \mathrm{~h}$  后进行试验 (对于  $14 \mathrm{~mm}$  试样烘焙时间为  $2 \mathrm{~h}$  )。

(4) 拉伸试验整个过程中应变速率应始终小于  $0.0003 \mathrm{~s}^{-1}$ ，直至断裂(对于  $20 \mathrm{~mm}$  试样约需  $10 \mathrm{~min}$  )。

(5) 除应报告抗拉强度、断后伸长率和断面收缩率外，试验结果应满足：

$$
Z _ {1} / Z _ {2} \geqslant 0. 8 5
$$

式中： $Z_{1}$  ——未经烘焙试样的断面收缩率；

$Z_{2}$  经烘焙试样的断面收缩率。

若如试验不满足  $Z_{1} / Z_{2}\geqslant 0.85$  的要求，可经CCS同意，在试件上重新取样，经脱氢处理后进行复试。

3.12.5.4 除非能够清晰证明失败的原因是因不合适的热处理造成的，可重新经热处理后再交验外，若试验不合格，则其所代表的该批材料应予报废。

# 3.12.6 表面质量与尺寸公差

3.12.6.1 圆钢应无影响锚链制造和使用的缺陷。表面的小缺欠，如不超过公差允许范围，则可以打磨消除。

3.12.6.2 除合同规定外，直接用于焊接锚链或系泊链制造的圆钢，其直径和圆度偏差应符合表3.12.6.2的要求。系泊链用钢至少应对同批圆钢抽取  $1\%$  进行圆度测量。圆度的测量应是在一个横截面上测取最大直径和最小直径，圆度偏差是测得的最大直径与最小直径之差。


圆钢直径和圆度偏差



表3.12.6.2


<table><tr><td>圆钢名义直径(mm)</td><td>小于25</td><td>25~35</td><td>36~50</td><td>51~80</td><td>81~100</td><td>101~120</td><td>121~160</td><td>161~222</td></tr><tr><td>直径偏差(mm)</td><td>-0~+1.0</td><td>-0~+1.2</td><td>-0~+1.6</td><td>-0~+2.0</td><td>-0~+2.6</td><td>-0~+3.0</td><td>-0~+4.0</td><td>-0~+5.0</td></tr><tr><td>圆度偏差(mm)</td><td>0.6</td><td>0.8</td><td>1.1</td><td>1.5</td><td>1.95</td><td>2.25</td><td>3.00</td><td>4.00</td></tr></table>

# 3.12.7 无损检测

3.12.7.1 钢厂应制定系泊链及其附件用钢所用的无损检测工艺文件，并将其与验收标准一起在认可时提交CCS备查。

3.12.7.2 所有系泊链及其附件用钢应在制造过程的适当阶段，按认可时确认的工艺和验收要求，用超声波无损检测方法进行  $100\%$  检测。圆钢应无气孔、裂纹或折皱。若交货圆钢的端头不能进行超声波检测时，钢厂应与制链厂商定圆钢端头切除的长度，具体细节应在圆钢供应厂的认可文件中明确。经CCS同意，超声波相控阵方法也可应用。

3.12.7.3 所有海上设施系泊锚链用钢应用磁粉、涡流或漏磁方法进行表面检测。表面无损检测应按公认的标准(如ISO9934、ISO15549等)进行。圆钢应无如裂纹、折叠、轧入氧化皮等有害的表面缺欠。如果表面纵向缺欠深度不大于圆钢直径的  $1\%$  ，则可打磨去除，并使轮廓平顺过渡。

3.12.7.4 所有以机加工(表面去皮)状态交货的圆钢应经  $100\%$  外观检查。CCS 也可要求对纵向缺欠增加  $10\%$  的磁粉(MT)、涡流(ET)或漏磁(MLFT)检测。去皮的最大深度由钢厂在认可时确定，并列入其认可文件中。

3.12.7.5 若统计表明产品的质量能够一贯保持在所要求水平之上，CCS可酌情减少无损检测的频率。

3.12.7.6 系泊链用圆钢不允许焊接修补。

# 3.12.8 标记和证书

3.12.8.1 每根检验合格的圆钢应在其端面按本章 3.1.7 要求的内容，做好标识。当直径小于或等于  $40\mathrm{mm}$  的圆钢成捆包装交货时，可在适当部位系上载有上述内容的标签。

3.12.8.2 每批圆钢应由CCS验船师签署相应的合格证书。合格证书的内容除本章3.1.7.3所要求的内容外，当按本节3.12.5.1规定对试样进行了成品锚链所要求的模拟热处理，则还应包括试样热处理的详情、试样数量和相应的力学试验结果。对于MR3S、MR4、MR4S、MR5和MR6级系泊链用圆钢还应列出氢脆试验和无损检测等检查的结果以及奥氏体显微晶粒度、非金属夹杂物和淬透性检查结果的信息。

# 第4章 钢管

# 第1节 一般规定

# 4.1.1 适用范围

4.1.1.1 本章规定适用于锅炉管和过热器管以及建造锅炉、受压容器和压力管系所用的钢管。

4.1.1.2 在高温下工作的钢管，应将其高温力学性能资料提交CCS认可。

4.1.1.3 所有钢管(除III级管外)的制造和试验，除符合本篇第1章和第2章的规定外，还应符合本章各节的规定。(本章涉及的管系的分级参见CCS《钢质海船入级规范》第3篇第2章的有关规定)

4.1.1.4 III级管系用的钢管，可按公认的有关标准进行制造、试验和验收。

4.1.1.5 船舶结构用钢管、海底管系用的钢管以及海洋工程钢结构或流体输送用的钢管等可按公认标准进行制造、试验和验收。

4.1.1.6 极地船舶暴露于低温环境下管系（包括管子、阀门和附件）的冲击试验应满足《钢质海船入级规范》第8篇第23章的相关要求。

# 4.1.2 制造

4.1.2.1 钢管应由CCS认可的工厂制造。除另有协议外，所用钢材应采用碱性吹氧转炉、电炉或平炉冶炼的镇静钢，并应采用模铸或经CCS认可的连铸工艺。

4.1.2.2 钢管可采用下列方法制造：

(1) 热轧/扩无缝钢管工艺；

(2) 冷拔/轧无缝钢管工艺；

(3) 电阻焊或高频感应焊的焊接管工艺；

(4) 电弧焊的焊接管工艺。

4.1.2.3 制造过程中，与任何有色金属或其化合物相接触的钢管的表面应无污染，以免对其后的加工和使用产生不良影响。

# 4.1.3 质量

4.1.3.1 无缝钢管的内、外表面应无裂缝、折叠、分层、结疤、轧折、发纹等缺陷存在。如有上述缺陷则应清除，且被清除部位的壁厚应不小于规定最小壁厚。

4.1.3.2 焊接钢管的内、外表面不允许存在裂缝、结疤、错位、毛刺、烧伤、压痕和深的划道等缺陷。但允许存在深度不超过壁厚允许偏差范围的小压痕、轻微的错位、辊印线、薄的氧化皮以及打磨与清除外毛刺的痕迹等缺陷。

4.1.3.3 钢管的外观应平直。钢管末端的切口应无毛刺，并应与该管轴线垂直。

4.1.3.4 钢管的品种规格和尺寸公差应符合公认的有关标准。

# 4.1.4 化学成分

4.1.4.1 钢材的脱氧方法和熔炼分析化学成分应符合本章各节的有关规定。

# 4.1.5 热处理

4.1.5.1 如CCS需要，钢管应进行热处理，并应按本章各节的有关规定以相应的热处理状态交货。

# 4.1.6 试验与试样

4.1.6.1 钢管可按批检查和试验。每一批钢管应由同一钢种、同一规格、同一炉罐号和同一热处理规程的钢管组成。

4.1.6.2 对于I级和II级压力管系用的钢管、锅炉管和过热器管，应按表4.1.6.2的规定，从每批或不足一批的钢管中，任选至少1根管子制备所需的试样。


钢管取样批量



表4.1.6.2


<table><tr><td>钢管等级</td><td>钢管外径D(mm)</td><td>每批数量(根)①</td></tr><tr><td>I级</td><td>所有外径</td><td>50</td></tr><tr><td rowspan="2">II级</td><td>D&gt;325</td><td>100</td></tr><tr><td>D≤325</td><td>200</td></tr></table>


注：① 由一根管坏轧制而成的钢管，在锯切后不再进行热处理，则从此钢管锯切的所有管段可视为一根计算。


4.1.6.3 应按本篇第2章以及本章各节的有关规定，截取和加工所需的试样，并进行试验和验收。

4.1.6.4 试样应沿钢管纵向截取，但对直径不小于  $200\mathrm{mm}$  的钢管，也可垂直于钢管轴线截取横向试样。

# 4.1.7 目检和无损检测

4.1.7.1 对于所有的I级和II级压力管系用钢管、锅炉管和过热器管，制造厂有责任保证内外表面质量以及尺寸满足相关要求。

4.1.7.2 所有焊接钢管应采用无损检测方法对所有焊缝区域进行检测，其结果应符合公认的有关标准。

# 4.1.8 液压试验

4.1.8.1 每根钢管均应在制造厂进行液压试验。经CCS同意，也可用超声波检测、涡流检测或漏磁检测代替液压试验，但制造厂应提供证明该方法可靠性的技术文件或参考相关公认标准。

4.1.8.2 应按下列规定进行液压试验：

(1) 试验压力应为钢管工作压力的2倍，且不低于7.0MPa。如订货方要求，亦可按合同要求的试验压力进行试验，但应将有关资料提交CCS备查；

(2) 本条(1)中所述的试验压力  $P$  不必超过按下式确定的值：

$$
P = 2 t \sigma_ {t} / D \quad \mathrm {M P a}
$$

式中：  $D$  ——钢管的公称外径，  $\mathrm{mm}$

$t$  —— 钢管的公称壁厚， $\mathrm{mm}$ ；

$\sigma_{t}$  ——许用应力值，MPa；对于碳钢钢管，为屈服强度  $(Re_{H}$  或  $R_{p0.2})$  的  $80\%$  ，对于奥氏体及双相不锈钢管，为规定非比例延伸强度  $(R_{p0.2})$  的  $80\%$  。

(3) 在试验压力下应保持足够的时间，以便进行检查。

# 4.1.9 钢管缺陷的修补

4.1.9.1 钢管表面的缺陷，如修整后管壁厚度不小于所规定的最小厚度时，允许用机械方法进行打磨，然后光滑过渡至钢管表面。

4.1.9.2 当拟用焊补修复钢管表面的小缺陷时，应将焊补工艺规程，包括预热和焊后热处理等资料提交CCS认可。修补区域均应进行磁粉检测。奥氏体钢管在完成焊补、热处理和打磨之后，应进行渗透检测。

# 4.1.10 标记

4.1.10.1 制造厂应在已验收钢管的端部清晰地标上CCS的标志及下列标记：

(1) 制造厂名称及商标；

(2) 钢管的规格和钢级标记；

(3) 炉罐号或供查阅钢管全部生产过程的识别标志。

钢印应用油漆框出，以求明显易认。

# 4.1.11 合格证书

4.1.11.1 制造厂应出具包括下列内容的钢管产品合格证书：

(1) 订货方的名称和合同号；

(2) 钢管发货、收货地址；

(3) 钢管规格及钢级；

# (4) 钢管技术条件；

# (5) 炉罐号和化学成分；


注：① 对碳钢和碳锰钢，表中各强度级钢管的抗拉强度范围均为  $120\mathrm{N} / \mathrm{mm}^2$  。


(6) 力学性能试验结果和晶间腐蚀试验结果(如进行该项试验);

# (7) 交货状态。

如制造厂使用由炼钢厂提供的钢材时，则炼钢厂应出具证明，说明炼钢方法、炉罐号和化学成分，且该炼钢厂应经CCS认可。

# 第2节 无缝压力管

# 4.2.1 适用范围

4.2.1.1 本节规定适用于碳钢、碳锰钢和低合金钢制成的铁素体钢无缝压力管。

# 4.2.2 制造和化学成分

4.2.2.1 无缝压力管应采用热轧/扩或冷拔/轧工艺进行制造。

4.2.2.2 钢材的脱氧方法和熔炼分析化学成分应符合表4.2.2.2的规定。


无缝压力管钢材的脱氧方法和化学成分



表4.2.2.2


<table><tr><td rowspan="2">钢种</td><td rowspan="2">强度级(N/mm2)</td><td rowspan="2">脱氧方法</td><td colspan="12">化学成分(%)</td></tr><tr><td>C</td><td>Si</td><td>Mn</td><td>S</td><td>P</td><td>Ni</td><td>Cr</td><td>Mo</td><td>Cu</td><td>Sn</td><td>V</td><td>Al</td></tr><tr><td rowspan="5">碳钢和碳锰钢</td><td>320</td><td rowspan="2">半镇静或镇静</td><td>≤0.16</td><td>-</td><td>0.4~0.7</td><td>≤0.04</td><td>≤0.04</td><td rowspan="5" colspan="7">Ni≤0.30Cr≤0.25Mo≤0.10Cu≤0.30残余元素总量≤0.70</td></tr><tr><td>360</td><td>≤0.17</td><td>≤0.35</td><td>0.4~0.8</td><td>≤0.04</td><td>≤0.04</td></tr><tr><td>410</td><td rowspan="3">镇静</td><td>≤0.21</td><td>≤0.35</td><td>0.4~1.2</td><td>≤0.04</td><td>≤0.04</td></tr><tr><td>460</td><td>≤0.22</td><td>≤0.35</td><td>0.8~1.4</td><td>≤0.04</td><td>≤0.04</td></tr><tr><td>490</td><td>≤0.23</td><td>≤0.35</td><td>0.8~1.5</td><td>≤0.04</td><td>≤0.04</td></tr><tr><td>1Cr0.5Mo</td><td>440</td><td rowspan="3">镇静</td><td>0.1~0.18</td><td>0.1~0.35</td><td>0.4~0.7</td><td>≤0.04</td><td>≤0.04</td><td>≤0.3</td><td>0.7~1.1</td><td>0.45~0.65</td><td>≤0.25</td><td>≤0.03</td><td>-</td><td>≤0.02</td></tr><tr><td>2.25Cr1Mo</td><td>410490</td><td>0.08~0.15</td><td>0.1~0.35</td><td>0.4~0.7</td><td>≤0.04</td><td>≤0.04</td><td>≤0.3</td><td>2.0~2.5</td><td>0.9~1.2</td><td>≤0.25</td><td>≤0.03</td><td>-</td><td>≤0.02</td></tr><tr><td>0.5Cr0.5Mo0.25V</td><td>460</td><td>0.1~0.18</td><td>0.1~0.35</td><td>0.4~0.7</td><td>≤0.04</td><td>≤0.04</td><td>≤0.3</td><td>0.3~0.6</td><td>0.5~0.7</td><td>≤0.25</td><td>≤0.03</td><td>0.22~0.32</td><td>≤0.02</td></tr></table>

# 4.2.3 热处理

# 4.2.3.1 钢管应进行热处理并应符合下列规定：

(1) 对碳钢、碳锰钢无缝钢管应作正火或正火加回火处理，但如热轧的终轧温度足以使钢管软化时，则可以采用热轧状态交货；

(2) 对合金钢无缝压力管应按表4.2.3.1(2)进行热处理。


合金钢无缝压力管



表4.2.3.1(2)


<table><tr><td>合金钢</td><td>热处理工艺</td></tr><tr><td>1Cr0.5Mo</td><td>正火加回火</td></tr><tr><td>2.25Cr1Mo 410强度级490强度级</td><td>完全退火正火加回火(回火温度650℃~780℃或650℃~750℃)</td></tr><tr><td>0.5Cr 0.5Mo 0.25V</td><td>正火加回火</td></tr></table>

# 4.2.4 力学性能和工艺性能

4.2.4.1 钢管可按批验收，取样数量应符合本章4.1.6的规定。进行试验的每根压力管应进行拉伸和压扁或弯曲试验，试验结果应符合表4.2.4.1的规定。


无缝压力管的力学性能和工艺性能



表4.2.4.1


<table><tr><td>钢种</td><td>强度级 (N/mm2)</td><td>抗拉强度 Rm 不小于 (N/mm2)</td><td>屈服强度 ReH 不小于 (N/mm2)</td><td>伸长率 A5 不小于 (%)</td><td>压扁试验系数 C</td><td>弯曲试验 弯心直径 (mm)</td></tr><tr><td rowspan="2">碳钢和碳锰钢</td><td>320</td><td>320</td><td>195</td><td>25</td><td>0.10</td><td rowspan="2">4t</td></tr><tr><td>360</td><td>360</td><td>215</td><td>24</td><td>0.10</td></tr><tr><td rowspan="3"></td><td>410</td><td>410</td><td>235</td><td>22</td><td>0.08</td><td rowspan="3">(t为厚度)</td></tr><tr><td>460</td><td>460</td><td>265</td><td>21</td><td colspan="1">0.07</td></tr><tr><td>490</td><td>490</td><td>285</td><td>21</td><td colspan="1">0.07</td></tr><tr><td>1Cr0.5Mo</td><td>440</td><td>440</td><td>275</td><td>22</td><td>0.07</td><td>4t</td></tr><tr><td rowspan="2">2.25Cr1Mo</td><td>410</td><td>410</td><td>135</td><td>20</td><td rowspan="2">0.07</td><td rowspan="2">4t</td></tr><tr><td>490</td><td>490</td><td>275</td><td colspan="1">16</td></tr><tr><td>0.5Cr0.5Mo0.25V</td><td>460</td><td>460</td><td>275</td><td>15</td><td>0.07</td><td>4t</td></tr></table>


② 对合金钢，表中各强度级钢管的抗拉强度范围均为  $150\mathrm{N} / \mathrm{mm}^2$  。


# 4.2.4.2 供设计用的无缝压力管的高温力学性能分别见表4.2.4.2(1)和表4.2.4.2(2)。


无缝压力管的高温屈服强度



表4.2.4.2(1)


<table><tr><td rowspan="3">钢种</td><td rowspan="3">强度级(N/mm2)</td><td colspan="12">高温屈服强度\(R_{eH}\)不小于(\(N/mm^2\))</td></tr><tr><td colspan="12">温度(°C)</td></tr><tr><td>50</td><td>100</td><td>150</td><td>200</td><td>250</td><td>300</td><td>350</td><td>400</td><td>450</td><td>500</td><td>550</td><td>600</td></tr><tr><td rowspan="5">碳钢和碳锰钢</td><td>320</td><td>172</td><td>168</td><td>158</td><td>147</td><td>125</td><td>100</td><td>91</td><td>88</td><td>87</td><td>-</td><td>-</td><td>-</td></tr><tr><td>360</td><td>192</td><td>187</td><td>176</td><td>165</td><td>145</td><td>122</td><td>111</td><td>109</td><td>107</td><td>-</td><td>-</td><td>-</td></tr><tr><td>410</td><td>217</td><td>210</td><td>199</td><td>188</td><td>170</td><td>149</td><td>137</td><td>134</td><td>132</td><td>-</td><td>-</td><td>-</td></tr><tr><td>460</td><td>241</td><td>234</td><td>223</td><td>212</td><td>195</td><td>177</td><td>162</td><td>159</td><td>156</td><td>-</td><td>-</td><td>-</td></tr><tr><td>490</td><td>256</td><td>249</td><td>237</td><td>226</td><td>210</td><td>193</td><td>177</td><td>174</td><td>171</td><td>-</td><td>-</td><td>-</td></tr><tr><td>1Cr0.5Mo</td><td>440</td><td>254</td><td>240</td><td>230</td><td>220</td><td>210</td><td>183</td><td>169</td><td>164</td><td>161</td><td>156</td><td>151</td><td>-</td></tr><tr><td rowspan="2">2.25Cr1Mo</td><td>\(410^{①}\)</td><td>121</td><td>108</td><td>99</td><td>92</td><td>85</td><td>80</td><td>76</td><td>72</td><td>69</td><td>66</td><td>64</td><td>62</td></tr><tr><td>\(490^{②}\)</td><td>268</td><td>261</td><td>253</td><td>245</td><td>236</td><td>230</td><td>224</td><td>218</td><td>205</td><td>189</td><td>167</td><td>145</td></tr><tr><td>0.5Cr0.5Mo0.25V</td><td>460</td><td>266</td><td>259</td><td>248</td><td>235</td><td>218</td><td>192</td><td>184</td><td>177</td><td>168</td><td>155</td><td>148</td><td>-</td></tr></table>


注：① 退火状态。



② 正火加回火状态。



无缝压力管的高温破断平均应力



表4.2.4.2(2)


<table><tr><td rowspan="3">钢种</td><td rowspan="3">强度级(N/mm2)</td><td colspan="19">100000h下破断强度RTm参考值(N/mm2)</td><td></td><td></td></tr><tr><td colspan="19">温度(℃)</td><td></td><td></td></tr><tr><td>380</td><td>390</td><td>400</td><td>410</td><td>420</td><td>430</td><td>440</td><td>450</td><td>460</td><td>470</td><td>480</td><td>490</td><td>500</td><td>510</td><td>520</td><td>530</td><td>540</td><td>550</td><td>560</td><td>570</td><td>580</td></tr><tr><td rowspan="5">碳钢和碳锰钢</td><td>320</td><td>171</td><td>155</td><td>141</td><td>127</td><td>114</td><td>102</td><td>90</td><td>78</td><td>67</td><td>57</td><td>47</td><td>36</td><td>-</td><td>-</td><td>-</td><td>-</td><td>-</td><td>-</td><td>-</td><td>-</td><td></td></tr><tr><td>360</td><td>171</td><td>155</td><td>141</td><td>127</td><td>114</td><td>102</td><td>90</td><td>78</td><td>67</td><td>57</td><td>47</td><td>36</td><td>-</td><td>-</td><td>-</td><td>-</td><td>-</td><td>-</td><td>-</td><td>-</td><td></td></tr><tr><td>410</td><td>171</td><td>155</td><td>141</td><td>127</td><td>114</td><td>102</td><td>90</td><td>78</td><td>67</td><td>57</td><td>47</td><td>36</td><td>-</td><td>-</td><td>-</td><td>-</td><td>-</td><td>-</td><td>-</td><td>-</td><td></td></tr><tr><td>460</td><td>227</td><td>203</td><td>179</td><td>157</td><td>136</td><td>117</td><td>100</td><td>85</td><td>73</td><td>63</td><td>55</td><td>47</td><td>41</td><td>-</td><td>-</td><td>-</td><td>-</td><td>-</td><td>-</td><td>-</td><td></td></tr><tr><td>490</td><td>227</td><td>203</td><td>179</td><td>157</td><td>136</td><td>117</td><td>100</td><td>85</td><td>73</td><td>63</td><td>55</td><td>47</td><td>41</td><td>-</td><td>-</td><td>-</td><td>-</td><td>-</td><td>-</td><td>-</td><td></td></tr><tr><td>1Cr0.5Mo</td><td>440</td><td>-</td><td>-</td><td>-</td><td>-</td><td>-</td><td>-</td><td>-</td><td>-</td><td>-</td><td>-</td><td>210</td><td>177</td><td>146</td><td>121</td><td>99</td><td>81</td><td>67</td><td>54</td><td>43</td><td>35</td><td>-</td></tr><tr><td rowspan="2">2.25Cr1Mo</td><td>410(退火)</td><td>-</td><td>-</td><td>-</td><td>-</td><td>-</td><td>-</td><td>-</td><td>196</td><td>182</td><td>168</td><td>154</td><td>141</td><td>127</td><td>115</td><td>102</td><td>90</td><td>78</td><td>69</td><td>59</td><td>51</td><td>44</td></tr><tr><td>490①(正火加回火)</td><td>-</td><td>-</td><td>-</td><td>-</td><td>-</td><td>-</td><td>-</td><td>221</td><td>204</td><td>186</td><td>170</td><td>153</td><td>137</td><td>122</td><td>107</td><td>93</td><td>79</td><td>69</td><td>59</td><td>51</td><td>44</td></tr><tr><td>0.5Cr0.5Mo0.25V</td><td>460</td><td>-</td><td>-</td><td>-</td><td>-</td><td>-</td><td>-</td><td>-</td><td>-</td><td>-</td><td>-</td><td>218</td><td>191</td><td>170</td><td>150</td><td>131</td><td>116</td><td>100</td><td>85</td><td>72</td><td>59</td><td>46</td></tr></table>


注：① 若回火温度高于  $750^{\circ}\mathrm{C}$  时，应参考410强度级的数值。


# 第3节 焊接压力管

# 4.3.1 适用范围

4.3.1.1 本节规定适用于碳钢、碳锰钢和合金钢制造的铁素体钢焊接压力管。

4.3.1.2 如采用纵向埋弧焊焊制钢管时，应将其详细资料提交CCS认可。

# 4.3.2 制造和化学成分


注：① 对碳钢和碳锰钢，表中各强度级的抗拉强度范围均为  $120\mathrm{N} / \mathrm{mm}^2$  。


4.3.2.1 焊接管应采用电阻焊或高频焊工艺制造。


② 对合金钢，表中各强度级钢管的抗拉强度范围均为  $150\mathrm{N} / \mathrm{mm}^2$  。


4.3.2.2 钢材的脱氧方法和熔炼分析化学成分应符合本章表4.2.2.2的规定，但其中  $490\mathrm{N} / \mathrm{mm}^2$  强度级的碳钢和碳锰钢、2.25Cr1Mo和0.5Cr0.5Mo0.25V合金钢除外。

# 4.3.3 热处理

4.3.3.1 钢管的热处理应符合下述列规定：

(1) 如CCS需要，碳钢和碳锰钢钢管应进行正火加回火处理或正火处理；

(2) 对合金钢钢管，应作正火加回火处理。

# 4.3.4 力学性能和工艺性能

4.3.4.1 钢管应按本章4.1.6的规定按批验收。应从钢管上交替地截取试样中心带焊缝和不带焊缝的两种试样，凡位于试样标距范围内的焊缝增强部分应予以去除。

4.3.4.2 进行试验的每根耐压管应进行拉伸和压扁或弯曲试验，试验结果应符合本章表4.2.4.1的规定，但其中  $490 \mathrm{~N} / \mathrm{mm}^{2}$  强度级的碳钢和碳锰钢、 $2.25 \mathrm{Cr} 1 \mathrm{Mo}$  和  $0.5 \mathrm{Cr} 0.5 \mathrm{Mo} 0.25 \mathrm{~V}$  合金钢钢管除外。

4.3.4.3  $320\sim 460~\mathrm{N / mm^2}$  强度级的碳钢和碳锰钢以及1Cr0.5Mo合金钢的高温力学性能见本章表4.2.4.2(1)和(2)。

# 第4节 锅炉管与过热器管

# 4.4.1 适用范围

4.4.1.1 本节规定适用于碳钢、碳锰钢和低合金钢制造的锅炉管与过热器管。

# 4.4.2 制造及化学成分

4.4.2.1 锅炉管与过热器管应为无缝钢管或焊接管，并应符合本章第2节和第3节的有关规定。所用钢材的脱氧方法和熔炼分析化学成分应符合本章表4.2.2.2的规定，但其中  $490\mathrm{N / mm^2}$  强度级的碳钢和碳锰钢和  $0.5\mathrm{Cr0.5Mo0.25V}$  合金钢除外。

# 4.4.3 热处理

4.4.3.1 锅炉管与过热器管均应进行热处理，并应符合表4.4.3.1的规定。


锅炉管与过热器管的交货状态



表4.4.3.1


<table><tr><td colspan="2">钢种</td><td>交货状态</td></tr><tr><td colspan="2">碳钢和碳锰钢</td><td>正火或正火加回火①</td></tr><tr><td colspan="2">1Cr0.5Mo</td><td>正火加回火②</td></tr><tr><td rowspan="2">2.25Cr1Mo</td><td>410 强度级</td><td>完全退火</td></tr><tr><td>490 强度级</td><td>正火并在650℃~780℃或650℃~750℃回火</td></tr></table>


注：① 对热轧无缝钢管工艺制造的锅炉管和过热器管当终轧温度足以使钢管软化时，可采用热轧状态交货。


# 4.4.4 力学性能和工艺性能

4.4.4.1 钢管可按批验收，并应符合本章4.1.6的规定。进行试验的每根锅炉管与过热器管至少应进行拉伸、压扁或弯曲、扩口或卷边试验，试验结果应符合表4.4.4.1的规定。


锅炉管与过热器管的力学性能与工艺性能



表4.4.1


<table><tr><td rowspan="3">钢种</td><td rowspan="3">强度级(N/mm2)</td><td rowspan="3">抗拉强度Rm不小于(N/mm2)①</td><td rowspan="3">屈服强度ReH不小于(N/mm2)①</td><td rowspan="3">伸长率A5不小于(%)</td><td rowspan="3">压扁试验系数C</td><td rowspan="3">弯曲试验弯心直径(mm)</td><td colspan="3">扩口或卷边试验外径扩大值(%)</td></tr><tr><td colspan="3">内径/外径</td></tr><tr><td>≤0.6</td><td>&gt;0.6≤0.8</td><td>&gt;0.8</td></tr><tr><td rowspan="2">碳钢和碳锰钢</td><td>320</td><td>320</td><td>195</td><td>25</td><td>0.10</td><td rowspan="2">4t</td><td>12</td><td>15</td><td>19</td></tr><tr><td>360</td><td>360</td><td>215</td><td>24</td><td>0.10</td><td>12</td><td>15</td><td>19</td></tr><tr><td rowspan="2"></td><td>410</td><td>410</td><td>235</td><td>22</td><td>0.08</td><td rowspan="2">(t为厚度)</td><td>10</td><td>12</td><td>17</td></tr><tr><td>460</td><td>460</td><td>265</td><td>21</td><td>0.07</td><td>8</td><td>10</td><td colspan="1">15</td></tr><tr><td>1Cr0.5Mo</td><td>440</td><td>440</td><td>275</td><td>22</td><td>0.07</td><td>4t</td><td>8</td><td>10</td><td>15</td></tr><tr><td rowspan="2">2.25Cr1Mo</td><td>410</td><td>410</td><td>135</td><td>20</td><td rowspan="2">0.07</td><td rowspan="2">4t</td><td rowspan="2">8</td><td rowspan="2">10</td><td rowspan="2">15</td></tr><tr><td>490</td><td>490</td><td>275</td><td colspan="1">16</td></tr></table>


② 含碳量大于  $0.15\%$  的1Cr0.5Mo合金钢管可采用正火状态交货。


4.4.4.2  $320\sim 460 \mathrm{~N} / \mathrm{mm}^{2}$  强度级的碳钢和碳锰钢以及1Cr0.5Mo和2.25Cr1Mo合金钢的高温力学性能见本章表4.2.4.2(1)和(2)。

# 第5节 低温铁素体钢压力管

# 4.5.1 适用范围

4.5.1.1 本节规定适用于设计温度  $0^{\circ}\mathrm{C}$  至  $-165^{\circ}\mathrm{C}$  的液化气体运输船的液货舱和加工处理设备用的，由碳钢、碳锰钢或镍合金钢制造的钢管。

# 4.5.2 制造和化学成分

4.5.2.1 钢管的制造方法应符合表4.5.2.1的规定。


低温铁素体钢压力管的制造方法



表4.5.2.1


<table><tr><td>钢种</td><td>制造方法</td></tr><tr><td>碳钢和碳锰钢</td><td>热轧或冷拔无缝工艺或电阻焊或高频焊工艺</td></tr><tr><td>镍合金钢</td><td>热轧或冷拔无缝工艺</td></tr></table>

4.5.2.2 使用纵向焊接和螺旋焊接的管子，除满足本节要求外，还应满足本章第3节焊接压力管的相关要求。

4.5.2.3 钢材的脱氧方法和熔炼分析化学成分应符合表4.5.2.3的规定。


低温铁素体钢压力管钢材的脱氧方法和化学成分



表4.5.2.3
