Repository: baxink/GitHub-Marine

# Knowledge Base

This directory stores reference materials, documentation, validated conclusions, and other citable knowledge resources.

## Structure

You can organize this however you prefer. Some suggested categories:

### `references/`
- Research papers and articles
- Technical documentation
- Standards and specifications

### `docs/`
- Process documentation
- How-to guides
- Organizational knowledge

## Usage

Organize files in whatever way makes sense for your work. The AI assistant will adapt to your organization style.

Validated conclusions from `research_研究/` should be migrated here with source traceability and a verification state when they become reusable.

File: knowledge/ccs-rules/CCS 《船舶应用电池动力规范》2025.md (part 4 of 4)
![](images/4b7405c8cd1dff1ad459a4bbceb8b51a23b2d8cb86530314d2fea0f7483dfbf2.jpg)
<table><tr><td>字段标识</td><td>数据类型</td><td>字段名称</td><td>解释说明</td></tr><tr><td>PowerSystemIntegrator</td><td>字符串</td><td>系统集成商</td><td>包括电池系统(燃料系统)、配电系统、推进系统</td></tr><tr><td>SysTopoMap</td><td>字符串</td><td>系统拓扑图</td><td>动力系统的拓扑图(单线图)Base64格式,例如&quot;data:image/jpeg;base64,...&quot;,其中&quot;...&quot;为JPG文件的Base64编码字符串</td></tr><tr><td>EnergyType</td><td>整数</td><td>能源种类</td><td>1.电;2.燃油;4.LNG;8.甲醇;16.氢;32.氨。可多选(按选项累加),按二进制位解析</td></tr><tr><td>ChargeType</td><td>整数</td><td>补能方式</td><td>1.充电;2.加注燃料;4.更换箱式电源;8.更换燃料罐;16.更换燃料供电箱。可多选,按二进制位解析。</td></tr><tr><td>RatedCapacity</td><td>实数数组</td><td>额定储能量</td><td>与静态数据项“能源类型”对应,数组包含6个元素,分别对应[电,燃油,LNG,甲醇,氢,氨],单位分别是[kWh,t,t,t,kg,t]。例如额定储能量=[1800,0,0,0,0,0],表示电能1800kWh</td></tr><tr><td>DriverType</td><td>整数</td><td>驱动类型</td><td>1.电力驱动;2.机械驱动。可多选(按选项累加),按二进制位解析</td></tr><tr><td>BatterySysNum</td><td>整数</td><td>电池系统是否存在</td><td>1或0。包括船端充电装置、电池舱柜/箱、电池组、电池簇、电池包</td></tr><tr><td>FuelSysNum</td><td>整数</td><td>燃料系统是否存在</td><td>预留数据项,恒定取0</td></tr><tr><td>CDSysNum</td><td>整数</td><td>配电系统数量</td><td>配电系统通常为母排及关联变流器(整流器、斩波器、推进变频器、日用逆变器等)的组合体</td></tr><tr><td>PropulsionSysNum</td><td>整数</td><td>推进系统数量</td><td>推进电机、推进器和/或操舵装置的组合体</td></tr></table>

# 1.3.3 电池系统 BatterySys

1.3.3.1 电池系统静态信息体的数据项组成和格式见表1.3.3.1。


电池系统静态信息体的数据项组成和格式



表 1.3.3.1


<table><tr><td>字段标识</td><td>数据类型</td><td>字段名称</td><td>解释说明</td></tr><tr><td>BatterySystemIntegrator</td><td>字符串</td><td>电池系统集成商</td><td>电池系统的成套供应商</td></tr><tr><td>BatteryManufacturer</td><td>字符串</td><td>电池单体供应商</td><td>电芯制造商</td></tr><tr><td>RatedCapacity</td><td>实数</td><td>总额定电量</td><td>kWh，所有电池组的额定电量之和</td></tr><tr><td>RatedVoltage</td><td>实数</td><td>额定电压</td><td>V，所有电池组的额定电压最大值</td></tr><tr><td>ChargerNumber</td><td>整数</td><td>充电装置数量</td><td>船载充电装置的总数</td></tr><tr><td>CompartmentNumber</td><td>整数</td><td>电池舱/箱/柜数量</td><td>包括电池舱、电池舱柜、箱式电源</td></tr><tr><td>BatteryGroupNumber</td><td>整数</td><td>电池组数量</td><td>电池组是连接母排的一个支路电源,通常为若干电池簇的并联组合。</td></tr><tr><td>BatteryClusterNumber</td><td>整数</td><td>电池簇数量</td><td></td></tr><tr><td>BatteryPackNumber</td><td>整数</td><td>电池包数量</td><td></td></tr></table>

# 1.3.4 充电装置 Charger

1.3.4.1 充电装置静态信息体的数据项组成和格式见表 1.3.4.1。仅指船端装设的充电装置。


充电装置静态信息体的数据项组成和格式



表 1.3.4.1


<table><tr><td>字段标识</td><td>数据类型</td><td>字段名称</td><td>解释说明</td></tr><tr><td>Code</td><td>字符串</td><td>充电装置编号</td><td>全船唯一编号，有效值01~99。仅指船端装置</td></tr></table>

# 1.3.5 蓄电池舱/箱/柜 Compartment

1.3.5.1 蓄电池舱/箱/柜静态信息体的数据项组成和格式见表 1.3.5.1。


蓄电池舱/箱/柜静态信息体的数据项组成和格式



表1.3.5.1


<table><tr><td>字段标识</td><td>数据类型</td><td>字段名称</td><td>解释说明</td></tr><tr><td>Code</td><td>字符串</td><td>编号</td><td>全船唯一编号。有效值:01~99</td></tr><tr><td>Name</td><td>字符串</td><td>名称</td><td>船端对应的名称。集装箱式移动电源,名称为“箱体唯一标识号”,例如:LYGU0165338</td></tr><tr><td>Type</td><td>整数</td><td>类型</td><td>1.电池舱;2.电池箱(柜);3.箱式电源;0.其他</td></tr><tr><td>TemperDetectorNumber</td><td>整数</td><td>环境温度探测器数量</td><td></td></tr><tr><td>GasDetectorNumber</td><td>整数</td><td>可燃气体探测器数量</td><td></td></tr><tr><td>FireDetectorNumber</td><td>整数</td><td>火灾探测器数量</td><td></td></tr></table>

# 1.3.6 蓄电池组 BatteryGroup

1.3.6.1 蓄电池组静态信息体的数据项组成和格式见表 1.3.6.1。


蓄电池组静态信息体的数据项组成和格式



表 1.3.6.1


<table><tr><td>字段标识</td><td>数据类型</td><td>字段名称</td><td>解释说明</td></tr><tr><td>Code</td><td>字符串</td><td>编号</td><td>全船唯一编号。有效值:01~99。蓄电池组是连接母排的一个支路电源,通常为若干蓄电池簇的并联组合。</td></tr><tr><td>Name</td><td>字符串</td><td>名称</td><td>船端对应的名称</td></tr><tr><td>RatedCapacity</td><td>实数</td><td>额定电量</td><td>kWh</td></tr><tr><td>RatedVoltage</td><td>实数</td><td>额定电压</td><td>V</td></tr><tr><td>AssCompartment</td><td>字符串</td><td>所在电池舱编号</td><td>电池组安放的电池舱的编号。例如01。</td></tr><tr><td>AssConverter</td><td>字符串</td><td>关联变流器编号</td><td>电池组连接的变流器的编号。没有时填-1</td></tr><tr><td>AssCBus</td><td>字符串</td><td>关联母排分段编号</td><td>电池组连接的母排分段的编号</td></tr></table>

# 1.3.7 蓄电池簇 BatteryCluster

1.3.7.1 蓄电池簇静态信息体的数据项组成和格式见表 1.3.7.1。


蓄电池簇静态信息体的数据项组成和格式



表 1.3.7.1


<table><tr><td>字段标识</td><td>数据类型</td><td>字段名称</td><td>解释说明</td></tr><tr><td>Code</td><td>字符串</td><td>编号</td><td>全船唯一编号，有效值：0001~5000</td></tr><tr><td>Name</td><td>字符串</td><td>名称</td><td>船端对应的名称</td></tr><tr><td>AssBatteryGroup</td><td>字符串</td><td>关联电池组编号</td><td>电池簇所在的电池组的编号</td></tr><tr><td>BatteryClusterRatedCapacity</td><td>实数</td><td>额定电量</td><td>kWh</td></tr><tr><td>BatteryPackNumber</td><td>整数</td><td>簇内电池包个数</td><td></td></tr></table>

# 1.3.8 蓄电池包 BatteryPack

1.3.8.1 蓄电池包静态信息体的数据项组成和格式见表 1.3.8.1。


蓄电池包静态信息体的数据项组成和格式



表 1.3.8.1


<table><tr><td>字段标识</td><td>数据类型</td><td>字段名称</td><td>解释说明</td></tr><tr><td>Code</td><td>字符串</td><td>编号</td><td>全船唯一编号，有效值：00001~65000</td></tr><tr><td>AssBatteryCluster</td><td>字符串</td><td>关联蓄电池簇编号</td><td>蓄电池包所在的蓄电池簇的编号</td></tr><tr><td>PackProductNumber</td><td>字符串</td><td>蓄电池包产品编号</td><td>蓄电池包产品的24位国标码</td></tr><tr><td>PackRatedCapacity</td><td>实数</td><td>额定电量</td><td>kWh</td></tr><tr><td>PackRatedVoltage</td><td>实数</td><td>额定电压</td><td></td></tr><tr><td>PackCellNumber</td><td>整数</td><td>包内单体个数</td><td></td></tr></table>

# 1.3.9 配电系统CDSys

1.3.9.1配电系统静态信息体的数据项组成和格式见表1.3.9.1。


配电系统静态信息体的数据项组成和格式



表 1.3.9.1


<table><tr><td>字段标识</td><td>数据类型</td><td>字段名称</td><td>解释说明</td></tr><tr><td>Code</td><td>字符串</td><td>配电系统编号</td><td>全船唯一编号，有效值01~99。常规船一般仅一个配电系统，特殊情况如双体船有可能设两个配电系统</td></tr><tr><td>Name</td><td>字符串</td><td>名称</td><td>例如“左片体配电系统”等船端对应的名称</td></tr><tr><td>Type</td><td>整数</td><td>类型</td><td>1.直流；2.交流</td></tr><tr><td>CoolType</td><td>整数</td><td>冷却系统类型</td><td>1.液冷；2.风冷；0.其他</td></tr><tr><td>CBusNumber</td><td>整数</td><td>母排分段数量</td><td>母排分为两个分段时，记为2个</td></tr><tr><td>ConverterNumber</td><td>整数</td><td>变流器数量</td><td>与母排连接，包括斩波器、推进变频器、日用逆变器、双向变流器、整流器等</td></tr></table>

# 1.3.10母排分段DCBus

1.3.10.1 母排分段静态信息体的数据项组成和格式见表 1.3.10.1。


母排分段静态信息体的数据项组成和格式



表 1.3.10.1


<table><tr><td>字段标识</td><td>数据类型</td><td>字段名称</td><td>解释说明</td></tr><tr><td>Code</td><td>字符串</td><td>母排分段编号</td><td>全船唯一编号，有效值01~99。一般母排都会分为两段，即有两个母排分段</td></tr><tr><td>Name</td><td>字符串</td><td>名称</td><td>例如“母排左分段”“母排右分段”等</td></tr><tr><td>AssCDSys</td><td>字符串</td><td>关联配电系统编号</td><td>母排分段所在的配电系统</td></tr></table>

# 1.3.11 变流器 Converter

1.3.11.1 变流器静态信息体的数据项组成和格式见表 1.3.11.1。


变流器静态信息体的数据项组成和格式



表 1.3.11.1


<table><tr><td>字段标识</td><td>数据类型</td><td>字段名称</td><td>解释说明</td></tr><tr><td>Code</td><td>字符串</td><td>变流器编号</td><td>全船唯一编号，有效值01~99</td></tr><tr><td>Name</td><td>字符串</td><td>名称</td><td>“1#主推变频器”“侧推变频器”“客区空调日用逆变器”“工程机械日用逆变器”“1#日用逆变器”等船端对应的名称</td></tr><tr><td>AssCBus</td><td>字符串</td><td>关联母排分段编号</td><td></td></tr><tr><td>Type</td><td>整数</td><td>类型</td><td>1.斩波器(DCDC);2.推进变频器(DCAC,包括主推、侧推);3.日用逆变器(Inverter,包括客区空调、工程机械、日用负载等);4.双向变流器(ACDCAC);5.整流器(ACDC);0.其他</td></tr><tr><td>ConnectedDevice</td><td>整数</td><td>连接的设备</td><td>1.蓄电池;2.推进电机;3.客区空调;4.工程机械;5.日用负载;6.其他母排;7.充电装置;8.发电机;9.燃料电池;0.其他</td></tr></table>

# 1.3.12 推进系统 PropulsionSys

1.3.12.1 推进系统静态信息体的数据项组成和格式见表 1.3.12.1。


推进系统静态信息体的数据项组成和格式



表1.3.12.1


<table><tr><td>字段标识</td><td>数据类型</td><td>字段名称</td><td>解释说明</td></tr><tr><td>Code</td><td>字符串</td><td>推进系统编号</td><td>全船唯一编号，有效值01~99。每个推进器及其关联推进电机、推进变频器和操舵装置等构成一套推进系统</td></tr><tr><td>Name</td><td>字符串</td><td>名称</td><td>例如“左推进”“右推进”“主推进”等</td></tr><tr><td>AssCBus</td><td>字符串</td><td>关联母排分段编号</td><td></td></tr><tr><td>MotorNumber</td><td>整数</td><td>推进电机数量</td><td></td></tr><tr><td>PropellerNumber</td><td>整数</td><td>推进器数量</td><td></td></tr><tr><td>RudderNumber</td><td>整数</td><td>操舵装置数量</td><td></td></tr></table>

# 1.3.13 推进电机Motor

1.3.13.1 推进电机静态信息体的数据项组成和格式见表 1.3.13.1。


推进电机静态信息体的数据项组成和格式



表 1.3.13.1


<table><tr><td>字段标识</td><td>数据类型</td><td>字段名称</td><td>解释说明</td></tr><tr><td>Code</td><td>字符串</td><td>推进电机编号</td><td>全船唯一编号，有效值01~99</td></tr><tr><td>Name</td><td>字符串</td><td>名称</td><td>“主推电机”“侧推电机”等船端对应的名称</td></tr><tr><td>RatedPower</td><td>实数</td><td>额定功率</td><td>kW</td></tr><tr><td>AssPropulsionSys</td><td>字符串</td><td>关联推进系统编号</td><td></td></tr><tr><td>AssConverter</td><td>字符串</td><td>关联变流器编号</td><td>未设变流器时为-1</td></tr><tr><td>RatedVoltage</td><td>实数</td><td>额定电压</td><td>V</td></tr></table>

# 1.3.14 推进器 Propeller

1.3.14.1 推进器静态信息体的数据项组成和格式见表 1.3.14.1。


推进器静态信息体的数据项组成和格式



表 1.3.14.1


<table><tr><td>字段标识</td><td>数据类型</td><td>字段名称</td><td>解释说明</td></tr><tr><td>Code</td><td>字符串</td><td>推进器编号</td><td>全船唯一编号，有效值01~99。螺旋桨、Z型推进器等</td></tr><tr><td>Name</td><td>字符串</td><td>名称</td><td>船端对应的名称</td></tr><tr><td>RatedSpeed</td><td>整数</td><td>额定转速</td><td>rpm</td></tr><tr><td>AssPropulsionSys</td><td>字符串</td><td>关联推进系统编号</td><td></td></tr></table>

# 1.3.15 操舵装置Rudder

1.3.15.1 操舵装置静态信息体的数据项组成和格式见表 1.3.15.1。


操舵装置静态信息体的数据项组成和格式



表1.3.15.1


<table><tr><td>字段标识</td><td>数据类型</td><td>字段名称</td><td>解释说明</td></tr><tr><td>Code</td><td>字符串</td><td>操舵装置编号</td><td>全船唯一编号，有效值01~99</td></tr><tr><td>Name</td><td>字符串</td><td>名称</td><td>船端对应的名称</td></tr><tr><td>AssPropulsionSys</td><td>字符串</td><td>关联推进系统编号</td><td></td></tr><tr><td>Type</td><td>整数</td><td>类型</td><td>1.操舵装置/主操舵装置；2.应急操舵装置/辅操舵装置</td></tr></table>

# 1.4 JSON 格式动态信息体

# 1.4.1 船舶 Ship

1.4.1.1 船舶动态信息体的数据项组成、格式和采样间隔见表 1.4.1.1。


船舶动态信息体的数据项组成、格式和采样间隔



表 1.4.1.1


<table><tr><td>字段标识</td><td>数据类型</td><td>字段名称</td><td>解释说明</td><td>最大采样间隔</td></tr><tr><td>Longitude</td><td>实数</td><td>船位经度</td><td>deg,6位小数。船舶经度位置(wgs84大地坐标系,无坐标偏移),dd.dddd格式,东经为正,西经为负。数据可从船舶AIS或其他定位设备采集</td><td>1s</td></tr><tr><td>Latitude</td><td>实数</td><td>船位纬度</td><td>deg,6位小数。船舶纬度位置(wgs84大地坐标系,无坐标偏移),dd.dddd格式,北纬为正,南纬为负。数据可从船舶AIS或其他定位设备采集</td><td>1s</td></tr><tr><td>Speed</td><td>实数</td><td>船舶航速</td><td>km/h,1位小数。船舶对地航行速度,数据可从船舶AIS或其他设备采集</td><td>1s</td></tr><tr><td>Heading</td><td>实数</td><td>艏向</td><td>deg,1位小数。船艏的方向,0~360,正北为0,正东90,数据可从船舶AIS或其他设备采集,无采样数据时为-1</td><td>1s</td></tr><tr><td>Course</td><td>实数</td><td>航向</td><td>deg,1位小数。船舶航行移动方向,0~360,正北为0,正东90,数据可从船舶AIS或其他设备采集,无采样数据时为-1</td><td>1s</td></tr><tr><td>DataStatus</td><td>整数</td><td>数据状态</td><td>0正常:1自检/模拟告警。缺省为0</td><td>1s</td></tr></table>

# 1.4.2 船舶动力系统 PowerSys

1.4.2.1 船舶动力系统动态信息体的数据项组成、格式和采样间隔见表 1.4.2.1。


船舶动力系统动态信息体的数据项组成、格式和采样间隔



表1.4.2.1


<table><tr><td>字段标识</td><td>数据类型</td><td>字段名称</td><td>解释说明</td><td>最大采样间隔</td></tr><tr><td>SOC</td><td>实数数组</td><td>剩余能量比</td><td>%, 1位小数。有效值0~100,无采样数据时为-1。数组包含6个元素,分别</td><td>1s</td></tr><tr><td></td><td></td><td></td><td>对应[电,燃油,LNG,甲醇,氢,氨](后5个元素为预留)。例如剩余能量比=[80,-1,-1,-1,-1,-1]，表示剩余电量80%</td><td></td></tr><tr><td>BatterySysStatus</td><td>整数</td><td>电池系统运行状态</td><td>1.运行;0.关停;-1.无效。所有电池簇处于关停状态时为0,任意电池簇处于运行状态时为1,未装电池簇时为-1</td><td>1s</td></tr><tr><td>FuelSysStatus</td><td>整数</td><td>燃料系统运行状态</td><td>预留数据项,恒定取-1</td><td>1s</td></tr><tr><td>DistributionSysStatus</td><td>整数</td><td>配电系统运行状态</td><td>1.运行;0.关停;-1.无效。所有配电设备(母排、斩波器、逆变器、变频器、整流器等)都处于关停/休眠状态时为0,未装设配电系统时为-1。</td><td>1s</td></tr><tr><td>PropulsionSysStatus</td><td>整数</td><td>推进系统运行状态</td><td>1.运行;0.关停。所有推进电机和推进器都处于关停/休眠状态时为0</td><td>1s</td></tr></table>

# 1.4.3 电池系统 BatterySys

# 1.4.3.1 电池系统暂无需要交换的数据。

# 1.4.4 充电装置Charger

1.4.4.1 充电装置动态信息体的数据项组成、格式和采样间隔见表 1.4.4.1。仅指船端装设的充电装置。


充电装置动态信息体的数据项组成、格式和采样间隔



表1.4.4.1


<table><tr><td>字段标识</td><td>数据类型</td><td>字段名称</td><td>解释说明</td><td>最大采样间隔</td></tr><tr><td>Code</td><td>字符串</td><td>充电装置编号</td><td>全船唯一编号,有效值:01~99。仅指船端充电装置</td><td>5min</td></tr><tr><td>AlarmFlag</td><td>整数</td><td>报警标志</td><td>无符号整数,转换为二进制后从低位到高位(大端模式)的含义详见下表“报警标志的位定义”</td><td>5min</td></tr><tr><td>Current</td><td>实数</td><td>充电电流</td><td>A,1位小数。充电装置的充电电流值,取绝对值</td><td>5min</td></tr><tr><td>Voltage</td><td>实数</td><td>充电电压</td><td>V,1位小数。充电装置的充电电压值</td><td>5min</td></tr><tr><td>Temperature</td><td>实数</td><td>充电枪温度</td><td>°C,1位小数。充电枪端部的温度</td><td>5min</td></tr></table>

1.4.4.2 充电装报警标志位的位定义见表 1.4.4.2。


报警标志的位定义



表1.4.4.2


<table><tr><td>二进制位</td><td>数据表示内容</td><td>紧急程度</td><td>解释说明</td></tr><tr><td>0~1</td><td>电压过高。00:无报警;01:有报警;11:无效数据</td><td>一般报警</td><td>充电电压过高时,上传此报警信号</td></tr><tr><td>2~3</td><td>电流过大。00:无报警;01:有报警;11:无效数据</td><td>一般报警</td><td>电池充电电流过大时,上传此报警信号</td></tr><tr><td>4~5</td><td>充电枪温度过高。00:无报警;01:有报警;11:无效数据</td><td>一般报警</td><td>充电枪温度过高时,上传此报警信号</td></tr><tr><td>6~7</td><td>配电开关状态。00:断开;01:闭合;11:无效数据</td><td></td><td>上传配电开关状态信号</td></tr><tr><td>8~9</td><td>运行状态。00:停止;01:运行;11:无效数据</td><td></td><td>上传运行状态信号</td></tr></table>

# 1.4.5 蓄电池舱/箱/柜 Compartment

1.4.5.1 蓄电池舱/箱/柜动态信息体的数据项组成、格式和采样间隔见表 1.4.5.1。


蓄电池舱/箱/柜动态信息体的数据项组成、格式和采样间隔



表1.4.5.1


<table><tr><td>字段标识</td><td>数据类型</td><td>字段名称</td><td>解释说明</td><td>最大采样间隔</td></tr><tr><td>Code</td><td>字符串</td><td>蓄电池舱编号</td><td>全船唯一编号,有效值:01~99</td><td>1s</td></tr><tr><td>AlarmFlag</td><td>整数</td><td>蓄电池舱报警标志</td><td>无符号整数,转换为二进制后从低位到高位(大端模式)的含义详见下表“报警标志的位定义”</td><td>1s</td></tr><tr><td>MaxEnvTemperature</td><td>实数</td><td>环境温度最高值</td><td>°C,1位小数。蓄电池舱环境温度值,可直接从蓄电池舱温度传感器获取,或从蓄电池簇外温度传感器获取,上传最高值</td><td>1s</td></tr><tr><td>MinEnvTemperature</td><td>实数</td><td>环境温度最低值</td><td>°C,1位小数。蓄电池舱环境温度值,可直接从蓄电池舱温度传感器获取,或从蓄电池簇外温度传感器获取,上传最低值</td><td>1s</td></tr></table>

1.4.5.2 蓄电池舱/箱/柜报警标志位的位定义见表1.4.5.2。


蓄电池舱/箱/柜报警标志的位定义



表1.4.5.2


<table><tr><td>二进制位</td><td>数据表示内容</td><td>紧急程度</td><td>解释说明</td></tr><tr><td>0~1</td><td>环境温度高。00:无报警;01:有报警;11:无效数据</td><td>一般报警</td><td>蓄电池舱/箱/柜环境温度高报警。若蓄电池舱环境温度由蓄电池簇BMS采集,任一簇有簇外温度高报警,均需要上传此报警</td></tr><tr><td>2~3</td><td>环境温度低。00:无报警;01:有报警;11:无效数据</td><td>一般报警</td><td>蓄电池舱/箱/柜环境温度低报警。若蓄电池舱环境温度由蓄电池簇BMS采集,任一簇有簇外温度低报警,均需要上传此报警</td></tr><tr><td>4~5</td><td>可燃气体探测装置报警。00:无报警;01:有报警;11:无效数据</td><td>紧急报警</td><td>蓄电池舱/箱/柜内可燃气体探测报警发生时,上传此报警值</td></tr><tr><td>6~7</td><td>火灾探测装置报警。00:无报警;01:有报警;11:无效数据</td><td>紧急报警</td><td>蓄电池舱/箱/柜内火宅探测报警发生时,上传此报警值</td></tr><tr><td>8~9</td><td>应急排气。00:无动作;01:有动作;11:无效数据</td><td>紧急报警</td><td>蓄电池舱/箱/柜内的应急排气装置运行时,给出运行信号,上传应急排气装置启动的信号</td></tr><tr><td>10~11</td><td>应急排气故障。00:无报警;01:有报警;11:无效数据</td><td>一般报警</td><td>蓄电池舱/箱/柜内的应急排气装置需要启动,却因故障无法启动</td></tr><tr><td>12~13</td><td>温度调节装置故障。00:无报警;01:有报警;11:无效数据</td><td>一般报警</td><td>蓄电池舱/箱/柜内的温度调节装置发生故障</td></tr></table>

# 1.4.6 蓄电池组 BatteryGroup

1.4.6.1 蓄电池组动态信息体的数据项组成、格式和采样间隔见表 1.4.6.1。


蓄电池组动态信息体的数据项组成、格式和采样间隔



表1.4.6.1


<table><tr><td>字段标识</td><td>数据类型</td><td>字段名称</td><td>解释说明</td><td>最大采样间隔</td></tr><tr><td>Code</td><td>字符串</td><td>蓄电池组编号</td><td>全船唯一编号。有效值:01~99。蓄电池组是连接母排的一个支路电源,</td><td>1s</td></tr><tr><td></td><td></td><td></td><td>通常为若干蓄电池簇的并联组合。其关联蓄电池舱见静态数据</td><td></td></tr><tr><td>AlarmFlag</td><td>整数</td><td>报警标志</td><td>无符号整数,转换为二进制后从低位到高位(大端模式)的含义详见下表“报警标志的位定义”</td><td>1s</td></tr><tr><td>Voltage</td><td>实数</td><td>蓄电池组电压</td><td>V,1位小数。蓄电池组的输出电压</td><td>1s</td></tr><tr><td>MainLoopCurrent</td><td>实数</td><td>主回路电流</td><td>A,1位小数。蓄电池组与母排连接支路电流,负值表示充电,正值表示放电</td><td>1s</td></tr><tr><td>SOC</td><td>实数</td><td>剩余电量比</td><td>%,1位小数。蓄电池组剩余电量百分比,即SOC,有效值0~100</td><td>5min</td></tr><tr><td>SOH</td><td>实数</td><td>电池健康度</td><td>%,1位小数。蓄电池组健康状态,即SOH,有效值0~100</td><td>5min</td></tr><tr><td>EnvTemperature</td><td>实数</td><td>电池组环境温度</td><td>°C,1位小数。单个电池组的环境温度,从簇外温度传感器获取数据</td><td>1s</td></tr><tr><td>MaxCellTemperature</td><td>实数</td><td>单体最高温度</td><td>°C,1位小数。电池组内电池单体的最高温度值</td><td>1s</td></tr><tr><td>MinCellTemperature</td><td>实数</td><td>单体最低温度</td><td>°C,1位小数。电池组内电池单体的最低温度值</td><td>1s</td></tr><tr><td>MaxCellVoltage</td><td>整数</td><td>单体最高电压</td><td>mV。电池组中所有电池单体电芯的电压最高值</td><td>1s</td></tr><tr><td>MinCellVoltage</td><td>整数</td><td>单体最低电压</td><td>mV。电池组中所有电池单体电芯的电压最低值</td><td>1s</td></tr><tr><td>InsulationResistance</td><td>实数</td><td>电气绝缘电阻</td><td>MΩ。电池组的电气绝缘值。一般开机时会检测该值。</td><td>5min</td></tr><tr><td>AvgCellVoltage</td><td>整数</td><td>单体平均电压</td><td>mV。电池组中所有电池单体电芯电压的平均值</td><td>5min</td></tr><tr><td>AvgCellTemperature</td><td>实数</td><td>单体平均温度</td><td>°C,1位小数。电池组中所有电池单体电芯温度的平均值</td><td>5min</td></tr></table>

# 1.4.6.2 蓄电池组报警标志位的位定义见表 1.4.6.2。


蓄电池组报警标志的位定义



表1.4.6.2


<table><tr><td>二进制位</td><td>数据表示内容</td><td>紧急程度</td><td>解释说明</td></tr><tr><td>0~1</td><td>SOC低。00:无报警;01:有报警;11:无效数据</td><td>一般报警</td><td>电池组电量低于一定值(如20%)时,上传报警信号</td></tr><tr><td>2~3</td><td>BMS电源故障。00:无报警;01:有报警;11:无效数据</td><td>一般报警</td><td>BMS主电源或应急电源有一路以上供电故障时,上传此报警信号</td></tr><tr><td>4~5</td><td>因故障停止运行。00:无报警;01:有报警;11:无效数据</td><td>紧急报警</td><td>因任何故障导致电池组停止运行时,上传此报警信号</td></tr><tr><td>6~7</td><td>BMS通信失败。00:无报警;01:有报警;11:无效数据</td><td>紧急报警</td><td>电池组内任一电池簇BMS与PMS/EMS/AMS通信失败,均上传BMS通信失败的报警</td></tr><tr><td>8~9</td><td>故障切断。00:无动作;01:有动作;11:无效数据</td><td>紧急报警</td><td>电池组内任意一个电池簇因故障停止运行,切断其工作的断路器/继电器时,上传断路器或继电器的动作信号</td></tr><tr><td>10~11</td><td>紧急切断。00:无动作;01:有动作;11:无效数据</td><td>紧急报警</td><td>人为紧急切断时,上传该信号</td></tr><tr><td>12~14</td><td>单体温度过高。000:无报警;011:三级报警;010:二级报警;001:一级报警;111:无效数据</td><td>紧急报警(二级以上)</td><td>任一单体有温度过高信号时,均上传报警信号,并且需要根据温度值分为三级报警,一级报警只发出报警、二级报警需要降功率运行,三级报警需要停止(子)系统运行</td></tr><tr><td>15~16</td><td>断路器/继电器不正常动作。00:无报警;01:有报警;11:无效数据</td><td>一般报警</td><td>无报警时断路器/继电器不正常动作,应上传有报警</td></tr><tr><td>17~19</td><td>单体电压过压。000:无报警;011:三级报警;010:二级报警;001:一级报警;111:无效数据</td><td>紧急报警(二级以上)</td><td>任一单体有电池过压信号时,均上传报警信号,并且需要根据过压值分为三级报警,一级报警只发出报警、二级报警需要降功率运行,三级报警需要停止(子)系统运行</td></tr><tr><td>20~22</td><td>单体电压欠压。000:无报警;011:三级报警;010:二级报警;001:一级报警;111:无效数据</td><td>紧急报警(二级以上)</td><td>任一单体有电池欠压信号时,均上传报警信号,并且需要根据欠压值分为三级报警,一级报警只发出报警、二级报警需要降功率运行,三级报警需要停止(子)系统运行</td></tr><tr><td>23~25</td><td>压差过大。000:无报警001:有报警;111:无效数据</td><td>一般报警</td><td>单体压差过大时,上传此报警</td></tr><tr><td>26~28</td><td>温差过大。000:无报警;001:有报警;111:无效数据</td><td>一般报警</td><td>单体温度差过大时,上传此报警</td></tr><tr><td>29~30</td><td>绝缘低。00:无报警;01:有报警;11:无效数据</td><td>紧急报警</td><td>绝缘低时,上传此报警信号</td></tr><tr><td>31~32</td><td>保护功能故障。00:无报警;01:有报警;11:无效数据</td><td>紧急报警</td><td>任一保护功能故障时,上传此报警</td></tr><tr><td>33~34</td><td>温度检测故障。00:无报警;01:有报警;11:无效数据</td><td>紧急报警</td><td>发生任何温度检测功能故障,上传此报警信号</td></tr><tr><td>35~37</td><td>过充过放。000:无报警;010:过充;001:过放;111:无效数据</td><td>紧急报警</td><td>发生充电故障、电池过充、电池过放时,应发出相应的报警信号</td></tr><tr><td>38~39</td><td>运行状态。00:停止;01:运行;11:无效数据</td><td></td><td>上传运行状态信号,任意电池簇运行表示运行</td></tr></table>

# 1.4.7 蓄电池簇 BatteryCluster

1.4.7.1 蓄电池簇动态信息体的数据项组成、格式和采样间隔见表 1.4.7.1。


蓄电池簇动态信息体的数据项组成、格式和采样间隔



表 1.4.7.1


<table><tr><td>字段标识</td><td>数据类型</td><td>字段名称</td><td>解释说明</td><td>最大采样间隔</td></tr><tr><td>Code</td><td>字符串</td><td>蓄电池簇编号</td><td>全船唯一编号,有效值:0001~5000。其关联蓄电池组见静态数据</td><td>1s</td></tr><tr><td>AlarmFlag</td><td>整数</td><td>报警标志</td><td>无符号整数,转换为二进制后从低位到高位(大端模式)的含义详见下表“报警标志的位定义”</td><td>1s</td></tr><tr><td>SOC</td><td>实数</td><td>剩余电量比</td><td>%,1位小数。单个蓄电池簇的剩余电量百分比,即SOC,有效值0~100</td><td>1s</td></tr><tr><td>EnvTemperature</td><td>实数</td><td>蓄电池簇环境温度</td><td>°C,1位小数。单个蓄电池簇的环境温度,从簇外温度传感器获取数据</td><td>1s</td></tr><tr><td>MaxCellTemperature</td><td>实数</td><td>单体最高温度</td><td>°C,1位小数。蓄电池簇内蓄电池单体的最高温度值</td><td>1s</td></tr><tr><td>MinCellTemperature</td><td>实数</td><td>单体最低温度</td><td>°C,1位小数。蓄电池簇内蓄电池单体的最低温度值</td><td>1s</td></tr><tr><td>Voltage</td><td>实数</td><td>蓄电池簇电压</td><td>蓄电池簇的输出电压</td><td>1s</td></tr><tr><td>MainLoopCurrent</td><td>实数</td><td>主回路电流</td><td>蓄电池簇与母排连接支路电流,负值表示充电,正值表示放电</td><td>1s</td></tr><tr><td>SOH</td><td>实数</td><td>电池健康度</td><td>%,1位小数。蓄电池簇的电池健康状态值,即SOH,有效值0~100</td><td>1s</td></tr><tr><td>MaxCellVoltage</td><td>整数</td><td>单体最高电压</td><td>mV。蓄电池簇中所有蓄电池单体的电压最高值</td><td>1s</td></tr><tr><td>MinCellVoltage</td><td>整数</td><td>单体最低电压</td><td>mV。蓄电池簇中所有蓄电池单体的电压最低值</td><td>1s</td></tr><tr><td>InsulationResistance</td><td>实数</td><td>电气绝缘电阻</td><td>MΩ。蓄电池簇的电气绝缘值。一般开机时会检测该值。</td><td>5min</td></tr><tr><td>AvgCellVoltage</td><td>整数</td><td>单体平均电压</td><td>mV。蓄电池簇中所有蓄电池单体电压的平均值</td><td>5min</td></tr><tr><td>AvgCellTemperature</td><td>实数</td><td>单体平均温度</td><td>°C,1位小数。蓄电池簇中所有蓄电池单体温度的平均值</td><td>5min</td></tr></table>

1.4.7.2 蓄电池簇报警标志位的位定义见表 1.4.7.2。


蓄电池簇报警标志的位定义



表1.4.7.2


<table><tr><td>二进制位</td><td>数据表示内容</td><td>紧急程度</td><td>解释说明</td></tr><tr><td>0~1</td><td>断路器/继电器不正常动作。00:无报警;01:有报警;11:无效数据</td><td>一般报警</td><td>蓄电池簇无报警时,断路器/继电器其不正常动作,应上传有报警</td></tr><tr><td>2~4</td><td>单体电压过压。000:无报警;011:三级报警;010:二级报警;001:一级报警;111:无效数据</td><td>紧急报警(二级以上)</td><td>蓄电池簇内,任一单体有电池过压信号时,均上传报警信号,并且需要根据过压值分为三级报警,一级报警只发出报警、二级报警需要降功率运行,三级报警需要停止(子)系统运行</td></tr><tr><td>5~7</td><td>单体电压欠压。000:无报警;011:三级报警;010:二级报警;001:一级报警;111:无效数据</td><td>紧急报警(二级以上)</td><td>蓄电池簇内,任一单体有电池欠压信号时,均上传报警信号,并且需要根据欠压值分为三级报警,一级报警只发出报警、二级报警需要降功率运行,三级报警需要停止(子)系统运行</td></tr><tr><td>8~10</td><td>压差过大。000:无报警001:有报警;111:无效数据</td><td>一般报警</td><td>蓄电池簇内单体压差过大时,上传此报警</td></tr><tr><td>11~13</td><td>单体温度过高。000:无报警;011:三级报警;010:二级报警;001:一级报警;111:无效数据</td><td>紧急报警(二级以上)</td><td>蓄电池簇内,任一单体有电池温度过高信号时,均上传报警信号,并且需要根据温度值分为三级报警,一级报警只发出报警、二级报警需要降功率运行,三级报警需要停止(子)系统运行</td></tr><tr><td>14~16</td><td>温差过大。000:无报警;001:有报警;111:无效数据</td><td>一般报警</td><td>蓄电池簇内单体温度差过大时,上传此报警</td></tr><tr><td>17~18</td><td>绝缘低。00:无报警;01:有报警;11:无效数据</td><td>紧急报警</td><td>蓄电池簇绝缘低时,上传此报警信号</td></tr><tr><td>19~20</td><td>保护功能故障。00:无报警;01:有报警;11:无效数据</td><td>紧急报警</td><td>蓄电池簇内任一保护功能故障时,上传此报警</td></tr><tr><td>21~22</td><td>温度检测故障。00:无报警;01:有报警;11:无效数据</td><td>紧急报警</td><td>蓄电池簇内发生任何温度检测功能故障,上传此报警信号</td></tr><tr><td>23~25</td><td>过充过放。000:无报警;010:过充;001:过放;111:无效数据</td><td>紧急报警</td><td>蓄电池簇发生充电故障、电池过充、电池过放时,应发出相应的报警信号</td></tr><tr><td>26~27</td><td>因故障停止运行。00:无报警;01:有报警;11:无效数据</td><td>紧急报警</td><td>蓄电池簇因故障停止运行时,上传报警信号</td></tr><tr><td>28~29</td><td>运行状态。00:停止;01:运行;11:无效数据</td><td></td><td>上传运行状态信号</td></tr></table>

# 1.4.8 蓄电池包 BatteryPack

1.4.8.1 蓄电池包动态信息体的数据项组成、格式和采样间隔见表 1.4.8.1。


蓄电池包动态信息体的数据项组成、格式和采样间隔



表 1.4.8.1


<table><tr><td>字段标识</td><td>数据类型</td><td>字段名称</td><td>解释说明</td><td>最大采样间隔</td></tr><tr><td>Code</td><td>字符串</td><td>蓄电池包编号</td><td>全船唯一编号，有效值：00001~65000。其关联蓄电池簇见静态数据</td><td>5min</td></tr><tr><td>CellNum</td><td>整数</td><td>包内单体个数</td><td>蓄电池包内蓄电池单体的个数，有效值1~252</td><td>5min</td></tr><tr><td>CellVoltage</td><td>整数数组</td><td>单体电压数组</td><td>蓄电池包内所有蓄电池单体的电压,数组</td><td>5min</td></tr><tr><td>CellTemperature</td><td>实数数组</td><td>单体温度数组</td><td>°C,1位小数。蓄电池包内所有蓄电池单体的温度,数组</td><td>5min</td></tr></table>

# 1.4.9配电系统CDSystem

1.4.9.1配电系统动态信息体的数据项组成、格式和采样间隔见表1.4.9.1。


配电系统动态信息体的数据项组成、格式和采样间隔



表 1.4.9.1


<table><tr><td>字段标识</td><td>数据类型</td><td>字段名称</td><td>解释说明</td><td>最大采样间隔</td></tr><tr><td>Code</td><td>字符串</td><td>配电系统编号</td><td>全船唯一编号,有效值:01~99。常规船一般仅一个配电系统,特殊情况如双体船有可能设两个配电系统</td><td>1s</td></tr><tr><td>AlarmFlag</td><td>整数</td><td>报警标志</td><td>无符号整数,转换为二进制后从低位到高位(大端模式)的含义详见下表“报警标志的位定义”</td><td>1s</td></tr><tr><td>CoolTemperature</td><td>实数</td><td>冷却系统温度</td><td>°C,1位小数。冷却系统的冷却介质出口温度(适用于液冷)或者散热器温度(适用于风冷)</td><td>1s</td></tr></table>

# 1.4.9.2配电系统报警标志位的位定义见表1.4.9.2。


配电系统报警标志的位定义



表1.4.9.2


<table><tr><td>二进制位</td><td>数据表示内容</td><td>紧急程度</td><td>解释说明</td></tr><tr><td>0~1</td><td>能量管理系统综合故障。00:无报警;01:有报警;11:无效数据</td><td>一般报警</td><td>能量管理系统发生任何一种报警时,均需要上传此报警信号</td></tr><tr><td>2~3</td><td>冷却系统综合故障。00:无报警;01:有报警;11:无效数据</td><td>一般报警</td><td>母排配电板冷却系统发生任一故障时,均需要上传此报警信号</td></tr><tr><td>4~5</td><td>冷却介质泄漏。00:无报警;01:有报警;11:无效数据</td><td>一般报警</td><td>适用于母排配电板采用冷却介质的情形。当冷却介质泄漏时上传此报警信号</td></tr><tr><td>6~7</td><td>冷却介质温度过高。00:无报警;01:有报警;11:无效数据</td><td>一般报警</td><td>适用于设有冷却介质的情形。若冷却介质温度过高时,上传此报警信号。可能原因有:</td></tr><tr><td>8~9</td><td>冷却泵或风机故障。00:无报警;01:有报警;11:无效数据</td><td>一般报警</td><td>适用于设有冷却风机的情形。若冷却装置发生任一故障,需要上传此报警</td></tr></table>

# 1.4.10母排分段CBus

1.4.10.1 母排分段动态信息体的数据项组成、格式和采样间隔见表 1.4.10.1。


母排分段动态信息体的数据项组成、格式和采样间隔



表1.4.10.1


<table><tr><td>字段标识</td><td>数据类型</td><td>字段名称</td><td>解释说明</td><td>最大采样间隔</td></tr><tr><td>Code</td><td>字符串</td><td>母排分段编号</td><td>全船唯一编号,有效值:01~99。一般母排都会分为两段,即有两个母排分段,各分段的关联配电系统见静态数据</td><td>1s</td></tr><tr><td>AlarmFlag</td><td>整数</td><td>报警标志</td><td>无符号整数,转换为二进制后从低位到高位(大端模式)的含义详见下表“报警标志的位定义”</td><td>1s</td></tr><tr><td>Voltage</td><td>实数</td><td>母排电压</td><td>V,1位小数。母排分段的电压</td><td>1s</td></tr><tr><td>Current</td><td>实数</td><td>母排电流</td><td>A,1位小数。输出电流</td><td>1s</td></tr><tr><td>Frequency</td><td>实数</td><td>母排频率</td><td>Hz, 1位小数。直流母排填-1</td><td>5min</td></tr><tr><td>Power</td><td>实数</td><td>母排功率</td><td>kW, 1位小数。母排分段的功率</td><td>5min</td></tr></table>

1.4.10.2 母排分段报警标志位的位定义见表 1.4.10.2。


母排分段报警标志的位定义



表 1.4.10.2


<table><tr><td>二进制位</td><td>数据表示内容</td><td>紧急程度</td><td>解释说明</td></tr><tr><td>0~1</td><td>电压过高。00:无报警;01:有报警;11:无效数据</td><td>一般报警</td><td>母排电压过高时,上传此报警信号</td></tr><tr><td>2~3</td><td>电压过低。00:无报警;01:有报警;;11:无效数据</td><td>一般报警</td><td>母排电压过低时,上传此报警信号</td></tr><tr><td>4~5</td><td>负载保护。00:无动作;01:有动作;11:无效数据</td><td>一般报警</td><td>母排上任一支路的负载保护装置动作时,上传保护装置动作的信号</td></tr><tr><td>6~7</td><td>母排母联保护。00:无动作;01:有动作;11:无效数据</td><td>一般报警</td><td>母排保护装置动作时,上传保护装置动作的信号</td></tr><tr><td>8~9</td><td>母排预充失败。00:无报警;01:有报警;11:无效数据</td><td>一般报警</td><td>适用于母排需要预充的情形。母排预充失败时或者母排启动失败时,上传此报警信号</td></tr><tr><td>10~11</td><td>母排绝缘低。00:无报警;01:有报警;11:无效数据</td><td>一般报警</td><td>母排绝缘值低时,上传此报警信号</td></tr></table>

# 1.4.11 变流器 Converter

1.4.11.1 变流器动态信息体的数据项组成、格式和采样间隔见表 1.4.11.1。


变流器动态信息体的数据项组成、格式和采样间隔



表1.4.11.1


<table><tr><td>字段标识</td><td>数据类型</td><td>字段名称</td><td>解释说明</td><td>最大采样间隔</td></tr><tr><td>Code</td><td>字符串</td><td>变流器编号</td><td>全船唯一编号。有效值:01~99</td><td>1s</td></tr><tr><td>AlarmFlag</td><td>整数</td><td>报警标志</td><td>无符号整数,转换为二进制后从低位到高位(大端模式)的含义详见下表“报警标志的位定义”</td><td>1s</td></tr><tr><td>InputVoltage</td><td>实数</td><td>输入电压</td><td>V,1位小数。输入电压有效值</td><td>1s</td></tr><tr><td>Voltage</td><td>实数</td><td>输出电压</td><td>V,1位小数。输出电压有效值</td><td>1s</td></tr><tr><td>Current</td><td>实数</td><td>输出电流</td><td>A,1位小数。输出电流有效值</td><td>1s</td></tr><tr><td>Power</td><td>实数</td><td>输出功率</td><td>kW,1位小数。输出功率</td><td>1s</td></tr><tr><td>Frequency</td><td>实数</td><td>输出频率</td><td>Hz,1位小数。输出频率</td><td>5min</td></tr><tr><td>DevTemperature</td><td>实数</td><td>设备温度</td><td>°C,1位小数。设备工作时的温度</td><td>5min</td></tr><tr><td>ReactorTemperature</td><td>实数</td><td>电抗器温度</td><td>°C,1位小数。未设置电抗器时为-1</td><td>5min</td></tr></table>

1.4.11.2 变流器报警标志位的位定义见表 1.4.11.2。


变流器报警标志的位定义



表 1.4.11.2


<table><tr><td>二进制位</td><td>数据表示内容</td><td>紧急程度</td><td>解释说明</td></tr><tr><td>0~1</td><td>输入电压低。00:无报警;01:有报警;11:无效数据</td><td>紧急报警</td><td>输入电压低报警时,上传此报警</td></tr><tr><td>2~3</td><td>电抗器温度高。00:无报警;01:有报警;11:无效数据</td><td>一般报警</td><td>适用于设有电抗器的情形。上传电抗器的温度高报警</td></tr><tr><td>4~5</td><td>过载。00:无报警;01:有报警;11:无效数据</td><td>一般报警</td><td>发生过载时,上传此报警信号</td></tr><tr><td>6~7</td><td>与BMS/EMS通讯异常。00:无报警;01:有报警;11:无效数据</td><td>一般报警</td><td>与BMS/EMS通讯失败时,上传此报警信号</td></tr><tr><td>8~9</td><td>配电开关状态。00:断开;01:闭合;11:无效数据</td><td></td><td>上传与母排连接开关的状态。</td></tr><tr><td>10~11</td><td>外部紧急切断请求。00:无报警;01:有报警;11:无效数据</td><td>紧急报警</td><td>当有外部紧急切断信号时,上传此报警信号</td></tr><tr><td>12~13</td><td>设备温度过高。00:无报警;01:有报警;11:无效数据</td><td>紧急报警</td><td>当温度高到需要停机或降功率运行时,上传此报警信号</td></tr><tr><td>14~15</td><td>运行状态。00:停止;01:运行;11:无效数据</td><td></td><td>上传运行状态信号</td></tr></table>

# 1.4.12 推进系统 PropulsionSys

1.4.12.1 推进系统暂无需要交换的数据。

# 1.4.13 推进电机Motor

1.4.13.1 推进电机动态信息体的数据项组成、格式和采样间隔见表 1.4.12.1。


推进电机动态信息体的数据项组成、格式和采样间隔



表 1.4.13.1


<table><tr><td>字段标识</td><td>数据类型</td><td>字段名称</td><td>解释说明</td><td>最大采样间隔</td></tr><tr><td>Code</td><td>字符串</td><td>推进电机编号</td><td>全船唯一编号。有效值:01~99</td><td>1s</td></tr><tr><td>AlarmFlag</td><td>整数</td><td>报警标志</td><td>无符号整数,转换为二进制后从低位到高位(大端模式)的含义详见下表“报警标志的位定义”</td><td>1s</td></tr><tr><td>Voltage</td><td>实数数组</td><td>电压</td><td>V,1位小数,三值数组,对应推进电机的输入电压值。交流电机,对应三相电压;直流电机,第一个值为输入电压,剩下两个为 null</td><td>1s</td></tr><tr><td>Current</td><td>实数数组</td><td>电枢电流</td><td>A,1位小数,三值数组,对应推进电机的电流。交流电机,对应三相电流;直流电机,第一个值为电流,剩下两个为 null</td><td>1s</td></tr><tr><td>Frequency</td><td>实数</td><td>频率</td><td>Hz,1位小数。适用于交流电机,直流电机为-1</td><td>1s</td></tr><tr><td>Power</td><td>实数</td><td>机械功率</td><td>kW,1位小数。推进电动机的机械功率</td><td>1s</td></tr><tr><td>Speed</td><td>整数</td><td>转速</td><td>rpm。推进电动机的转速</td><td>1s</td></tr><tr><td>Temperature</td><td>实数</td><td>定子绕组温度</td><td>°C,1位小数。推进电动机定子绕组的温度</td><td>5min</td></tr></table>

1.4.13.2 推进电机报警标志位的位定义见表 1.4.12.2。


推进电机报警标志的位定义



表1.4.13.2


<table><tr><td>二进制位</td><td>数据表示内容</td><td>紧急程度</td><td>解释说明</td></tr><tr><td>0~1</td><td>电流过大。00:无报警;01:有报警;11:无效数据</td><td>一般报警</td><td>推进电机电流过大时,上传此报警信号</td></tr><tr><td>2~3</td><td>运行故障。00:无报警;01:有报警;11:无效数据</td><td>一般报警</td><td>发生任何导致推进电机不能无报警运行的故障时,上传此报警信号</td></tr><tr><td>4~5</td><td>轴承温度高或润滑油进口压力低。00:无报警;01:有报警;11:无效数据</td><td>紧急报警</td><td>轴承温度高或者润滑油压力底(如适用)任何一项有报警时,都需要上传此报警</td></tr><tr><td>6~7</td><td>绕组温度高。00:无报警;01:有报警;11:无效数据</td><td>一般报警</td><td>任何一相只要有绕组温度高的报警,都需要上传此报警</td></tr><tr><td>8~9</td><td>运行状态。00:停止;01:运行;11:无效数据</td><td></td><td>上传运行状态信号</td></tr><tr><td>10~11</td><td>配电开关状态。00:断开;01:闭合;11:无效数据</td><td></td><td>上传推进电机和母排连接开关的状态信号,采集开关状态信号</td></tr><tr><td>12~13</td><td>超速。00:无报警;01:有报警;11:无效数据</td><td>紧急报警</td><td>推进电机发生超速时,上传此报警信号</td></tr><tr><td>14~15</td><td>电机冷却系统故障。00:无报警;01:有报警;11:无效数据</td><td>一般报警</td><td>电机冷却系统发生故障时,上传此报警信号</td></tr><tr><td>16~17</td><td>电压过高。00:无报警;01:有报警;11:无效数据</td><td>一般报警</td><td>推进电机的电源电压任一相电压过高时,均需要上传此报警信号</td></tr><tr><td>18~19</td><td>电压过低。00:无报警;01:有报警;11:无效数据</td><td>一般报警</td><td>推进电机的电源电压任一相电压过低时,均需要上传此报警信号</td></tr></table>

# 1.4.14 推进器 Propeller

1.4.14.1 推进器动态信息体的数据项组成、格式和采样间隔见表 1.4.14.1。


推进器动态信息体的数据项组成、格式和采样间隔



表1.4.14.1


<table><tr><td>字段标识</td><td>数据类型</td><td>字段名称</td><td>解释说明</td><td>最大采样间隔</td></tr><tr><td>Code</td><td>字符串</td><td>推进器编号</td><td>全船唯一编号，有效值：01~99。螺旋桨、Z型推进器等</td><td>1s</td></tr><tr><td>Speed</td><td>实数</td><td>转速</td><td>rpm, 1位小数。螺旋桨等推进器转速</td><td>1s</td></tr></table>

# 1.4.15 操舵装置Rudder

1.4.15.1 操舵装置动态信息体的数据项组成、格式和采样间隔见表 1.4.14.1。


操舵装置动态信息体的数据项组成、格式和采样间隔



表1.4.15.1


<table><tr><td>字段标识</td><td>数据类型</td><td>字段名称</td><td>解释说明</td><td>最大采样间隔</td></tr><tr><td>Code</td><td>字符串</td><td>操舵装置编号</td><td>全船唯一编号。有效值:01~99</td><td>1s</td></tr><tr><td>AlarmFlag</td><td>整数</td><td>报警标志</td><td>无符号整数,转换为二进制后从低位到高位(大端模式)的含义详见下表“报警标志的位定义”</td><td>1s</td></tr><tr><td>Angle</td><td>实数</td><td>舵角</td><td>deg,1位小数。舵机转舵的角度,左舵为负,右舵为正。应急操舵装置恒定为空</td><td>1s</td></tr></table>

1.4.15.2 操舵装置报警标志位的位定义见表 1.4.14.2。


操舵装置报警标志的位定义



表1.4.15.2


<table><tr><td>二进制位</td><td>数据表示内容</td><td>紧急程度</td><td>解释说明</td></tr><tr><td>0~1</td><td>油温过高。00:无报警;01:有报警;11:无效数据</td><td>一般报警</td><td>动力油、转舵油和滑油,温度高时上传报警信号</td></tr><tr><td>2~3</td><td>油位低。00:无报警;01:有报警;11:无效数据</td><td>一般报警</td><td>动力油、转舵油和滑油,油位低时上传报警信号</td></tr><tr><td>4~5</td><td>电源故障。00:无报警;01:有报警;11:无效数据</td><td>一般报警</td><td>主电源和控制电源故障时(失电、断相、变频故障),上传报警信号</td></tr><tr><td>6~7</td><td>过载报警。00:无报警;01:有报警;11:无效数据</td><td>一般报警</td><td>舵机过载时,上传报警信号</td></tr><tr><td>8~9</td><td>运行状态。00:停止;01:运行;11:无效数据</td><td></td><td>上传操舵装置的运行状态</td></tr></table>

# 1.5 数据包示例

# 1.5.1 JSON 格式静态数据

1.5.1.1 静态数据的 JSON 格式数据包示例如下。

```json
{"Package":{ "Header": { "Version":2025, "Author":"XXX单位", "TimeStamp":"2024-01-03T12:00:00Z", "ShipID":"CNxxx" }, "BaseInfo":{ "Ship":{ "ShipID":"CNxxx", "ShipName":"xxx", "ShipType":102, ....... }, "PowerSys":{ "DataMaintenanceID":"xxx", "SysTopoMap":"data:image/jquery base64,xxx", ....... }, "BatterySys":{ "BatterySystemIntegrator":"xxx", "BatteryManufacturer":"xxx", "RatedCapacity":43200, ....... }, "Compartment":[{ "Code":"01", "Name":"1号电池舱"}}, { "Code":"02", "Name":"2号电池舱"} ], "BatteryGroup":[{ "Code":"01", "Name":"1号电池组" "RatedCapacity":720, "RatedVoltage":630, ....... },{ "Code":"02", "Name":"2号电池组" "RatedCapacity":720, "RatedVoltage":630, ....... }], ....... }
```

# 1.5.2 JSON 格式动态数据

1.5.2.1 动态数据的 JSON 格式数据包示例如下。

```txt
{ "Package": {
```

```javascript
"Header":{ "Version":2025, "Author":"XXX单位", "ShipID":"CNxxx", "TimeStamp":"2024-01-01T11:00:00Z"}   
"TimeSeriesData":{ "TimeStamp":"2024-01-01T12:00:00Z", "Ship": { "Longitude":114.289894, ....... }, "PowerSys":{ "SOC":[85.1,-1,-1,-1,-1], "BatterySysStatus":1, "FuelSysStatus":-1, "DistributionSysStatus":1, "PropulsionSysStatus":1 }, "Compartment":[{ "Code":"01", "AlarmFlag":1, "MaxEnvTemperature":40.2, ....... },{ "Code":"02", ....... } ], "BatteryGroup":[{ "Code":"001", ....... },{ "Code":"002", ....... } ], ....... }, { "TimeStamp":"2024-01-01T12:01:00Z", "Ship": { "Longitude":114.290894, ....... }, "PowerSys":{ "SOC":[85.0,-1,-1,-1,-1,-1], "BatterySysStatus":1, "FuelSysStatus":-1, "DistributionSysStatus":1, "PropulsionSysStatus":1 }, "Compartment":[{ "Code":"01", "AlarmFlag":1, "MaxEnvTemperature":40.1, ....... },{ "Code":"02", ....... } ], "BatteryGroup":[{ "Code":"001", ....... },{ "Code":"002", ....... } ]},
```

![](images/ffc5fb3781ad7fcbf4192df1664267a5be1d3b819b402ae3795ffcd674dd982e.jpg)


# 附录2 风险评估资料

# 2.1风险评估报告内容

<table><tr><td>执行摘要</td></tr><tr><td>评估内容、主要结果和结论的概述。</td></tr><tr><td>1.引言</td></tr><tr><td>简要说明评估目的和有关各方。</td></tr><tr><td>2.目标和范围</td></tr><tr><td>主要目标可以是证明本船的安全风险可以被接受/容许；范围则可以包括限于设计/布置、特定环境/位置和预期操作模式等。</td></tr><tr><td>3.描述</td></tr><tr><td>有关预期操作和运营条件的设计和布置的简单解释。</td></tr><tr><td>4.方法</td></tr><tr><td>风险评估技术/方法的概述。这包括如何将总体设计划分为不同部分进行评估，危险识别如何进行，风险标准如何选取，以及风险评级和记录的机制。此外，需要一个研讨会的实际时间表，表上说明了每个部分花费的时间。</td></tr><tr><td>5.团队</td></tr><tr><td>风险评估团队应由学科领域专家组成，学科领域专家须具有合适的资格（拥有相关专业学位的个人和/或特许/专业工程师、具有船舶操作经验的个人和具有风险评估经验的个人）并富有经验，学科领域涵盖但不限于电池、结构、消防、电气、工艺和操作等方面。
    学科领域专家的姓名、职称、相关资质、专业知识和经验。这些信息可以与研讨会的出席记录一同记录在表格中。如果这些信息特别多并且会转移对方法和结果的注意，则可以将这些信息作为附录包括在内。</td></tr><tr><td>6.结果</td></tr><tr><td>讨论主要结果和问题。</td></tr><tr><td>7.结论</td></tr><tr><td>简要判断风险是否已达到可接受标准。</td></tr><tr><td>8.采取行动</td></tr><tr><td>附加/替代保护措施的清单，包括负责人和预计完成的日期。</td></tr><tr><td>附录</td></tr><tr><td>A. 研讨会（如研讨会上的记录，包括引导词和引导短语等）。</td></tr><tr><td>B. 图纸、工艺信息和参考文件（包括报告范围）。</td></tr></table>

# 2.2 FMEA风险评估表

<table><tr><td colspan="12">1、电池系统</td></tr><tr><td></td><td></td><td></td><td></td><td></td><td></td><td></td><td colspan="3">风险评级</td><td></td><td>落实情况</td></tr><tr><td>序号</td><td>故障模式层级</td><td>故障模式</td><td>原因(事故/事件)</td><td>后果</td><td>现有防护措施</td><td>危害性</td><td>可能性</td><td>风险程度</td><td colspan="2">措施建议(专家意见)</td><td>具体落实情况说明</td></tr><tr><td>(1)</td><td>蓄电池单体</td><td>蓄电池单体过压(充电)</td><td>过充保护功能失效</td><td>蓄电池单体热失控</td><td></td><td></td><td></td><td></td><td colspan="2"></td><td></td></tr><tr><td>(2)</td><td>......</td><td>......</td><td>......</td><td>......</td><td></td><td></td><td></td><td></td><td colspan="2"></td><td></td></tr><tr><td colspan="12">2、配电系统</td></tr><tr><td></td><td></td><td></td><td></td><td></td><td></td><td></td><td colspan="3">风险评级</td><td></td><td>落实情况</td></tr><tr><td>序号</td><td>故障模式层级</td><td>故障模式</td><td>原因(事故/事件)</td><td>后果</td><td>现有防护措施</td><td>危害性</td><td>可能性</td><td>风险程度</td><td colspan="2">措施建议(专家意见)</td><td>具体落实情况说明</td></tr><tr><td>(1)</td><td>......</td><td>......</td><td>......</td><td>......</td><td></td><td></td><td></td><td></td><td colspan="2"></td><td></td></tr><tr><td colspan="12">3、推进系统</td></tr><tr><td></td><td></td><td></td><td></td><td></td><td></td><td></td><td colspan="3">风险评级</td><td></td><td>落实情况</td></tr><tr><td>序号</td><td>故障模式层级</td><td>故障模式</td><td>原因(事故/事件)</td><td>后果</td><td>现有防护措施</td><td>危害性</td><td>可能性</td><td>风险程度</td><td colspan="2">措施建议(专家意见)</td><td>具体落实情况说明</td></tr><tr><td>(1)</td><td>......</td><td>......</td><td>......</td><td>......</td><td></td><td></td><td></td><td></td><td colspan="2"></td><td></td></tr></table>


注：1、风险评估会前，应由相关设计方完成表格中包括故障模式层级、故障模式、原因、后果、现有防护措施、风险评级等内容的初步填写。



2、风险评估会上，通过召开风险评估研讨会的形式，应由专家对会前形成的内容进行讨论并确认，同时提出“措施建议”，由相关方记录填写并通过专家确认。


3、风险评估会后，应由相关设计方根据“措施建议”完成“具体落实情况说明”的填写并送审，最终由CCS确认措施落实情况。

4、如船舶设计采用其它类型的推进系统，如轮轴推直翼桨、轮缘推进器、全回转推进等，应进一步分析推进系统本身存在的风险。

# 2.3 FMEA 危害性严重度等级划分表

<table><tr><td>SI</td><td>严重度</td><td>定义</td></tr><tr><td>4</td><td>灾难</td><td>事故后果会导致灾难性的人员伤亡、财产损失、环境破坏，影响范围超出可控区域，后果不可接受，如全船失电/失去动力等。</td></tr><tr><td>3</td><td>严重</td><td>事故后果会导致严重的人员伤亡、财产损失、环境破坏，影响范围未超出可控区域，但后果不可接受，如电池包发生火灾/爆炸、电池单体发生热失控等。</td></tr><tr><td>2</td><td>中等</td><td>事故后果会导致人员受伤、一定的财产损失或环境破坏，影响范围有限，应综合考虑费效比采取相应控制措施，如部分电池包因连接故障无法供电导致全船续航力下降等。</td></tr><tr><td>1</td><td>轻微</td><td>该类型后果可忽略不计</td></tr></table>

# 2.4 FMEA 可能性等级划分表

<table><tr><td>PI</td><td>频率</td><td>定义</td></tr><tr><td>5</td><td>10-1</td><td>经常发生</td></tr><tr><td>4</td><td>10-2</td><td>有时发生-在产品周期内可能发生几次</td></tr><tr><td>3</td><td>10-3</td><td>偶尔发生-在产品周期的某一时间可能发生</td></tr><tr><td>2</td><td>10-4</td><td>很少发生-不太可能发生但有可能性</td></tr><tr><td>1</td><td>10-5</td><td>极少发生-完全不太可能发生</td></tr></table>

# 2.5 FMEA 风险等级划分表

<table><tr><td></td><td>PI</td><td>1</td><td>2</td><td>3</td><td>4</td><td>5</td></tr><tr><td>SI</td><td></td><td>极少</td><td>很少</td><td>偶尔</td><td>有时</td><td>经常</td></tr><tr><td>4</td><td>灾难</td><td>5</td><td>6</td><td>7</td><td>8</td><td>9</td></tr><tr><td>3</td><td>严重</td><td>4</td><td>5</td><td>6</td><td>7</td><td>8</td></tr><tr><td>2</td><td>中等</td><td>3</td><td>4</td><td>5</td><td>6</td><td>7</td></tr><tr><td>1</td><td>轻微</td><td>2</td><td>3</td><td>4</td><td>5</td><td>6</td></tr></table>
