Repository: baxink/GitHub-Marine

# Knowledge Base

This directory stores reference materials, documentation, validated conclusions, and other citable knowledge resources.

## Structure

You can organize this however you prefer. Some suggested categories:

### `references/`
- Research papers and articles
- Technical documentation
- Standards and specifications

### `docs/`
- Process documentation
- How-to guides
- Organizational knowledge

## Usage

Organize files in whatever way makes sense for your work. The AI assistant will adapt to your organization style.

Validated conclusions from `research_研究/` should be migrated here with source traceability and a verification state when they become reusable.

File: knowledge/ccs-rules/CCS 材料与焊接规范 2025.md (part 4 of 13)
# 中国船级社
<table><tr><td rowspan="2">钢种</td><td rowspan="2">强度级(N/mm2)</td><td rowspan="2">脱氧方法</td><td colspan="8">化学成分(%)</td></tr><tr><td>C</td><td>Si</td><td>Mn</td><td>P</td><td>S</td><td>Ni</td><td>残余元素</td><td>其他元素①②</td></tr><tr><td>碳钢</td><td>360</td><td rowspan="2">全镇静细化晶粒处理</td><td>≤0.17</td><td>0.10~0.35</td><td>0.40~1.00</td><td>≤0.03</td><td>≤0.025</td><td></td><td rowspan="2">Cr≤0.25Cu≤0.30Mo≤0.10Ni≤0.30总量≤0.70</td><td>A1≥0.015(酸溶)</td></tr><tr><td>碳锰钢</td><td>410460</td><td>≤0.20</td><td>0.10~0.35</td><td>0.60~1.40</td><td>≤0.03</td><td>≤0.025</td><td></td><td>A1≥0.015(酸溶)</td></tr><tr><td>3.5Ni</td><td>440</td><td rowspan="2">全镇静</td><td>≤0.15</td><td>0.10~0.35</td><td>0.30~0.90</td><td>≤0.040</td><td>≤0.040</td><td>3.25~3.75</td><td rowspan="2">Cr≤0.25Cu≤0.30Mo≤0.10总量≤0.60</td><td>-</td></tr><tr><td>9Ni</td><td>690</td><td>≤0.13</td><td>0.10~0.35</td><td>0.30~0.90</td><td>≤0.040</td><td>≤0.040</td><td>8.50~9.50</td><td>-</td></tr></table>


注：① 可用其他细晶元素部分或全部代替铝。



(2) 当规定最低含铝量为  $0.015\%$  时，测出的总含铝量应不低于  $0.020\%$  。


# 4.5.3 热处理

4.5.3.1 钢管的热处理应符合表4.5.3.1的规定。


低温铁素体钢压力管的热处理



表4.5.3.1


<table><tr><td>钢种</td><td>交货状态</td></tr><tr><td>碳钢或碳锰钢</td><td>正火或经同意的热处理方法</td></tr><tr><td>3.5Ni</td><td>正火或正火加回火或淬火加回火</td></tr><tr><td>9Ni</td><td>两次正火加回火或淬火加回火</td></tr></table>

# 4.5.4 力学性能和工艺性能

4.5.4.1 钢管应按本章4.1.6.2和4.1.6.3所规定的试样数量按批抽样试验，试验的每根钢管应进行拉伸和压扁或弯曲试验。

若钢管的壁厚能够取出宽度为  $5 \mathrm{~mm}$  或以上的标准试样时，还应按本节表4.5.4.2所规定的温度对每根试验的钢管进行冲击试验。冲击试验应取1组3个的夏比V型缺口冲击试样，试样应沿钢管纵向截取，且缺口应垂直于钢管表面。试样尺寸和试验方法应符合本篇第2章第3节的有关规定。

4.5.4.2 试验结果应符合表4.5.4.2的规定。


低温铁素体钢压力管的力学性能和工艺性能



表4.5.4.2


<table><tr><td rowspan="2">钢种</td><td rowspan="2">强度级(N/mm2)</td><td rowspan="2">抗拉强度①Rm不小于(N/mm2)</td><td rowspan="2">屈服强度①ReH不小于(N/mm2)</td><td rowspan="2">伸长率A5不小于(%)</td><td rowspan="2">压扁试验系数C</td><td rowspan="2">弯曲试验弯芯直径(mm)</td><td colspan="2">夏比V型缺口冲击试验</td></tr><tr><td>试验温度(°C)</td><td>平均冲击能量不小于(J)</td></tr><tr><td>碳钢</td><td>360</td><td>360</td><td>210</td><td>24</td><td>0.10</td><td>4t²</td><td rowspan="3">③</td><td>27</td></tr><tr><td rowspan="2">碳锰钢</td><td>410</td><td>410</td><td>235</td><td>22</td><td>0.08</td><td rowspan="2">4t</td><td rowspan="2">27</td></tr><tr><td>460</td><td>460</td><td>260</td><td>21</td><td>0.07</td></tr><tr><td>3.5Ni</td><td>440</td><td>440</td><td>245</td><td>16</td><td>0.08</td><td>4t</td><td>-95</td><td>34</td></tr><tr><td>9Ni</td><td>690</td><td>690</td><td>510</td><td>15</td><td>0.08</td><td>4t</td><td>-196</td><td>41</td></tr></table>


注：① 对碳钢和碳锰钢，表中各强度级钢管的抗拉强度范围均为  $120 \mathrm{~N} / \mathrm{mm}^{2}$  ；对镍合金钢，表中各强度级钢管的抗拉强度范围均为  $150 \mathrm{~N} / \mathrm{mm}^{2}$  。



(2) t为试样厚度。



③ 试验温度应低于设计温度  $5^{\circ}\mathrm{C}$  或为  $-20^{\circ}\mathrm{C}$ ，取其较低者。


# 第6节 奥氏体和奥氏体-铁素体双相不锈钢压力管

# 4.6.1 适用范围

4.6.1.1 本节规定适用于设计温度不低于  $-165^{\circ}\mathrm{C}$  的奥氏体不锈钢压力管和适用于腐蚀环境的奥氏体不锈钢和奥氏体一铁素体双相不锈钢钢管，如在高温条件下使用应考虑其在该环境中的腐蚀情况并经CCS同意。

4.6.1.2 奥氏体不锈钢压力管也适用于高温场合，但应将其化学成分、力学性能和热处理规程等详细资料提交CCS认可。

4.6.1.3 奥氏体-铁素体双相不锈钢通常用于设计温度不低于  $0^{\circ}\mathrm{C}$  的使用条件，且设计用于盐雾环境下的双相不锈钢的设计使用温度应不超过  $100^{\circ}\mathrm{C}$  。

4.6.1.4 凡直接用于接触化学品的双相不锈钢钢管，需按本规范第2章第9节的规定进行点腐蚀试验。

# 4.6.2 制造和化学成分

4.6.2.1 钢管应采用无缝或连续自动电弧焊工艺制造。施焊时应沿纵向焊接。

4.6.2.2 钢材的熔炼分析化学成分应符合表4.6.2.2(1)或4.6.2.2(2)的规定。


奥氏体不锈钢压力管钢材的化学成分



表4.6.2.2(1)


<table><tr><td rowspan="2">牌号</td><td rowspan="2">统一数字代号</td><td colspan="10">化学成分（%）</td></tr><tr><td>C</td><td>Si</td><td>Mn</td><td>P</td><td>S</td><td>Cr</td><td>Ni</td><td>Mo</td><td>N</td><td>其他</td></tr><tr><td>06Cr19Ni10</td><td>S30408</td><td>≤0.08</td><td>≤1.00</td><td>≤2.00</td><td>≤0.045</td><td>≤0.030</td><td>18.0~20.0</td><td>8.0~11.0</td><td>-</td><td>-</td><td>-</td></tr><tr><td>022Cr19Ni10</td><td>S30403</td><td>≤0.03</td><td>≤1.00</td><td>≤2.00</td><td>≤0.045</td><td>≤0.030</td><td>18.0~20.0</td><td>8.0~12.0</td><td>-</td><td>-</td><td>-</td></tr><tr><td>06Cr17Ni12Mo2</td><td>S31608</td><td>≤0.08</td><td>≤1.00</td><td>≤2.00</td><td>≤0.045</td><td>≤0.030</td><td>16.0~18.0</td><td>10.0~14.0</td><td>2.0~3.0</td><td>-</td><td>-</td></tr><tr><td>022Cr17Ni12Mo2</td><td>S31603</td><td>≤0.03</td><td>≤1.00</td><td>≤2.00</td><td>≤0.045</td><td>≤0.030</td><td>16.0~18.0</td><td>10.0~14.0</td><td>2.0~3.0</td><td>-</td><td>-</td></tr><tr><td>06Cr19Ni13Mo3</td><td>S31708</td><td>≤0.08</td><td>≤1.00</td><td>≤2.00</td><td>≤0.045</td><td>≤0.030</td><td>18.0~20.0</td><td>11.0~15.0</td><td>3.0~4.0</td><td>-</td><td>-</td></tr><tr><td>022Cr19Ni13Mo3</td><td>S31703</td><td>≤0.03</td><td>≤1.00</td><td>≤2.00</td><td>≤0.045</td><td>≤0.030</td><td>18.0~20.0</td><td>11.0~15.0</td><td>3.0~4.0</td><td>-</td><td>-</td></tr><tr><td>06Cr18Ni11Ti</td><td>S32168</td><td>≤0.08</td><td>≤1.00</td><td>≤2.00</td><td>≤0.045</td><td>≤0.030</td><td>17.0~19.0</td><td>9.0~12.0</td><td>-</td><td>-</td><td>5C≤Ti≤0.80</td></tr><tr><td>06Cr18Ni11Nb</td><td>S34778</td><td>≤0.08</td><td>≤1.00</td><td>≤2.00</td><td>≤0.045</td><td>≤0.030</td><td>17.0~19.0</td><td>9.0~12.0</td><td>-</td><td>-</td><td>10C≤Nb≤1.10</td></tr></table>


双相不锈钢的化学成分



表 4.6.2.2(2)


<table><tr><td rowspan="2">钢号</td><td rowspan="2">统一数字代号</td><td colspan="10">化学成分 (%)</td></tr><tr><td>C</td><td>Mn</td><td>Si</td><td>P</td><td>S</td><td>Cr</td><td>Ni</td><td>Mo</td><td>N</td><td>其他</td></tr><tr><td>022Cr22Ni5Mo3N</td><td>S22253</td><td>≤0.03</td><td>≤2.0</td><td>≤1.0</td><td>≤0.030</td><td>≤0.020</td><td>21.0~23.0</td><td>4.5~6.5</td><td>2.5~3.5</td><td>0.08~0.20</td><td></td></tr><tr><td>022Cr23Ni5Mo3N</td><td>S22053</td><td>≤0.03</td><td>≤2.0</td><td>≤1.0</td><td>≤0.030</td><td>≤0.020</td><td>22.0~23.0</td><td>4.5~6.5</td><td>3.0~3.5</td><td>0.14~0.20</td><td></td></tr><tr><td>03Cr25Ni6Mo3Cu2N</td><td>S25554</td><td>≤0.04</td><td>≤1.5</td><td>≤1.0</td><td>≤0.035</td><td>≤0.030</td><td>24.0~27.0</td><td>4.5~6.5</td><td>2.9~3.9</td><td>0.10~0.25</td><td>1.5≤Cu≤2.5</td></tr><tr><td>022Cr25Ni7Mo4N</td><td>S25073</td><td>≤0.03</td><td>≤1.2</td><td>≤0.8</td><td>≤0.035</td><td>≤0.020</td><td>24.0~26.0</td><td>6.0~8.0</td><td>3.0~5.0</td><td>0.24~0.32</td><td>Cu≤0.50</td></tr></table>

# 4.6.3 热处理

4.6.3.1 所有的钢管均应进行固溶处理。

# 4.6.4 力学性能和工艺性能

4.6.4.1 对I级和II级奥氏体不锈钢或奥氏体一铁素体双相不锈钢压力管应按本章4.1.6规定的试样数量按批抽样试验。进行试验的每根钢管应进行拉伸试验和压扁或弯曲试验，试验结果应符合表4.6.4.1(1)或4.6.4.1(2)的规定。


奥氏体不锈钢压力管的力学性能和工艺性能



表4.6.4.1(1)


<table><tr><td>牌号</td><td>统一数字代号</td><td>规定非比例延伸强度Rp0.2不小于(N/mm²)</td><td>规定非比例延伸强度Rp1.0不小于(N/mm²)</td><td>抗拉强度Rm(N/mm²)</td><td>伸长率A5不小于(%)</td><td>压扁试验系数C</td><td>弯曲试验弯心直径D</td></tr><tr><td>06Cr19Ni10</td><td>S30408</td><td>205</td><td>245</td><td>520~720</td><td>35</td><td>0.09</td><td>3t(t为厚度)</td></tr><tr><td>022Cr19Ni10</td><td>S30403</td><td>175</td><td>205</td><td>480~680</td><td>35</td><td>0.09</td><td>3t</td></tr><tr><td>06Cr17Ni12Mo2</td><td>S31608</td><td>205</td><td>245</td><td>520~720</td><td>35</td><td>0.09</td><td>3t</td></tr><tr><td>022Cr17Ni12Mo2</td><td>S31603</td><td>175</td><td>205</td><td>480~680</td><td>35</td><td>0.09</td><td>3t</td></tr><tr><td>06Cr19Ni13Mo3</td><td>S31708</td><td>205</td><td>245</td><td>520~720</td><td>35</td><td>0.09</td><td>3t</td></tr><tr><td>022Cr19Ni13Mo3</td><td>S31703</td><td>175</td><td>205</td><td>480~680</td><td>35</td><td>0.09</td><td>3t</td></tr><tr><td>06Cr18Ni11Ti</td><td>S32168</td><td>205</td><td>245</td><td>520~720</td><td>35</td><td>0.09</td><td>3t</td></tr><tr><td>06Cr18Ni11Nb</td><td>S34778</td><td>205</td><td>245</td><td>520~720</td><td>35</td><td>0.09</td><td>3t</td></tr></table>


注：① 表中各强度级钢管的抗拉强度范围均为  $200\mathrm{N} / \mathrm{mm}^2$  。



(2)  $R_{pI,0}$  仅作参考。除另有协议外，一般不要求测定该项数据。



双相不锈钢的力学性能



表4.6.4.1(2)


<table><tr><td>钢号</td><td>统一数字代号</td><td>规定非比例延伸强度Rp0.2不小于(N/mm²)</td><td>抗拉强度Rm不小于(N/mm²)</td><td>伸长率A5不小于(%)</td><td>压扁试验系数C</td><td>弯曲试验弯心直径D</td></tr><tr><td>022Cr22Ni5Mo3N</td><td>S22253</td><td>450</td><td>620</td><td>25</td><td>0.09</td><td>3t①</td></tr><tr><td>022Cr23Ni5Mo3N</td><td>S22053</td><td>450</td><td>620</td><td>25</td><td>0.09</td><td>3t①</td></tr><tr><td>03Cr25Ni6Mo3Cu2N</td><td>S25554</td><td>490</td><td>690</td><td>25</td><td>0.09</td><td>3t①</td></tr><tr><td>022Cr25Ni7Mo4N</td><td>S25073</td><td>550</td><td>790</td><td>20</td><td>0.09</td><td>4t</td></tr></table>


注：对于焊接管的焊缝部位弯曲试验，其弯芯直径可为4t。


4.6.4.2 除另有协议外，本节所列的奥氏体不锈钢管一般不要求进行冲击试验。当奥氏体不锈钢管（无缝管和焊接管）用于-100℃及以下工作温度时，且管壁可以取出宽度为5mm及以上的标准冲击试样时，应进行-196℃温度下的夏比V型缺口冲击试验。试验的最小平均值应不低于41J（纵向取样）。

# 4.6.5 晶间腐蚀试验

4.6.5.1 凡用于直接接触腐蚀性化学品的钢管，应按本章4.1.6所规定的批量，从每批钢管中选取  $1\%$  根数(至少1根)，按本规范第2章第7节的规定制备试样进行晶间腐蚀试验。

# 第5章 锻钢件

# 第1节 一般规定

# 5.1.1 适用范围

5.1.1.1 本章规定适用于船体、机械、受压容器及管系用的锻钢件，其制造方法应符合本篇第3章3.1.2.2和3.1.2.3的要求。采用本章规定以外的碳钢、碳锰钢或合金钢时，应将其化学成分、力学性能和热处理规程等资料提交CCS认可，经同意后，可按公认的有关标准验收。

5.1.1.2 极地船舶暴露于低温环境下的锻钢件冲击试验应满足《钢质海船入级规范》第8篇第23章的相关要求。

5.1.1.3 本章要求也适用于代替锻钢件的轧制扁坯和方坯，以及用于机加工制造轴类、螺栓、螺柱及形状类似的其他部件的轧制圆钢。

5.1.1.4 锻钢件（包括代替锻钢件的轧制圆钢）以及用于锻钢件制造的坏料应由CCS认可的工厂制造。

5.1.1.5 不锈钢锻钢件应满足本章第9节的相关规定。

# 5.1.2 化学成分

5.1.2.1 锻钢件的熔炼分析化学成分通常是在每炉钢出钢适当时候取样，当多炉混合时则应在混合的钢包中取样。试样的熔炼分析化学成分应符合本章各节的规定。具体化学成分应适合于锻制钢材的种类、锻钢件的尺寸和规定的力学性能。

5.1.2.2 制造厂可自行决定添加适当的细化晶粒元素，如Al、Nb、V等，但应在化学成分报告中注明。

5.1.2.3 在锻钢件技术条件中作为残余元素列明的元素不应有意加入钢中。这些元素的含量应予以报告。

# 5.1.3 锻制与焊接

5.1.3.1 所有锻钢件应采用镇静钢锻制。

5.1.3.2 如锻钢件由铸锭直接锻制或由铸锭锻成的方坯锻制时，铸锭应在金属铸型中铸成，其上端应具有较大的横截面和有效的冒口。

5.1.3.3 锻钢件应缓慢、均匀地加热，并应尽可能将锻钢件制成接近成品的尺寸和形状，且有合理的加工余量。

5.1.3.4 钢锭的顶部和底部应切去足够的弃料，以保证成品锻钢件中不致有缩孔或有害的偏析等缺陷。

5.1.3.5 所有锻钢件的心部区域应能达到足够的塑性变形量。塑性变形应使锻钢件在热处理后的组织均匀且无影响使用的缺陷，并具有满意的力学性能。对主要呈纵向纤维的锻钢件，其锻造比应不小于表5.1.3.5的规定。

盘形锻钢件(如齿轮)应采用镦粗法锻制，如钢坯经锻造比不低于1.5:1的初锻，则该盘形锻钢件的任何部位的厚度应不大于该钢坯长度的1/2。如所用的坏料系直接切自钢锭或者钢坯经过锻造比低于1.5:1的初锻，则该盘形锻钢件任何部分的厚度应不大于原坏料长度的1/3。


锻钢件的锻造比



表5.1.3.5


<table><tr><td>锻制方法</td><td>总锻造比①②</td></tr><tr><td>直接由钢锭锻制或由钢锭锻成的钢坯锻制</td><td>L&gt;D时,3:1
L≤D,1.5:1</td></tr><tr><td>由轧制产品锻制③</td><td>L&gt;D,4:1
L≤D,2:1</td></tr></table>


注：① 锻造比系指钢锭平均横截面积与锻钢件截面积(毛坯)之比。如果钢锭经受过初锻，则可取初锻后的平均横截面面积作为计算锻造比的基准。



$②$ $L$  和  $D$  系指成品锻钢件的长度和直径。



③ 作为代替锻钢件的轧制钢棒，其总变形比应不小于6:1。


5.1.3.6 环形锻钢件和其他类型的空心锻钢件，应由切自钢锭或钢坯的坯料锻制，而这些坯料在心轴扩拔之前，应经适当的冲孔、钻孔或套孔，或者采用取自空心钢锭上的坯料。锻钢件的壁厚应不大于该空心坯料壁厚的1/2。如难以符合上述要求，锻造工艺应能保证坯料在冲孔、钻孔或套孔等工序前，经过适当的加工处理，例如锻造比不低于2:1的纵向加工或锻粗加工。

5.1.3.7 对使用时要求具有一定的纤维方向的锻钢件，例如曲轴，其制造工艺应提交CCS认可。

5.1.3.8 当用焊接方法将两个及以上锻件，或锻件与其他钢构件连接成一个组合部件时，应将焊接工艺规程提交CCS认可。并要求进行焊接工艺认可试验。

5.1.3.9 从事船体结构锻钢件焊接的焊工应持有由CCS颁发或接受的能力认证证书。

# 5.1.4 热处理

5.1.4.1 锻钢件完成所有热锻后，在适当的机加工阶段前，应进行最终热处理，以便细化晶粒组织并获得所要求的力学性能。

5.1.4.2 如果由于某种原因，锻钢件需重新加热以进一步作成型热加工时，则应再作一次热处理。

5.1.4.3 当采用气割、火焰表面清理或碳弧气刨将锻坏、轧制扁坯或钢锭进行切割或修整时，应按公认的可行方法进行，并且除另经批准外，该项工序应在最终热处理之前完成，并应根据坏件的成分和厚度进行适当的预热。

5.1.4.4 如果锻钢件在最终热处理后，需经受局部加热、进行热矫直或冷矫直，则应考虑对该锻钢件作消除残余应力处理。制造厂应对消除残余应力的热处理温度进行严格控制（不高于回火温度），以避免对最终热处理以及锻钢件的最终微观组织和机械性能产生不利影响。

5.1.4.5 对需要作表面硬化处理的锻钢件，应将其详细的工艺规程和技术条件提交CCS认可，且制造厂应通过试验证实该工艺能使锻钢件达到均匀的具有所要求的硬度和深度的表面硬化层，且不损害锻钢件本体和性能。

5.1.4.6 锻钢件应保留载明所采用的热处理炉、炉料批号、处理日期、保温温度与时间等信息的热处理记录。在验船师有要求时应出示记录。

5.1.4.7 制造厂有责任选择适当的热处理，以满足锻钢件的设计和应用要求。

# 5.1.5 试验材料和试验

5.1.5.1 锻钢件试件的大小应满足所需试验和可能进行复试的需要，其横截面尺寸应不小于所代表的锻钢件的那一部分截面。除5.1.5.2和5.1.5.3另有规定外，试件应与锻钢件为一个整体。分离锻制的试样应与其所代表的锻钢件具有相似的锻造比。

5.1.5.2 当一个锻钢件锻后被分为数个部件，所有这些部件又在同一炉内进行热处理时，则可视其为一个锻钢件，应按原始锻钢件的总长度和总重量确定试件的数量。

5.1.5.3 以同一炉罐号、同一热处理炉次生产的形状和尺寸相近的小型锻钢件，可按下列要求进行批量试验：

(1) 对单件  $1000 \mathrm{~kg}$  以下的正火锻件，每批重量不超过  $6 \mathrm{t}$ ;

(2) 对单件  $500 \mathrm{~kg}$  以下的淬火加回火锻件, 每批重量不超过  $3 \mathrm{t}$ ;

(3) 对相同直径的轧制圆钢，每批重量不超过  $2.5\mathrm{t}$ 。

批量试验时，可取其中一个锻钢件作为试件或采用在同样锻造和热处理规程下单独锻制的锻钢件作为试件，并标注批号标记。

5.1.5.4 通常应从试件中制取一个拉伸试样。当有要求时，还应制取一组3个冲击试样。拉伸和冲击试样的纵轴线应与锻钢件的主轴平行(纵向试样)或与锻件同心圆相切(切向试样)。试样的制备应符合本篇第2章和本章各节的有关规定。

5.1.5.5 截取试样时，应使试样的位置位于：

(1) 对厚度  $t$  或直径  $D$  小于或等于  $50\mathrm{mm}$  的锻件，试样的纵轴线应位于厚度中间（热处理表面下  $t / 2$ ）或横截面中心（ $D / 2$ ）处；

(2) 试样的纵轴线应与锻件的任何热处理表面保持一定距离的位置，对厚度t或直径D大于  $50\mathrm{mm}$  的锻件，试样的纵轴线(中部)应位于锻件热处理表面下t/4或D/4(半径的一半)或  $80\mathrm{mm}$  处，(取较小值);

(3) 对环形和圆盘形锻件（注意这些成型锻件的试样选取位置可能与其他自由锻件不同），

厚度  $\leqslant 25 \mathrm{~mm}$  时，在 t/2 处取切向试样（两个方向的热处理表面都需满足）；

厚度  $>25\mathrm{mm}$  时，在距离热处理表面  $12.5\mathrm{mm}$  处取切向试样（两个方向的热处理表面都需满足）。

(4) 通常当锻件厚度  $>25\mathrm{mm}$ ，试样与锻件任意热处理表面的距离a不得小于  $12.5\mathrm{mm}$ ，如图5.1.5.5所示。

![](images/dbf2dfcb683c31b8a554f93ccf5aa10855d615e780e0e81a9e47a1f9f2e3d50a.jpg)



图5.1.5.5 取样位置


5.1.5.6 除另有规定者外，试件在所有热处理完成前不应从锻钢件上取下。

5.1.5.7 拉伸试样横截面的面积应不小于  $150\mathrm{mm}^2$  ，若确因锻钢件尺寸所限，也应尽可能取最大的实际横截面，并应征得CCS的同意。冲击试样应采用夏比V型缺口的试样。

5.1.5.8 拉伸试验和冲击试验应符合本篇第2章的要求。凡本章各节中有要求时，应进行硬度试验。除另有协议外，所有试验应在验船师在场下进行。

# 5.1.6 目检和无损检测

5.1.6.1 验收时，制造厂应负责所有锻钢件全部可检查到的外表面的目视检查。如适用，目视检查还应包括内表面和孔的检查。除另有协议外，制造厂应负责锻钢件的尺寸校核。

5.1.6.2 目视检查时，锻钢件的表面应保持清洁，无氧化皮、油脂等影响检查的物质。必要时采用局部磨削、喷丸、喷砂、火焰清理或钢丝刷清理以及酸洗或其他化学方法清理表面。

5.1.6.3 当结构规范有要求，或以按本章5.1.3.8规定获得认可的焊接工艺焊接组合成一个锻钢组合部件，在验收前工厂应进行适当的无损检测，并报告检测结果。

5.1.6.4 锻钢件在最终热处理后机加工至适当阶段时应按本章各节的有关规定进行无损检测，并满足下列要求：

(1) 检测的方法和检测范围应符合CCS《船舶焊接检验指南》第7章附录7A的规定；

(2) 当采用外加电流法磁化工件时，应避免磁化电流损伤电极接触处的工件表面；

(3) 当进行超声波无损检测时，通常应进行径向和轴向两个方向的检测。当形状或尺寸受限时，可进行轴向或径向检测；

(4) 除图纸要求或另有协议外，无损检测的结果应符合CCS《船舶焊接检验指南》第7章附录7A的规定或相关公认标准的要求。

(5) 对于批量生产的锻钢件，经CCS同意，检验范围可特殊考虑。

5.1.6.5 如采用先进无损检测（ANDT）技术应满足《材料与焊接规范》第3篇附录2的要求。

5.1.6.6 除CCS验船师同意外，上述无损检测应有CCS验船师在场时进行。

# 5.1.7 缺陷的修整

5.1.7.1 若构件的尺寸允许，锻钢件表面的轻微缺陷可用凿或修磨的方法去除。由此产生的槽口底部半径应不小于深度的3倍，且边缘处有足够大的圆角与周边平顺过渡。必要时可采用磁粉检测或渗透检测方法证实缺陷确已消除。

5.1.7.2 除受到扭转疲劳的传动轴和曲轴类锻钢件外，经CCS同意，锻钢件表面可进行焊接修补。

此时，修补范围和位置、拟采用的焊接工艺、热处理以及随后的检查程序应提交CCS认可。

5.1.7.3 锻钢件制造厂应保持每个修补过锻钢件的修补记录和后继可追溯至每个修补锻钢件的检查报告。这些报告应在有要求时提交验船师。

# 5.1.8 标记

5.1.8.1 锻钢件制造厂应具有一套能够对所有最终产品追溯到原始锻钢件的识别系统，当有要求时能为验船师追溯锻钢件提供充分的方便。

5.1.8.2 制造厂应对经CCS检验合格后的所有锻钢件，在不少于一个位置上清晰地标出下列标记：

(1) CCS检验标志；

(2) 炉罐号或可以追溯锻钢件制造过程的标识号；

(3) 锻钢件材料的牌号或等级；

(4) 最终检验时间；

(5) 证书号。

当标识面积不允许时，则至少应标出上述(1)~(3)三项。

钢印应用油漆框出，以求明显易认。

5.1.8.3 以批量生产交货的小型锻钢件的标识方法可由生产厂提交CCS备案。

# 5.1.9 合格证书

5.1.9.1 制造厂应对每一锻钢件或成批量交验的锻钢件提供包括下列内容的合格证书：

(1) 订货方的名称和合同号；

(2) 锻钢件的描述(名称)和钢级(牌号)和追溯锻钢件制造过程的标识号；

(3) 炼钢方法、炉罐号和熔炼化学成分分析；

(4) 热处理详细资料，包括热处理温度和保温时间；

(5) 力学性能试验结果；

(6) 低倍组织检查结果(如有时);

(7) 锻造比；

(8) 无损检测的方法及结果(如适用)。

# 第2节 船体结构用锻钢件

# 5.2.1 适用范围

5.2.1.1 本节规定适用于建造船体结构(如舵轴、舵柱、舵杆、舵销以及首尾柱等)用的碳钢、碳锰钢或合金钢的锻钢件。

# 5.2.2 化学成分

5.2.2.1 采用焊接连接和非焊接连接的船体结构用锻钢件，其熔炼分析化学成分应符合表5.2.2.1的规定。


船体结构用锻钢件的化学成分



表5.2.2.1


<table><tr><td rowspan="2">钢材种类</td><td colspan="10">化学成分(%)</td></tr><tr><td>C</td><td>Si</td><td>Mn</td><td>S</td><td>P</td><td>Cr</td><td>Mo</td><td>Ni</td><td>Cu</td><td>残余元素总量</td></tr><tr><td>碳钢</td><td rowspan="2">≤0.23①②</td><td rowspan="2">≤0.45</td><td rowspan="2">0.30~1.50</td><td rowspan="2">≤0.035</td><td rowspan="2">≤0.035</td><td rowspan="2">≤0.30③</td><td rowspan="2">≤0.15③</td><td rowspan="2">≤0.40③</td><td rowspan="2">≤0.30③</td><td rowspan="2">≤0.85</td></tr><tr><td>碳锰钢</td></tr><tr><td>合金钢</td><td>④</td><td>≤0.45</td><td>④</td><td>≤0.035</td><td>≤0.035</td><td>④</td><td>④</td><td>④</td><td>≤0.30③</td><td>-</td></tr></table>


注：① 如果按下式计算所得的碳当量  $(C_{eq})$  不超过  $0.41\%$  ，则含碳量可超过  $0.23\%$  的限制。


$$
C _ {e q} = C + \frac {M n}{6} + \frac {C r + M o + V}{5} + \frac {N i + C u}{15} (\%)
$$

② 不用于焊接结构的碳钢和碳锰钢的含碳量最大可为  $0.65\%$

③ 这些元素作为残余元素考虑。

$④$  技术条件应提交备查。

⑤ 舱杆和舵销应按焊接结构件考虑。

# 5.2.3 热处理

5.2.3.1 除另有规定外，碳钢和碳锰锻钢件应采用下列状态之一交货：

(1) 完全退火；

(2) 正火；

(3) 正火加回火(回火温度应不低于  $550^{\circ} \mathrm{C}$ );

(4) 淬火加回火(回火温度应不低于  $550^{\circ} \mathrm{C}$  )。

5.2.3.2 除另有规定外，合金钢应采用下列状态之一交货：

(1) 正火；

(2) 正火加回火(回火温度应不低于  $550^{\circ} \mathrm{C}$ );

(3) 淬火加回火(回火温度应不低于  $550^{\circ} \mathrm{C}$  )。

# 5.2.4 力学性能

# 5.2.4.1 锻钢件试样的截取方法如下：

(1) 通常应从每个锻钢件的一端截取1个纵向拉伸试样和一组3个冲击试样。当制造厂有要求时，也可按图5.3.4.4所示的方向或位置截取试样；

(2) 对重量超过  $4000 \mathrm{~kg}$  且长度超过  $3 \mathrm{~m}$  的锻钢件 (锻态, 但不包括试料的重量和长度), 应从其两端各取 1 个拉伸试样和一组 3 个冲击试样。

# 5.2.4.2 锻钢件的拉伸试验结果应符合表5.2.4.2的规定。

对于需要从两端取试样的大型锻钢件，其两端的抗拉强度差值应不超过  $70\mathrm{N} / \mathrm{mm}^2$  。


船体结构用锻钢件的力学性能



表5.2.4.2


<table><tr><td rowspan="2">钢种</td><td rowspan="2">抗拉强度①②\( R_{m} \)不小于(N/mm2)</td><td rowspan="2">屈服强度\( R_{eH} \)不小于(N/mm2)</td><td colspan="2">伸长率 \( A_{5} \)不小于(%)</td><td colspan="2">断面收缩率Z不小于(%)</td><td colspan="3">夏比V型缺口冲击试验平均冲击功③不小于(J)</td></tr><tr><td>纵向</td><td>切向</td><td>纵向</td><td>切向</td><td>温度(°C)</td><td>纵向</td><td>切向</td></tr><tr><td rowspan="6">碳钢碳锰钢</td><td>400</td><td>200</td><td>26</td><td>19</td><td>50</td><td>35</td><td rowspan="9">0</td><td rowspan="9">27</td><td rowspan="9">18</td></tr><tr><td>440</td><td>220</td><td>24</td><td>18</td><td>50</td><td>35</td></tr><tr><td>480</td><td>240</td><td>22</td><td>16</td><td>45</td><td>30</td></tr><tr><td>520</td><td>260</td><td>21</td><td>15</td><td>45</td><td>30</td></tr><tr><td>560</td><td>280</td><td>20</td><td>14</td><td>40</td><td>27</td></tr><tr><td>600</td><td>300</td><td>18</td><td>13</td><td>40</td><td>27</td></tr><tr><td rowspan="3">合金钢</td><td>550</td><td>350</td><td>20</td><td>14</td><td>50</td><td>35</td></tr><tr><td>600</td><td>400</td><td>18</td><td>13</td><td>50</td><td>35</td></tr><tr><td>650</td><td>450</td><td>17</td><td>12</td><td>50</td><td>35</td></tr></table>


注：① 对抗拉强度  $< 600\mathrm{N} / \mathrm{mm}^2$  的各强度级锻钢，其抗拉强度的范围均可为  $120\mathrm{N} / \mathrm{mm}^2$



对抗拉强度  $\geq 600\mathrm{N} / \mathrm{mm}^2$  的各强度级锻钢，其抗拉强度的范围均可为  $150\mathrm{N} / \mathrm{mm}$



(2) 当材料的规定最小抗拉强度为中间值时, 其所对应其他力学性能要求均可用内插法求得;



③ 根据设计和应用，经CCS同意可接受其他验收要求；



④ 对冰区航行的船舶，如其冰级标志为B1*、B1、B2和B3时，该船暴露在空气中的船体结构锻钢件，应作-  $10^{\circ}\mathrm{C}$  的夏比V型缺口冲击试验，试样1组3个，纵向平均冲击功应不低于20J。


# 5.2.5 无损检测

5.2.5.1 舱杆和舵轴以及吊车架的法兰盘等船体结构锻钢件应进行超声波检测。对法兰根部和锥度部分，应进行表面裂纹检测。

# 第3节 轴系与机械结构用锻钢件

# 5.3.1 适用范围

5.3.1.1 本节规定适用于轴系用碳钢和碳锰钢以及未包括在本章第4节至第8节范围内的机械用锻钢件。

5.3.1.2 如采用合金钢锻钢件，应将其化学成分、力学性能和热处理规程提交CCS认可。

5.3.1.3 当用热轧圆钢直接用于制造(仅进行机加工)中间轴、尾管轴、螺旋桨轴等时，其直径应不超过  $250\mathrm{mm}$ 。

# 5.3.2 化学成分

5.3.2.1 锻钢件的熔炼分析化学成分应符合表5.3.2.1的规定。


轴系与机械用锻钢件的化学成分



表5.3.2.1


<table><tr><td rowspan="2">钢种</td><td colspan="10">化学成分(%)</td></tr><tr><td>C</td><td>Si</td><td>Mn</td><td>S</td><td>P</td><td>Cr³</td><td>Mo³</td><td>Ni³</td><td>Cu³</td><td>残余元素总量</td></tr><tr><td>碳钢</td><td rowspan="2">≤0.23①②</td><td rowspan="2">≤0.45</td><td rowspan="2">0.30~1.50</td><td rowspan="2">≤0.035</td><td rowspan="2">≤0.035</td><td rowspan="2">≤0.30</td><td rowspan="2">≤0.15</td><td rowspan="2">≤0.40</td><td rowspan="2">≤0.30</td><td rowspan="2">≤0.85</td></tr><tr><td>碳锰钢</td></tr><tr><td>合金钢④</td><td>≤0.45</td><td>≤0.45</td><td>0.30~1.00</td><td>≤0.035</td><td>≤0.035</td><td>≥0.40⑤</td><td>≥0.15⑤</td><td>≥0.40⑤</td><td>≤0.30</td><td>-</td></tr></table>


注：① 不用于焊接结构的碳钢、碳锰钢的含碳量应不超过  $0.65\%$



② 如果按下式计算所得的碳当量(Ceq)不大于  $0.41\%$  ，则含碳量可超过  $0.23\%$  的限制；


$$
C _ {m} = C + \frac {M n}{6} + \frac {C r + M o + V}{5} + \frac {M + C u}{15} \tag{9\%}
$$

(3) 除有最少量限制外，这些元素作为残余元素考虑；

(4) 用于焊接结构的合金钢锻钢件, 化学成分应提交 CCS 认可;

⑤ 这些元素的一项或多项应符合最低要求。

5.3.2.2 对于采用焊接装配成整体的碳钢或碳锰钢锻钢件，其碳当量超过  $0.41\%$  时，应考虑进行焊接认可试验。

5.3.2.3 当锻钢件有纯净度要求时，应严格控制有害元素及气体含量。

# 5.3.3 热处理

5.3.3.1 碳钢和碳锰钢锻钢件应采用下列之一的热处理方法：

(1) 完全退火；

(2) 正火；

(3) 正火加回火；

(4) 淬火加回火。

其中，回火的温度应不低于  $550^{\circ} \mathrm{C}$  。

对于抗拉强度大于  $700\mathrm{N} / \mathrm{mm}^2$  的锻钢件，应作淬火加回火处理。

5.3.3.2 合金钢锻钢件可采用下列之一的热处理方法：

(1) 正火；

(2) 淬火加回火；

(3) 正火加回火。

其中，回火的温度应不低于  $550^{\circ}\mathrm{C}$  。

# 5.3.4 试验与试样

5.3.4.1 每一锻钢件至少应在其一端(即相当于钢锭的冒口端)制备试样 1 套; 对于由 1 个钢锭制成并经同炉热处理的几个锻钢件或每批小型锻钢件, 应至少选取其中 1 个锻钢件作为试件。

5.3.4.2 对于重量超过  $4000 \mathrm{~kg}$  且长度超过  $3 \mathrm{~m}$  的锻钢件(锻态，但不包括试料的重量和长度)，应在其两端各取1套试样。

5.3.4.3 各种锻钢件的试验项目和试样数量应符合表5.3.4.3的要求。


轴系与机械用锻钢件的试验项目和试样数量



表5.3.4.3


<table><tr><td rowspan="2">锻钢件名称</td><td colspan="2">试验项目和试样数量</td></tr><tr><td>碳钢和碳锰钢</td><td>合金钢</td></tr><tr><td>中间轴、推力轴、尾管轴、螺旋桨轴、连杆、活塞杆、十字头、增压器转子、轴类锻钢件、柴油机气缸头螺栓、贯穿螺栓、主轴承螺栓、轴系法兰螺栓、连杆上下端螺栓、进排气阀、轴系传动机械的重要锻钢件</td><td>1.化学成分分析;2.拉伸试验,应至少取1个试样;3.冲击试验,应至少取1组3个试样。</td><td>1.化学成分分析;2.拉伸试验,应至少取1个试样;3.冲击试验,应至少取1组3个试样;4.夹杂物分析①。</td></tr></table>


注：① 适用于本节5.3.4.5规定的中间轴锻钢件。


5.3.4.4 试样一般应沿锻钢件纵向(位置A)截取，锻钢件制造厂也可按图5.3.4.4(1)、(2)和(3)所示的其他部位选取所需的试样。

![](images/af898d2583cdcac9ea5be01f5bb28136988e5daf6f110351a313a6a68fd07dbe.jpg)



图5.3.4.4(1)


![](images/6067b0c0ee16566139b217b96eb7533a075d437f534b509a6555eea1bbe2b55d.jpg)



图5.3.4.4(2)


![](images/8cd80b263794e4db007c899a24c9873cc0aa2e3ac4177d404d249d0c25e58079.jpg)



图5.3.4.4(3)


5.3.4.5 对按《钢质海船入级规范》第3篇11.2.2.1规定，采用  $\mathrm{R}_{\mathrm{m}}$  值大于  $800\mathrm{N} / \mathrm{mm}^2$  计算轴径的抗拉强度超过  $800\mathrm{N} / \mathrm{mm}^2$  ，但低于  $950\mathrm{N} / \mathrm{mm}^2$  ，用于中间轴的合金钢锻钢件，应每炉在一个代表性锻件(或轧件)上尽可能位于相应于铸锭的头部位置制取夹杂物分析试样。试样按ISO 4967方法A进行分析，钢中的夹杂物应不超过表5.3.4.5的要求。


锻钢件的纯净度要求 表1-2



表5.3.4.5


<table><tr><td>夹杂物类别</td><td colspan="2">A</td><td colspan="2">B</td><td colspan="2">C</td><td colspan="2">D</td><td>DS</td></tr><tr><td>系列</td><td>细</td><td>粗</td><td>细</td><td>粗</td><td>细</td><td>粗</td><td>细</td><td>粗</td><td>-</td></tr><tr><td>合格等级</td><td>1</td><td>1</td><td>1.5</td><td>1</td><td>1</td><td>1</td><td>1</td><td>1</td><td>1</td></tr></table>

# 5.3.5 力学性能

5.3.5.1 轴系与机械结构用锻钢件的力学性能应符合表5.3.5.1的规定。

<table><tr><td rowspan="2">钢种</td><td rowspan="2">抗拉强度①②\(R_{m}\)不小于(N/mm2)</td><td rowspan="2">屈服强度\(ReH\)或\(Rp0.2\)不小于(N/mm2)</td><td colspan="2">伸长率\(A_{5}\)不小于(%)</td><td colspan="2">断面收缩率 Z不小于(%)</td><td rowspan="2">硬度③(HB)</td><td colspan="3">夏比V型缺口冲击试验平均冲击功④⑥不小于(J)</td></tr><tr><td>纵向</td><td>切向</td><td>纵向</td><td>切向</td><td>温度(°C)</td><td>纵向</td><td>切向</td></tr><tr><td rowspan="10">碳钢碳锰钢</td><td>400</td><td>200</td><td>26</td><td>19</td><td>50</td><td>35</td><td>110~150</td><td rowspan="16">\(\mathrm{AT}^{⑤}\)</td><td rowspan="16">27</td><td rowspan="16">18</td></tr><tr><td>440</td><td>220</td><td>24</td><td>18</td><td>50</td><td>35</td><td>125~160</td></tr><tr><td>480</td><td>240</td><td>22</td><td>16</td><td>45</td><td>30</td><td>135~175</td></tr><tr><td>520</td><td>260</td><td>21</td><td>15</td><td>45</td><td>30</td><td>150~185</td></tr><tr><td>560</td><td>280</td><td>20</td><td>14</td><td>40</td><td>27</td><td>160~200</td></tr><tr><td>600</td><td>300</td><td>18</td><td>13</td><td>40</td><td>27</td><td>175~215</td></tr><tr><td>640</td><td>320</td><td>17</td><td>12</td><td>40</td><td>27</td><td>185~230</td></tr><tr><td>680</td><td>340</td><td>16</td><td>12</td><td>35</td><td>24</td><td>200~240</td></tr><tr><td>720</td><td>360</td><td>15</td><td>11</td><td>35</td><td>24</td><td>210~250</td></tr><tr><td>760</td><td>380</td><td>14</td><td>10</td><td>35</td><td>24</td><td>225~265</td></tr><tr><td rowspan="6">合金钢</td><td>600</td><td>360</td><td>18</td><td>14</td><td>50</td><td>35</td><td>175~215</td></tr><tr><td>700</td><td>420</td><td>16</td><td>12</td><td>45</td><td>30</td><td>205~245</td></tr><tr><td>800</td><td>480</td><td>14</td><td>10</td><td>40</td><td>27</td><td>235~275</td></tr><tr><td>900</td><td>630</td><td>13</td><td>9</td><td>40</td><td>27</td><td>260~320</td></tr><tr><td>1000</td><td>700</td><td>12</td><td>8</td><td>35</td><td>24</td><td>290~365</td></tr><tr><td>1100</td><td>770</td><td>11</td><td>7</td><td>35</td><td>24</td><td>320~385</td></tr></table>


注：① 对抗拉强度  $< 900\mathrm{N} / \mathrm{mm}^2$  的各强度级锻钢，其抗拉强度的范围均可为  $150\mathrm{N} / \mathrm{mm}^2$ ；对抗拉强度  $\geqslant 900\mathrm{N} / \mathrm{mm}^2$  的各强度级锻钢，其抗拉强度的范围均可为  $200\mathrm{N} / \mathrm{mm}^2$ ；



(2) 当材料的规定最小抗拉强度为中间值时, 其所对应其他力学性能要求均可用内插法求得;



③ 硬度值仅供参考；



④ 根据设计和应用，经CCS同意可接受其他验收要求；



⑤ AT为适用于冲击试验的室温，为  $23 \pm 5^{\circ} \mathrm{C}$



(6) 对具有  $\mathrm{B} 1^{*}$  、B1、B2 和 B3 冰级的船舶, 其暴露于海水温度的机械结构用锻钢件, 应作-  $10^{\circ} \mathrm{C}$  的夏比 V 型缺口冲击试验。试样为 1 组 3 个, 平均纵向冲击功应不小于  $20 \mathrm{~J}$  。


5.3.5.2 合金钢锻钢件经正火加回火或淬火加回火处理后的冲击性能应符合本章表5.4.6.2的规定。

5.3.5.3 如一个锻钢件上不同位置取样进行拉伸试验时，其抗拉强度的差值应不超过下列规定：

对抗拉强度  $< 600\mathrm{N} / \mathrm{mm}^2$  者，允许相差不超过  $70\mathrm{N} / \mathrm{mm}^2$ ；对抗拉强度  $\geqslant 600\mathrm{N} / \mathrm{mm}^2$  者，允许相差不超过  $100\mathrm{N} / \mathrm{mm}^2$ 。

# 5.3.6 无损检测

5.3.6.1 CCS《钢质海船入级规范》第3篇第9章第2节规定进行无损检测的锻钢零部件应按本章5.1.6的规定进行无损检测。

5.3.6.2 成品直径等于或大于  $250\mathrm{mm}$  的尾管轴、螺旋桨轴、推力轴、中间轴和其他重要用途的轴应按本章5.1.6的规定进行超声波检测。

5.3.6.3 其余锻钢件可按CCS审批的图纸要求或公认标准进行无损检测。

# 第4节 曲轴锻钢件

# 5.4.1 适用范围

5.4.1.1 本节规定适用于采用碳钢和碳锰钢制造的整体曲轴以及全组合和半组合式的曲轴锻钢件。

5.4.1.2 如拟采用合金钢曲轴锻钢件，应将其化学成分、力学性能和热处理规程提交CCS认可。合金钢曲轴锻钢件的抗拉强度通常应不大于  $1000\mathrm{N} / \mathrm{mm}^2$  ，如抗拉强度大于大于  $1000\mathrm{N} / \mathrm{mm}^2$  应经CCS特殊考虑。

# 5.4.2 制造

5.4.2.1 整体曲轴可采用模锻或其他可以保证曲轴的锻造纤维具有连续性的锻造方法。曲轴的锻造工艺规程应提交CCS认可。必要时，制造厂还应提交锻造后的曲轴试验报告，以证实该锻钢件具有良好的组织和纤维连续性。

5.4.2.2 对于半组合式的曲轴锻钢件，其锻造方法和工艺规程等资料，应提交CCS备查。

5.4.2.3 如曲柄臂采用热切割从锻制或轧制的扁坯上切割而成时，应符合本章5.1.4.3的要求。且所有经热切割后的锻钢件表面，均应以机加工削除至少  $7.5\mathrm{mm}$  深的表面层。

# 5.4.3 化学成分

5.4.3.1 曲轴锻钢件的熔炼化学成分应符合本章表5.3.2.1的规定。

# 5.4.4 热处理

5.4.4.1 锻钢曲轴应采用下列之一的热处理：

(1) 正火加回火；

(2) 淬火加回火。

其中，回火温度应不低于  $550^{\circ} \mathrm{C}$  。

5.4.4.2 对锻钢曲轴如拟采用渗碳、渗氮或高频淬火等方法进行表面硬化处理时，应符合本章5.1.4.5的规定。

# 5.4.5 试验与试样

5.4.5.1 锻钢曲轴的每个锻钢件均应进行下列的试验：

(1) 拉伸试验；

(2) 冲击试验；

(3) 硬度试验(如适用)。

5.4.5.2 曲轴锻钢件的试样数量应符合下列规定：

(1) 对整体自由锻的曲轴，应如图5.4.5.2(1)所示，至少从每个锻钢件的联轴器端（位置A）制备一套纵向试样。当整体曲轴的重量(不包括试验材料)超过3t时，应从锻钢件的两端（位置A和位置B）各制备一套纵向试样；

如果曲柄采用机加工或热切割的方法成型时，其第二套试样应从距联轴器端最远的一个曲柄上所切割下来的材料（位置C）中沿切向截取；

(2) 对组合式曲轴的曲柄臂，每个锻件应制备一套切向试样；

(3) 对按本节5.4.2.1认可方法制造的曲轴锻钢件，试样的数量和取样位置应经CCS同意。

(4) 一套试样应包括：1个拉伸试样和1组3个冲击试样。

(5) 对于小型模锻曲轴，可按本章 5.1.5.3 要求进行批量试验，对于连续热处理工艺，组批数量经 CCS 同意可适当放宽。

![](images/705ba8d7d849af1bb5712e3e7c81f2c805cd6330663d611718bed08fe1f66bf3.jpg)



图5.4.5.2(1)


# 5.4.6 力学性能

5.4.6.1 曲轴锻钢件拉伸试验的结果应符合本章表5.3.5.1的规定。

5.4.6.2 碳钢、碳锰钢和合金钢曲轴锻钢件的夏比V型缺口冲击试验要求应分别符合表5.3.5.1和表5.4.6.2的规定。


常温下曲轴合金钢锻钢件冲击试验要求  ${}^{\text{①}}$  表 5.4.6.2


<table><tr><td colspan="3">规定最小抗拉强度 Rm (N/mm2)</td><td>600</td><td>700</td><td>800</td><td>900</td><td>1000</td><td>1100</td></tr><tr><td rowspan="4">夏比V型缺口冲击试验平均冲击功(J)不小于②</td><td rowspan="2">正火加回火</td><td>纵向</td><td>27</td><td>27</td><td>27</td><td>-</td><td>-</td><td>-</td></tr><tr><td>切向</td><td>18</td><td>18</td><td>18</td><td>-</td><td>-</td><td>-</td></tr><tr><td rowspan="2">淬火加回火</td><td>纵向</td><td>41</td><td>32</td><td>30</td><td>27</td><td>27</td><td>27</td></tr><tr><td>切向</td><td>24</td><td>22</td><td>20</td><td>18</td><td>18</td><td>18</td></tr></table>


(1) 对于材料规定最小抗拉强度为表列值中间时, 其所对应的平均冲击功的最小值可用内插法求得;



② 根据设计和应用，经CCS同意可接受其他验收要求。


5.4.6.3 如一个锻钢件上不同位置取样进行拉伸试验时，其抗拉强度的允许差值应符合表5.4.6.3的规定。


抗拉强度允许差值



表5.4.6.3


<table><tr><td>抗拉强度Rm(N/mm2)</td><td>抗拉强度允许差值不大于(N/mm2)</td></tr><tr><td>≥600</td><td rowspan="2">100</td></tr><tr><td>&lt;900</td></tr><tr><td>≥900</td><td>120</td></tr></table>

5.4.6.4 对按批试验的小型曲轴锻钢件，每个锻钢件应进行硬度试验，且硬度值通常应满足本章表5.3.5.1中的要求。

# 5.4.7 无损检测

5.4.7.1 CCS《钢质海船入级规范》第3篇第9章第2节规定进行无损检测的柴油机曲轴锻钢件应按本章5.1.6的规定进行无损检测。磁粉检测时，尤其应注意对下列部位进行检查：

(1) 对整体曲轴，应注意曲柄销和主轴颈与曲柄臂相连的圆角半径处；

(2) 对半组合曲轴，应注意曲柄销以及曲柄销和曲柄臂相连的圆角半径处。

5.4.7.2 其他曲轴锻钢件可按CCS审批图纸要求进行无损检测。

# 第5节 齿轮锻钢件

# 5.5.1 适用范围

5.5.1.1 本节规定适用于主推进轴功率  $147\mathrm{kW}$  、辅机功率  $100\mathrm{kW}$  以上的齿轮传动装置。对其他较小功率的齿轮传动装置，可参照执行。

5.5.1.2 采用碳钢和碳锰钢锻造齿轮时，其抗拉强度应不小于  $400\mathrm{N} / \mathrm{mm}^2$  ，且应不超过  $760\mathrm{N} / \mathrm{mm}^2$  。凡抗拉强度超过  $760\mathrm{N} / \mathrm{mm}^2$  的齿轮、齿圈和齿轮套锻钢件，均应采用合金钢锻造。

5.5.1.3 齿轮传动装置中的弹性联轴器、套筒轴和齿轮轴等锻钢件，应符合本章第3节的有关规定。

# 5.5.2 制造

5.5.2.1 齿轮锻钢件应具有足够的加工余量，以便机加工去除锻钢件表面的缺陷或脱碳层，以及热处理中可能产生的轻微弯曲和变形。

# 5.5.3 化学成分

5.5.3.1 碳钢和碳锰钢齿轮锻钢件的熔炼分析化学成分应符合本章表5.3.2.1的规定。

# 5.5.4 热处理

5.5.4.1 除本节5.5.4.2至5.5.4.5的规定外，齿轮锻钢件应采用下列之一的热处理：

(1) 正火加回火；

(2) 淬火加回火。

其中，回火温度一般应不低于  $550^{\circ} \mathrm{C}$  。但锻钢件不需要进行表面硬化热处理时，允许较低的回火温度。

5.5.4.2 如碳钢和碳锰钢锻钢件的抗拉强度大于  $700\mathrm{N} / \mathrm{mm}^2$  时，只能作淬火加回火处理。

5.5.4.3 如拟采用渗碳、氮化或高频淬火等方法对齿轮的齿面进行表面硬化处理时，应将其工艺规程、技术条件等资料提交CCS认可。对初次制造齿轮的工厂，应通过试验以证实其齿面硬度的均匀性以及硬化层的深度是否能达到要求，而且又不致损害锻钢件本体的质量。

5.5.4.4 拟进行齿面氮化或高频淬火的齿轮锻钢件，应在轮齿机加工后的适当阶段进行热处理，以获得所需的力学性能，并为其后的齿面硬化处理作好准备。

5.5.4.5 对需要进行渗碳的齿轮锻钢件，为随后的机加工和渗碳有适合条件，应在适当阶段进行热处理(通常是完全退火或正火加回火热处理)。

# 5.5.5 试样

5.5.5.1 每个取样的齿轮锻钢件至少应提供一套试验材料，包括1个拉伸试样，1组3个冲击试样。试样的切取方法应符合下列规定：

(1) 成品齿轮直径超过  $200 \mathrm{~mm}$  的小齿轮(齿轮轴)锻钢件, 应靠近齿部截取切向试样, 如图 5.5.5.1(1) 中部位 B 所示; 若受尺寸限制, 无法在部位 B 取样时, 则应按图中部位 C 所示, 在轴颈末端截取切向试样; 当该轴颈直径不超过  $200 \mathrm{~mm}$  时, 应在图中部位 A 截取纵向试样; 当成品齿轮有齿部分的长度超过  $1.25 \mathrm{~m}$ , 或齿轮重量超过 4 吨时, 应从锻钢件的两端截取试样;

![](images/ca64936a8defa9925f63a393cecb235b72b9c02ef35c27e3d98a119fd4fd00d3.jpg)



图5.5.5.1(1)


(2) 成品齿轮直径不超过  $200 \mathrm{~mm}$  的小齿轮(齿轮轴)锻钢件, 可按图5.5.5.1(1)在部位A截取纵向试样;

(3) 齿轮锻钢件的取样部位，应按图5.5.5.1(3)所示，在位置A或位置B部位截取切向试样；

![](images/c22863fc4a1f39fe45a496058a1ce003e27bad20230c1d742048cdfab76a0698.jpg)



图5.5.5.1(3)


(4) 齿圈的取样部位，应按图5.5.5.1(4)所示，在位置A或位置B部位截取切向试样。当成品齿圈直径超过  $2.5\mathrm{m}$  或重量(热处理状态，包括其试验材料)超过3t时，应在齿圈直径方向的相对部位截取两套试样，如图5.5.5.1(4)中位置A和位置B所示，试验的力学性能应符合纵向要求；

![](images/635276a8f9d3e94a389a0c7d2a67d5a653e1e5554d413db8ca68a3bfcf393da2.jpg)



图5.5.5.1(4)


(5) 小齿套(齿轮轴套)锻钢件的取样部位，应按图5.5.5.1(5)所示，在位置A或位置B部位截取切向试样。当小齿套(齿轮轴套)成品长度超过  $1.25 \mathrm{~m}$  时，应从两端分别截取试样。

![](images/c1c9a35f5beaea4656a9f0c421a4e5e3911302822bb7237eb2c070ac5bd51c93.jpg)



图5.5.5.1(5)


(6) 环锻钢件（如回转支承）的取样部位应按图5.5.5.1(6)所示，不同类型的环锻件可在如位置A和位置B的部位取切向试样。当成品环锻钢件直径超过  $2.5\mathrm{m}$  或重量(热处理状态，包括其试验材料)超过3t时，应在环锻钢件直径方向的相对部位截取两套试样。

![](images/66832c28914d15f67679843ce942d68f27f0fd48808b53d71f0cd6f42c9225a9.jpg)



图5.5.5.1(6)


5.5.5.2 对于渗碳处理的锻钢件和随后端部将被封闭的空心锻钢件，可在最终热处理前取下足够的试件。取下的试件应与锻钢件同炉进行热处理。

5.5.5.3 对渗碳处理的锻钢件，应提供足够的试验材料以进行锻造阶段的基础试验和完成渗碳后的试验。

为此应按5.5.5.1所示，在一个位置(不必考虑锻钢件的重量和尺寸)截取二个试件。其中对整体齿轮轴，应截取纵向试件。

试件应机加工至外齿圈直径的四分之一或  $60\mathrm{mm}$ ，取较小值。

对锻造阶段的基础试验，一个试件应经伪渗碳和模拟锻件随后经历的热循环。

对最终验收的试验，第二个试件应随其代表的锻件一起进行伪渗碳和热处理。

锻件制造厂或齿轮制造厂可选择采用大截面的试样进行渗碳处理或伪渗碳处理，但均应在最终淬火加回火处理前机加工至所要求的直径。

此外还应取一个直径约  $30 \mathrm{~mm}$  的试样与工件一起进行渗碳处理，以测定淬硬层的深度和硬度。

# 5.5.6 力学性能

5.5.6.1 碳钢和碳锰钢齿轮锻钢件和合金钢齿轮锻钢件的力学性能应符合本章表5.3.5.1的规定。但表5.3.5.1中的抗拉强度上限不适用于采用低温回火处理的合金钢渗碳锻钢件。

5.5.6.2 如一个锻钢件作2次或以上的拉伸试验，其抗拉强度的允许差值应符合表5.5.6.2的规定。


抗拉强度允许差值



表5.5.6.2


<table><tr><td>抗拉强度Rm(N/mm2)</td><td>抗拉强度允许差值不大于(N/mm2)</td></tr><tr><td>&lt;600</td><td>70</td></tr><tr><td>≥600</td><td rowspan="2">100</td></tr><tr><td>&lt;900</td></tr><tr><td>≥900</td><td>120</td></tr></table>

5.5.6.3 小齿轮锻钢件可按本章5.1.5.3规定进行批量试验，但每一锻钢件应进行硬度试验。

# 5.5.7 表面硬化处理

5.5.7.1 拟采用氮化或高频淬火对齿轮表面进行硬化处理的齿轮锻钢件，其抗拉强度应不低于  $800\mathrm{N} / \mathrm{mm}^2$  。对于渗碳的齿轮锻钢件，应将其渗碳工艺、试样的制取以及试验方法等详细资料提交CCS备查。其抗拉强度应不低于  $750\mathrm{N} / \mathrm{mm}^2$  ，所有冲击试验的结果均应符合表5.4.6.2中相应强度等级对淬火加回火钢锻钢件的规定。

5.5.7.2 在下列情况下可要求进行硬度试验：

(1) 齿轮锻钢件在热处理后和齿加工前，在拟作齿加工的圆周表面上的4个等分点上进行硬度测定；若加工后的齿轮直径超过  $2.5\mathrm{m}$ ，则应在8个等分点上进行硬度测定；如齿圈锻钢件的宽度超过  $1.25\mathrm{m}$ ，应在锻钢件的两端各8等分点上进行硬度测定。

(2) 以批量验收的小型齿轮锻件，每个锻件至少应进行一次硬度试验。

5.5.7.3 硬度试验的结果应予以报告，并符合本章表5.3.5.1的规定。任一齿轮锻钢件经硬度试验后，所测得的最高和最低硬度的差值应符合表5.5.7.3的规定。


硬度允许差值



表5.5.7.3


<table><tr><td>抗拉强度Rm(N/mm2)</td><td>硬度允许差值不大于(HB)</td></tr><tr><td>&lt;600</td><td>25</td></tr><tr><td>≥600</td><td>35</td></tr><tr><td>&lt;900</td><td></td></tr><tr><td>≥900</td><td>42</td></tr></table>

5.5.7.4 对高频淬火、渗氮和渗碳处理的锻钢件可要求进行硬度试验。对齿轮，当适用时，还应在表面硬化和研磨至最终形状后对轮齿进行硬度试验。试验方法和结果应符合公认的有关标准。

5.5.7.5 对渗碳处理的锻钢件，应将与锻钢件一起进行渗碳处理和热处理的试件切断，测定淬硬区的硬度、形状和深度。其结果应符合认可技术条件的要求。

# 5.5.8 无损检测

5.5.8.1 所有齿轮锻钢件和经氮化、渗碳或高频淬火进行表面硬化处理的齿轮锻钢件，均应进行磁粉检测或渗透检测，检测结果应符合公认的有关标准。

5.5.8.2 所有加工后直径超过  $200\mathrm{mm}$  的齿轮锻钢件，应在拟作切齿部分的表面上进行超声波检测，其结果应符合公认的有关标准。

5.5.8.3 如有必要，验船师可要求进行硬化层深度的测定。

# 第6节 涡轮机锻钢件

# 5.6.1 适用范围

5.6.1.1 本节规定适用于涡轮机的主轴、整体转子、叶轮、叶片和涡轮机所驱动的电机转子、空压机转子的碳钢、碳锰钢锻钢件。

5.6.1.2 如采用合金钢锻钢件时，应将其详细资料提交CCS认可。

5.6.1.3 如采用焊接结构的涡轮机转子，应将其化学成分和热处理工艺等资料提交CCS认可。

5.6.1.4 对于工作温度超过  $450^{\circ}\mathrm{C}$  的涡轮机锻钢件，应选用耐热合金钢制成。

# 5.6.2 化学成分

5.6.2.1 碳钢和碳锰钢涡轮机锻钢件的熔炼分析化学成分应符合表5.6.2.1的规定。


碳钢和碳锰钢涡轮机锻钢件的桶样化学成分



表5.6.2.1


<table><tr><td rowspan="2">钢种</td><td colspan="5">化学成分(%)</td></tr><tr><td>C</td><td>Mn</td><td>Si</td><td>S</td><td>P</td></tr><tr><td>碳钢和碳锰钢</td><td>≤0.45</td><td>≥0.40</td><td>≤0.45</td><td>≤0.035</td><td>≤0.035</td></tr></table>


注：焊接结构用的涡轮机锻钢件，其含碳量一般应不超过  $0.23\%$


# 5.6.3 热处理

5.6.3.1 锻钢件应采用下列之一的热处理：

(1) 正火加回火；

(2) 淬火加回火。

5.6.3.2 在各阶段进行的热处理均应避免裂纹和回火脆性现象产生。在制造的适当阶段，锻钢件可重新加热到临界点以上，以便使晶粒细化，并在认可的方式下冷却，然后进行回火以便达到产品所需的力学性能。

5.6.3.3 如锻钢件在机加工前曾经受过主要热处理，则在粗加工后应进行消除应力的热处理。若在粗加工后进行热处理，且锻钢件是从回火温度缓慢冷却的，可不必作消除应力处理。

5.6.3.4 碳钢和碳锰钢锻钢件回火和消除应力热处理的温度应不低于  $550^{\circ} \mathrm{C}$ ; 对于合金钢锻钢件则应不低于  $600^{\circ} \mathrm{C}$  。所需保温时间和随后的冷却速度应能避免在锻钢件内产生有害的残余应力。

# 5.6.4 试样

5.6.4.1 每个涡轮机锻钢件的试样数量和取样方法规定如下：

(1) 转子轴: 应从锻钢件一端(相当于钢锭冒口端)至少截取 1 个纵向拉伸试样, 如图 5.6.4.1(1) 部位 A 所示; 当单件锻钢件的重量超过  $3 \mathrm{t}$  或长度超过  $2 \mathrm{~m}$  时, 应从其两端各截取 1 个纵向试样; 每一锻钢件还应按图 5.6.4.1(1) 部位 B 截取切向试样, 若尺寸许可, 还应在图中部位 C 截取径向试样;

![](images/e1336a7b07bcb7e3c1ec5b07df223bcac00fbaf593cbb731db88c1aa550355e8.jpg)



图5.6.4.1(1)


(2) 整体转子：除按本条(1)取样外，还应从转子鼓筒端面或末级叶轮的端面(部位B)截取第2个拉伸试样。若  $D$  不大于  $500\mathrm{mm}$ ，取横向试样，若  $D$  大于  $500\mathrm{mm}$ ，则取切向试样；

(3) 叶轮: 对每个涡轮机的叶轮锻钢件, 至少应在轮毂上截取 1 个切向或横向拉伸试样, 如图 5.6.4.1(3)所示;

![](images/99fcda40bd95d2b65f3f16afc6dd68d5ed7cadd5b6fe27242ef0ad77a6373c14.jpg)



图5.6.4.1(3)


(4) 叶片：按同一炉号、同一热处理规程作为一批，每批至少选取2个锻坯，每个锻坯制备1个拉伸试样；若由于锻坯尺寸较小，无法制备拉伸试样时，应进行高倍金相分析及硬度试验。

5.6.4.2 锻钢件应留有足够的试验材料以便制备本节5.6.4.1所述的试样。这些试验材料应一直保持到所有热处理(包括消除应力热处理)完成为止。

# 5.6.5 力学性能

5.6.5.1 碳钢和碳锰钢的涡轮机锻钢件，经正火加回火后的力学性能应符合表5.6.5.1的规定。


碳钢和碳锰钢的涡轮机锻钢件的力学性能



表5.6.5.1


<table><tr><td rowspan="2">抗拉强度\(R_{m}\)不小于(N/mm2)</td><td rowspan="2">屈服强度\(R_{eH}\)不小于(N/mm2)</td><td colspan="3">伸长率\(A_{5}\)不小于(%)</td><td colspan="3">断面收缩率Z不小于(%)</td></tr><tr><td>纵向</td><td>切向</td><td>径向</td><td>纵向</td><td>切向</td><td>径向</td></tr><tr><td>400</td><td>200</td><td>26</td><td>22</td><td>18</td><td>50</td><td>40</td><td>35</td></tr><tr><td>440</td><td>220</td><td>24</td><td>21</td><td>17</td><td>50</td><td>40</td><td>35</td></tr><tr><td>480</td><td>240</td><td>22</td><td>19</td><td>15</td><td>45</td><td>35</td><td>30</td></tr><tr><td>520</td><td>260</td><td>21</td><td>18</td><td>14</td><td>45</td><td>35</td><td>30</td></tr><tr><td>560</td><td>280</td><td>20</td><td>17</td><td>13</td><td>40</td><td>30</td><td>25</td></tr><tr><td>600</td><td>300</td><td>18</td><td>15</td><td>12</td><td>40</td><td>30</td><td>25</td></tr></table>


注：① 取样方向应按图5.6.4.1(1)和(3)所规定的方向。


② 当材料的规定最小抗拉强度为中间值时，其所对应其他力学性能要求均可用内插法求得。

③ 表中各强度级锻钢的抗拉强度范围均为  $120\mathrm{N} / \mathrm{mm}^2$

④ 对整体转子锻钢件，抗拉强度应不超过  $800\mathrm{N} / \mathrm{mm}^2$

5.6.5.2 合金钢的涡轮机锻钢件，经正火加回火或淬火加回火热处理后的力学性能应符合表5.6.5.2的规定。


合金钢的涡轮机锻钢件的力学性能



表5.6.5.2


<table><tr><td rowspan="2">抗拉强度Rm
不小于
(N/mm2)</td><td colspan="2">屈服强度
ReH或Rp0.2
不小于(N/mm2)</td><td colspan="3">伸长率A5
不小于
(%)</td><td colspan="3">断面收缩率Z
不小于
(%)</td></tr><tr><td>正火加回火</td><td>淬火加回火</td><td>纵向</td><td>切向</td><td>径向</td><td>纵向</td><td>切向</td><td>径向</td></tr><tr><td>500</td><td>275</td><td>-</td><td>22</td><td>20</td><td>18</td><td>50</td><td>40</td><td>35</td></tr><tr><td>550</td><td>300</td><td>-</td><td>20</td><td>18</td><td>16</td><td>50</td><td>40</td><td>35</td></tr><tr><td>600</td><td>330</td><td>410</td><td>18</td><td>16</td><td>14</td><td>50</td><td>40</td><td>35</td></tr><tr><td>650</td><td>355</td><td>450</td><td>17</td><td>15</td><td>13</td><td>50</td><td>40</td><td>35</td></tr><tr><td>700</td><td>385</td><td>490</td><td>16</td><td>14</td><td>12</td><td>45</td><td>35</td><td>30</td></tr><tr><td>750</td><td>-</td><td>530</td><td>15</td><td>13</td><td>11</td><td>45</td><td>35</td><td>30</td></tr><tr><td>800</td><td>-</td><td>590</td><td>14</td><td>12</td><td>10</td><td>45</td><td>35</td><td>30</td></tr><tr><td>850</td><td>-</td><td>640</td><td>13</td><td>11</td><td>9</td><td>40</td><td>30</td><td>25</td></tr><tr><td>900</td><td>-</td><td>690</td><td>13</td><td>11</td><td>9</td><td>40</td><td>30</td><td>25</td></tr><tr><td>950</td><td>-</td><td>750</td><td>12</td><td>10</td><td>8</td><td>40</td><td>30</td><td>25</td></tr><tr><td>1000</td><td>-</td><td>810</td><td>12</td><td>10</td><td>8</td><td>40</td><td>30</td><td>25</td></tr></table>


注：① 取样方向应按本节图5.6.4.1(1)和(3)所规定的方向。



② 当材料的规定最小抗拉强度为中间值时，其所对应其他力学性能要求均可用内插法求得。



③ 表中各强度级锻钢的抗拉强度范围均为  $150\mathrm{N} / \mathrm{mm}^2$



④ 对整体转子锻钢件，抗拉强度应不超过  $800\mathrm{N} / \mathrm{mm}^2$


# 5.6.6 检查和无损检测

# 5.6.6.1 涡轮机锻钢件的内、外表面应作下列检查和试验：

(1) 内窥镜检查: 涡轮机锻钢件应镗孔并在其中心孔内用光学仪器作检查。其表面应无白点、裂缝、疏松、气孔及非金属夹杂物; 必要时, 验船师可要求对涡轮机锻钢件进行酸洗检查和硫印试验;

(2) 热稳定试验：对用于主机的涡轮机整体转子或由部件焊接构成的转子，均应进行热稳定试验，以检查锻钢件在高温工作条件下的稳定性；并应将试验程序和技术条件提交CCS认可；

(3) 残余应力测定: 直径大于  $600 \mathrm{~mm}$  的组合式转子的叶轮和直径大于  $300 \mathrm{~mm}$  的整体转子的叶轮均应制备试样, 测定其残余切向应力。对于成批制造的叶轮, 可从同一炉热处理的每20个叶轮中选取一个测定应力。试验时, 应从叶轮的轮毂上制备一环形试样, 环形试样的截面尺寸为  $25 \mathrm{~mm} \times 25 \mathrm{~mm}$ , 对于整体转子可在叶轮体的轮缘上制备。残余应力  $\sigma_{t}$  可按下式计算.

$$
\sigma_ {t} = E \delta / D \quad \mathrm {N} / \mathrm {m m} ^ {2}
$$

式中： $\delta$  ——圆环直径平均变形量， $\mathrm{mm}$ ；

$E$  ——锻钢件材料弹性模数，取  $1.96 \times 10^{5} \mathrm{~N} / \mathrm{mm}^{2}$

$D$  —— 圆环割下前的平均直径,  $\mathrm{mm}$  。

测定的残余应力  $\sigma_{t}$  应符合表5.6.6.1(3)的规定。

如果残余应力超过表中的数值，允许将锻钢件作补充回火处理后再次测定残余应力。


涡轮机锻钢件的允许残余应力



表5.6.6.1(3)


<table><tr><td colspan="2">锻钢件名称</td><td>残余应力σt(MPa)</td></tr><tr><td rowspan="2">叶轮</td><td>直径≤1000mm</td><td>≤39</td></tr><tr><td>直径&gt;1000mm</td><td>≤49</td></tr><tr><td rowspan="2">整体转子</td><td>Rp0.2≤490 N/mm²</td><td>≤0.1Rp0.2</td></tr><tr><td>Rp0.2&gt;490 N/mm²</td><td>≤0.08Rp0.2</td></tr></table>

5.6.6.2 每个叶轮的轮毂端面、主轴及转子整个表面和叶片等，均应在热处理后进行磁粉检测，其结果应符合公认的有关标准。

5.6.6.3 涡轮机的每个锻钢件均应进行超声波检测，其结果应符合公认的有关标准。

5.6.6.4 对于涡轮机锻钢件中具有较大中心孔和孔径的内孔表面，应作磁粉检测和超声波检测。

# 5.6.7 高温力学性能

5.6.7.1 对于工作温度不低于  $350^{\circ}\mathrm{C}$  的涡轮机锻钢件，应选取试样测定高温力学性能数据。

# 第7节 锅炉、受压容器与管系用锻钢件

# 5.7.1 适用范围

5.7.1.1 本节规定适用于制造锅炉、受压容器和受压管系的碳钢、碳锰钢和低合金钢的锻钢件。

5.7.1.2 除用于设计温度不低于  $0^{\circ} \mathrm{C}$  的液化气体货物围护设备管系的锻钢件外，液化气体货物围护设备的锻钢件及有低温韧性要求的其他受压容器和管系的锻钢件应符合本章第8节的要求。

5.7.1.3 若拟采用焊接方法装配锻钢件，应将其化学成分、力学性能、热处理规程和焊接工艺等详细资料提交CCS认可。

# 5.7.2 化学成分

5.7.2.1 碳钢、碳锰钢和低合金钢锻钢件的熔炼分析化学成分应符合表5.7.2.1的规定。


锅炉、受压容器与管系用锻钢件的化学成分



表5.7.2.1


<table><tr><td rowspan="2">钢种</td><td rowspan="2">抗拉强度\(R_{m}\)不小于(\(N/mm^{2}\))</td><td colspan="8">化学成分(%)</td></tr><tr><td>C</td><td>Si</td><td>Mn</td><td>P</td><td>S</td><td>Al</td><td colspan="2">残余元素</td></tr><tr><td rowspan="3">碳钢和碳锰钢</td><td>410</td><td>≤0.20</td><td>0.10~0.40</td><td>0.50~1.20</td><td>≤0.04</td><td>≤0.04</td><td rowspan="3">①</td><td rowspan="3" colspan="2">Ni≤0.40, Cr≤0.25Mo≤0.10, Cu≤0.30总量≤0.80</td></tr><tr><td>460</td><td>≤0.23</td><td>0.10~0.40</td><td>0.60~1.40</td><td>≤0.04</td><td>≤0.04</td></tr><tr><td>490</td><td>≤0.25</td><td>0.10~0.40</td><td>0.90~1.70</td><td>≤0.04</td><td>≤0.04</td></tr><tr><td rowspan="2">1Cr0.5Mo</td><td rowspan="2">410</td><td rowspan="2">≤0.20</td><td rowspan="2">0.15~0.40</td><td rowspan="2">0.40~0.70</td><td rowspan="2">≤0.04</td><td rowspan="2">≤0.04</td><td rowspan="2">≤0.02②</td><td>Cr</td><td>Mo</td></tr><tr><td>0.85~1.15</td><td>0.45~0.65</td></tr><tr><td>2.25Cr1Mo</td><td>490</td><td>≤0.15</td><td>0.15~0.40</td><td>0.40~0.70</td><td>≤0.04</td><td>≤0.04</td><td>≤0.02②</td><td>2.0~2.50</td><td>0.90~1.20</td></tr></table>


注：① 细化晶粒钢的酸溶铝含量应  $\geqslant 0.015\%$  ，或总铝含量  $\geqslant 0.018\%$  。



(2) 对于合金钢只要酸溶铝含量不超过  $0.020\%$  ，总铝含量的测定值均可接受。


# 5.7.3 热处理

5.7.3.1 碳钢和碳锰钢锻钢件应采用下列之一的热处理：

(1) 正火；

(2) 正火加回火；

(3) 淬火加回火。

5.7.3.2 合金钢锻钢件应采用下列之一的热处理：

(1) 正火加回火；

(2) 淬火加回火。

# 5.7.4 试样

5.7.4.1 锻钢件的试样数量和取样方法规定如下：

(1) 除本条(4)的规定之外，每个锻钢件至少应取1个拉伸试样。除受锻钢件尺寸和形状的限制外，一般应沿锻钢件纵向取样；

(2) 对每一端部开口的无缝鼓筒和联箱锻钢件，应在其两端截取试验材料，但对一端实心的锻钢件，可只在开口端截取试验材料；

(3) 如果空心锻钢件的一端被锻成封口时，则应在封闭之前切下环状试验材料，并与锻钢件一起热处理。对于开口的空心锻钢件，应在最终热处理后截取试验材料；

(4) 单件重量不超过  $1 \mathrm{t}$ , 每批重量不超过  $10 \mathrm{t}$  的小型锻钢件, 可按本章 5.1.5.2 的规定进行批量试验,但应逐个锻钢件进行硬度试验;

(5) 除另有规定外，拉伸试样应沿纵向且位于锻钢件表面下约  $12.5\mathrm{mm}$  处切取。

# 5.7.5 力学性能

5.7.5.1 碳钢、碳锰钢和合金钢锻钢件的力学性能应符合表5.7.5.1的规定。


锅炉、受压容器与管系用锻钢件的力学性能



表5.7.5.1


<table><tr><td>钢种</td><td>直径或等效厚度t(mm)</td><td>抗拉强度Rm不小于(N/mm2)</td><td>屈服强度ReH不小于(N/mm2)</td><td>伸长率A5不小于(%)</td><td>硬度(HB)</td></tr><tr><td rowspan="6">钢和碳锰钢</td><td>t≤63</td><td rowspan="2">410</td><td>215</td><td rowspan="2">20</td><td rowspan="2">110~155</td></tr><tr><td>63&lt;t≤250</td><td>205</td></tr><tr><td>t≤63</td><td rowspan="2">460</td><td>245</td><td rowspan="2">18</td><td rowspan="2">130~170</td></tr><tr><td>63&lt;t≤250</td><td>235</td></tr><tr><td>t≤63</td><td rowspan="2">490</td><td>265</td><td rowspan="2">16</td><td rowspan="2">140~180</td></tr><tr><td>63&lt;t≤250</td><td>255</td></tr><tr><td rowspan="6">细晶粒碳钢和碳锰钢</td><td>t≤63</td><td rowspan="2">410</td><td>235</td><td rowspan="2">20</td><td rowspan="2">110~155</td></tr><tr><td>63&lt;t≤250</td><td>220</td></tr><tr><td>t≤63</td><td rowspan="2">460</td><td>275</td><td rowspan="2">18</td><td rowspan="2">130~170</td></tr><tr><td>63&lt;t≤250</td><td>255</td></tr><tr><td>t≤63</td><td rowspan="2">490</td><td>305</td><td rowspan="2">16</td><td rowspan="2">140~180</td></tr><tr><td>63&lt;t≤250</td><td>280</td></tr><tr><td>1Cr0.5Mo</td><td>t≤100</td><td>410</td><td>255</td><td>18</td><td>110~160</td></tr><tr><td>2.25Cr1Mo</td><td>t≤100</td><td>490</td><td>275</td><td>18</td><td>140~185</td></tr></table>


注：① 当材料的规定最小抗拉强度为中间值时，其所对应其他力学性能要求均可用内插法求得。
