Repository: baxink/GitHub-Marine

# Knowledge Base

This directory stores reference materials, documentation, validated conclusions, and other citable knowledge resources.

## Structure

You can organize this however you prefer. Some suggested categories:

### `references/`
- Research papers and articles
- Technical documentation
- Standards and specifications

### `docs/`
- Process documentation
- How-to guides
- Organizational knowledge

## Usage

Organize files in whatever way makes sense for your work. The AI assistant will adapt to your organization style.

Validated conclusions from `research_研究/` should be migrated here with source traceability and a verification state when they become reusable.

File: knowledge/ccs-rules/CCS 材料与焊接规范 2025.md (part 5 of 13)
# 中国船级社
② 表中各级强度级的碳钢和碳锰钢的抗拉强度的范围均为  $120 \mathrm{~N} / \mathrm{mm}^{2}$ , 合金钢的抗拉强度的范围均为  $150 \mathrm{~N} / \mathrm{mm}^{2}$  。



③ 取自锻钢件两端的拉伸样，其抗拉强度的差值应不超过  $70\mathrm{N} / \mathrm{mm}^2$  。



(4) 仅对按批试验的小型锻钢件, 要求每件进行硬度试验。


5.7.5.2 拟用于温度高于  $200^{\circ}\mathrm{C}$  的锻钢件，应作高温拉伸试验，试样应取自与常温试验所取试件相邻材料。试验程序和结果应符合公认的有关标准。

# 5.7.6 无损检测

5.7.6.1 对锻造的筒体和联箱，应进行超声波检测；对盆形端部的筒体锻钢件应在其盆形端部进行磁粉检测或渗透检测。

# 5.7.7 压力试验

5.7.7.1 空心锻钢件应作压力试验。

# 第8节 低温韧性锻钢件

# 5.8.1 适用范围

5.8.1.1 本节规定适用于设计温度低于  $0^{\circ}\mathrm{C}$  的液化气体运输船的货舱、处理受压容器以及管系用的碳锰钢和镍合金钢锻钢件。

5.8.1.2 本节规定也适用于对低温冲击韧性有要求的其他锻钢件。

5.8.1.3 在所有的情况下，均应将拟采用的锻钢件的化学成分、力学性能和热处理规程等详细资料提交CCS认可。

# 5.8.2 化学成分

5.8.2.1 锻钢件的熔炼分析化成分一般应符合本篇第3章表3.7.2.2和表3.7.2.3的规定。

5.8.2.2 对采用铌、钒、钛元素以单一或组合形式加入以细化晶粒的碳钢或碳锰钢，其成分应符合下列规定：

Nb  $0.01\% \sim 0.05\%$

V  $0.02\% \sim 0.10\%$

Ti  $\leqslant 0.02\%$

# 5.8.3 热处理

# 5.8.3.1 锻钢件应采用下列之一的热处理：

(1) 正火；

(2) 正火加回火；

(3) 淬火加回火。

# 5.8.4 试样和力学性能

5.8.4.1 每个锻钢件或每批锻钢件至少应沿纵向取1个拉伸试样和1组3个夏比V型缺口冲击试样。

5.8.4.2 冲击试验温度应与钢的类型和用途相适应，对液化气体运输船用锻钢件，试验温度应符合本篇第3章表3.7.3.1和3.7.3.2的规定。

5.8.4.3 所有拉伸试验结果和平均冲击功一般应符合本篇第3章表3.7.3.1和3.7.3.2的规定。

5.8.4.4 对按批量验收的锻钢件，验船师可要求对每个锻钢件进行硬度测试。各锻件间不应有过大的硬度差。

# 5.8.5 无损检测

5.8.5.1 壁厚大于  $100\mathrm{mm}$  的锻钢件，应按公认的有关标准进行磁粉检测和超声波检测。

# 第9节 奥氏体与双相不锈钢锻钢件

# 5.9.1 一般规定

5.9.1.1 本节规定适用于液化气体船的液货舱和管系低温用，以及散装化学品船液货舱和管系耐蚀用、以及舵杆、轴系用奥氏体、双相不锈钢锻钢件。

5.9.1.2 本节规定的奥氏体不锈钢锻钢件也适用于锅炉等高温条件下使用。

5.9.1.3 所有奥氏体、双相不锈钢锻钢件均应提交化学成分、力学性能和热处理规程等详细资料，并取得CCS的认可。

# 5.9.2 化学成分

5.9.2.1 奥氏体不锈钢锻钢件的熔炼分析化学成分一般应符合表5.9.2.1的规定。


奥氏体不锈钢锻钢件的化学成份



表5.9.2.1


<table><tr><td rowspan="2">牌号</td><td rowspan="2">统一数字代号</td><td colspan="10">化学成分 (%)</td></tr><tr><td>C</td><td>Si</td><td>Mn</td><td>P</td><td>S</td><td>Cr</td><td>Ni</td><td>Mo</td><td>其他</td><td>注</td></tr><tr><td>06Cr19Ni10</td><td>S30408</td><td>0.08</td><td>1.00</td><td>2.00</td><td>0.045</td><td>0.030</td><td>18.0~20.0</td><td>8.0~11.0</td><td>-</td><td>-</td><td>1</td></tr><tr><td>022Cr19Ni10</td><td>S30403</td><td>0.03</td><td>1.00</td><td>2.00</td><td>0.045</td><td>0.030</td><td>18.0~20.0</td><td>8.0~12.0</td><td>-</td><td>-</td><td></td></tr><tr><td>06Cr17Ni12Mo2</td><td>S31608</td><td>0.08</td><td>1.00</td><td>2.00</td><td>0.045</td><td>0.030</td><td>16.0~18.0</td><td>10.0~14.0</td><td>2.0~3.0</td><td>-</td><td>1</td></tr><tr><td>022Cr17Ni12Mo2</td><td>S31603</td><td>0.03</td><td>1.00</td><td>2.00</td><td>0.045</td><td>0.030</td><td>16.0~18.0</td><td>10.0~14.0</td><td>2.0~3.0</td><td>-</td><td></td></tr><tr><td>06Cr19Ni13Mo3</td><td>S31708</td><td>0.08</td><td>1.00</td><td>2.00</td><td>0.045</td><td>0.030</td><td>18.0~20.0</td><td>11.0~15.0</td><td>3.0~4.0</td><td>-</td><td>1</td></tr><tr><td>022Cr19Ni13Mo3</td><td>S31703</td><td>0.03</td><td>1.00</td><td>2.00</td><td>0.045</td><td>0.030</td><td>18.0~20.0</td><td>11.0~15.0</td><td>3.0~4.0</td><td>-</td><td></td></tr><tr><td>06Cr23Ni13</td><td>S30908</td><td>0.08</td><td>1.00</td><td>2.00</td><td>0.045</td><td>0.030</td><td>22.0~24.0</td><td>12.0~15.0</td><td>-</td><td>-</td><td>2</td></tr><tr><td>06Cr25Ni20</td><td>S31008</td><td>0.08</td><td>1.00</td><td>2.00</td><td>0.045</td><td>0.030</td><td>24.0~26.0</td><td>19.0~22.0</td><td>-</td><td>-</td><td>2</td></tr><tr><td>06Cr18Ni11Ti</td><td>S32168</td><td>0.08</td><td>1.00</td><td>2.00</td><td>0.045</td><td>0.030</td><td>17.0~19.0</td><td>9.0~12.0</td><td>-</td><td>5C≤Ti≤0.80</td><td></td></tr><tr><td>06Cr18Ni11Nb</td><td>S34778</td><td>0.08</td><td>1.00</td><td>2.00</td><td>0.045</td><td>0.030</td><td>17.0~19.0</td><td>9.0~12.0</td><td>-</td><td>10C≤Nb≤1.10</td><td></td></tr></table>


注：① 不建议用于液化天然气船液货舱中的结构件。



② 建议用于高温条件抗腐蚀要求较高的场合。



③ 表中数据除有区间的表示外，其他值均为最高限值。


5.9.2.2 双相不锈钢锻钢件的熔炼分析化学成分一般应符合本篇表3.8.3.2的规定。

# 5.9.3 热处理

5.9.3.1 所有奥氏体、双相不锈钢锻钢件均应经固溶处理。

5.9.3.2 当锻钢轴校直变形量较大时，应进行相应的消除应力处理。必要时应再次热处理。

# 5.9.4 力学性能

5.9.4.1 不锈钢锻钢件应按下列要求取样：

(1) 轴类锻钢件的取样应满足本章第3节5.3.4的要求；

(2) 管和阀类锻钢件的取样应以同一炉罐号、同一热处理炉次生产的形状和尺寸相近的锻钢件为一批，每批不超过 5t，至少取一个拉伸试样。

5.9.4.2 奥氏体不锈钢锻钢件的拉伸试验结果应符合表5.9.4.2的规定。


奥氏体不锈钢锻钢件的力学性能



表5.9.4.2


<table><tr><td rowspan="2">牌号</td><td rowspan="2">统一数字代号</td><td rowspan="2">屈服应力\( R_{P0.2} \)N/mm2</td><td rowspan="2">抗拉强度\( R_m \)N/mm2</td><td rowspan="2">伸长率\( A_5 \)%</td><td rowspan="2">断面收缩率Z%</td><td colspan="3">硬度</td></tr><tr><td>HBW</td><td>HRB</td><td>HVW</td></tr><tr><td>06Cr19Ni10</td><td>S30408</td><td>≥205</td><td>≥520</td><td>≥40</td><td>≥60</td><td rowspan="10">≤187</td><td rowspan="10">≤90</td><td rowspan="10">≤200</td></tr><tr><td>022Cr19Ni10</td><td>S30403</td><td>≥175</td><td>≥480</td><td>≥40</td><td>≥60</td></tr><tr><td>06Cr17Ni12Mo2</td><td>S31608</td><td>≥205</td><td>≥520</td><td>≥40</td><td>≥60</td></tr><tr><td>022Cr17Ni12Mo2</td><td>S31603</td><td>≥175</td><td>≥480</td><td>≥40</td><td>≥60</td></tr><tr><td>06Cr19Ni13Mo3</td><td>S31708</td><td>≥205</td><td>≥520</td><td>≥40</td><td>≥60</td></tr><tr><td>022Cr19Ni13Mo3</td><td>S31703</td><td>≥175</td><td>≥480</td><td>≥40</td><td>≥60</td></tr><tr><td>06Cr23Ni13</td><td>S30908</td><td>≥205</td><td>≥520</td><td>≥40</td><td>≥60</td></tr><tr><td>06Cr25Ni20</td><td>S31008</td><td>≥205</td><td>≥520</td><td>≥40</td><td>≥50</td></tr><tr><td>06Cr18Ni11Ti</td><td>S32168</td><td>≥205</td><td>≥520</td><td>≥40</td><td>≥50</td></tr><tr><td>06Cr18Ni11Nb</td><td>S34778</td><td>≥205</td><td>≥520</td><td>≥40</td><td>≥50</td></tr></table>


注：表中硬度指标可任选一种方法测定，且仅在验收时作为参考值。


5.9.4.3 除另有协议外，奥氏体不锈钢锻钢件一般不要求作冲击试验。当奥氏体不锈钢锻钢件用于  $-100^{\circ}\mathrm{C}$  及以下温度环境时，应进行  $-196^{\circ}\mathrm{C}$  温度下的夏比V型缺口冲击试验。试验结果的平均值应不低于41J(纵向取样)或34J（切向试样）。

5.9.4.4 双相不锈钢锻钢件的力学性能应符合本篇表3.8.5.4的规定。

# 5.9.5 无损检测

5.9.5.1 对直径大于  $250\mathrm{mm}$  的奥氏体、双相不锈钢螺旋桨推进轴锻钢件通常应进行超声波检测。

5.9.5.2 对除轴以外奥氏体、双相不锈钢锻钢件，应按批准图纸、标准、合同或协议的要求进行无损检测。

5.9.5.3 不锈钢锻钢件应在制造过程的热处理后或适当阶段进行超声波检测。

5.9.5.4 从事奥氏体、双相不锈钢超声波检测的人员应具有奥氏体、双相不锈钢的检测经验。

5.9.5.5 对于不锈钢锻钢件的重要部位可要求在制造过程结束后或其他适当阶段进行渗透检测。

# 5.9.6 晶间腐蚀试验

5.9.6.1 当材料拟用于腐蚀场合时，奥氏体、双相不锈钢热处理后应取样按本篇第2章第7节的规定进行晶间腐蚀试验。

# 5.9.7 点蚀试验

5.9.7.1 当材料拟用于腐蚀场合时，双相不锈钢锻钢件热处理后应取样按本篇第2章第9节内容的规定进行点蚀试验。

# 第6章 铸钢件

# 第1节 一般规定

# 6.1.1 适用范围

6.1.1.1 本章规定适用于建造船舶及海上设施的铸钢件。

6.1.1.2 极地船舶暴露于低温环境下铸钢件的冲击试验应满足《钢质海船入级规范》第8篇第23章的相关要求。

6.1.1.3 除第6节至第8节另有规定外，本章规定适用于焊接用和非焊接的铸钢件。若设计和应用有需要，特别是拟在高温或低温下应用时，可要求进行必要的附加试验。

6.1.1.4 采用本章规定以外的碳钢、碳锰钢或合金钢时，其化学成分、热处理规程和力学性能等经CCS同意，可按公认的有关标准验收。

6.1.1.5 由同一炉钢水浇铸，尺寸大致相同，并进行相同热处理批量生产的，单个重量小于1t的小型铸钢件，经CCS同意，可按每批不大于6t进行批量检验。

# 6.1.2 制造加工

6.1.2.1 铸钢件应由CCS认可的铸造厂按CCS认可的制造方法制造。

6.1.2.2 采用气割、火焰表面清理或碳弧气刨剔除铸钢件多余部分或切割浇冒口时，应按公认的施工方法进行，且这些工作应在最后热处理之前完成。必要时，还应视铸钢件的化学成分和/或厚度进行预热。如需要，凡受切割影响的区域要进行机加工或用打磨方法去除。

6.1.2.3 凡由2个或以上铸钢件焊接而成一个复合件时，应将焊接工艺规程提交CCS认可，并应进行焊接工艺试验。焊工应按第3篇第4章要求进行考试并取得由CCS颁发或接受的能力认证证书。

6.1.2.4 对某些包括经受表面硬化处理铸钢件的构件，制造所拟用的方法CCS可要求特别认可。

6.1.2.5 对于铸钢件起重、搬运等操作中焊接的临时焊缝，应由持有相应能力认证证书的焊工按照认可的焊接工艺焊接。临时焊缝应去除、打磨并使用合适的无损检测方法进行检查。

# 6.1.3 铸钢件质量

6.1.3.1 铸钢件表面和内部应无裂缝、缩孔、冷隔、结疤等缺陷，以及将会影响铸钢件使用的其他缺陷，如气孔等。

6.1.3.2 铸钢件应按批准图纸的要求，加工到规定的表面粗糙度。

6.1.3.3 铸钢件表面不可进行敲打或锤击，也不可以任何方式来掩盖其表面的缺陷。

# 6.1.4 化学成分

6.1.4.1 铸钢件应采用镇静钢制成。铸钢件的熔炼分析化学成分应符合本章各节的有关规定。

6.1.4.2 铸造厂所选用的相关添加元素及其含量，应由制造厂控制或经CCS同意。

# 6.1.5 热处理

6.1.5.1 铸钢件应进行热处理以改善其组织结构。所采用的热处理方法应符合本章各节的有关规定。

6.1.5.2 如铸钢件经过局部再加热，或在最终热处理以后又进行了校直，还应再次进行热处理，以消除有害的残余应力。

6.1.5.3 若对工件的尺寸稳定和消除残余应力方面有要求时，则应进行消除应力热处理。此项热处理应在不低于  $550^{\circ}\mathrm{C}$  的温度下进行，并应随炉冷却至  $300^{\circ}\mathrm{C}$  或以下。

# 6.1.6 试样

6.1.6.1 每个或每批铸钢件应能提供足够的试验材料，以满足规定的试验和可能进行的复试的需要。试件可与铸钢件一起整体浇铸或附带于铸钢件的本体上，也可从铸件的浇道中取出。

6.1.6.2 铸钢件试件制备可任选以下两个方案之一：

(1) 试件厚度至少为  $30\mathrm{mm}$ ;

(2) 经供需双方确认并经CCS同意，试件厚度根据等效截面选取（参考ISO4990、ISO683-1、

ISO683-2）。

6.1.6.3 试验材料应在最终热处理完成之后才能与铸钢件本体分离。分离之前，应标上明显的标记。

6.1.6.4 按本节6.1.1.5提交作批量检验的小型铸钢件，其试件可用同炉钢水单独浇铸。试件应与其所代表的铸钢件一起作热处理，并标上其所代表的批量的标记。

# 6.1.7 力学性能

6.1.7.1 铸钢件的力学性能应符合本章各节的有关要求。

# 6.1.8 目检和无损检测

6.1.8.1 检验前，铸钢件表面应采用酸洗、局部打磨、喷丸、喷砂、钢丝刷清理等方法进行处理。不宜采用锤击等可能掩盖缺陷的方法清理铸件表面。

6.1.8.2 所有铸钢件均应提交验船师进行目检，在可能的情况下，应包括对内表面的检验。除另有规定外，制造厂应负责校核铸件的尺寸精度。

6.1.8.3 通常下列部位应进行磁粉或渗透检测：

(1) 经批准的图纸上所指明的部位；

(2) 所有填角和截面突变处；

(3) 用气割、火焰清理或碳弧气刨加工过的部位；

(4) 组装时焊接过的部位；

(5) 在使用中有可能承受高应力的区域。

上述检测不可采用干粉法进行磁粉检测，且一般应在验船师在场时进行。

6.1.8.4 对铸钢件的下列部位应进行超声波检测：

(1) 图纸所指明的部位；

(2) 组装时焊接过的部位；

(3) 根据经验有可能出现严重内部缺陷的部位。

6.1.8.5 铸钢件的无损检测通常应按公认的检测方法进行，并应满足CCS《船舶焊接检验指南》第7章附录7B或公认验收标准的要求。

6.1.8.6 若采用射线方法对6.1.8.4规定的铸钢件部位进行检测时，射线检测工艺应经CCS认可。检测结果应满足公认的有关标准要求。

# 6.1.9 压力试验

6.1.9.1 当本章有关各节或其他技术条件有要求时，铸钢件还应在最后验收之前，在验船师在场的情况下进行压力试验。

# 6.1.10 铸钢件缺陷的修补

6.1.10.1 在铸钢件修补时，制造厂应对所有修补操作及相关方面进行严格的控制，包括铸钢件的尺寸、热处理、检验和质量控制等方面。对于去除缺陷的铸钢件，是否进行焊接修补应经CCS同意。

6.1.10.2 缺陷必须按如下要求修补：

(1) 材料缺陷部分可以采用打磨、机加工、氽凿加打磨、碳弧气刨加打磨。热去除金属的方法只应在最终热处理前进行。

(2) 碳钢和碳锰钢铸件焊补分级如下：

①大焊补：修理深度大于壁厚的  $25\%$  或  $25\mathrm{mm}$  （取较小者），或者一个铸钢件的所有焊接面积超过  $0.125\mathrm{m}^2$  （铸钢件表面）。若两条焊缝之间的距离小于其平均宽度，应按一条焊缝来考虑。

②小焊补：除①外为小焊补。CCS可要求关键区域的小焊补按大焊补处理。

(3) 如剔除缺陷后形成的浅槽或凹坑不会引起铸钢件强度的明显降低或者影响预期的使用，同时缺陷去除深度不超过  $15\mathrm{mm}$  或壁厚的  $10\%$  （取较小者），经CCS同意，则可不必焊补。通过焊接密封的不规则小表面应被认为是焊补。

6.1.10.3 铸钢件缺陷剔除后，应进行无损检测以证实缺陷已被完全消除。如属于不必焊补的缺陷，剔除缺陷所产生的浅槽或凹坑应打磨成光滑的圆弧表面，与临近区域表面顺利过渡，并应经验船师检查和验收。所有开槽的底部应有约3倍槽深的半径。如剔除缺陷后需要进行焊补，则剔除缺陷时应使坡口形状能方便后续的焊接操作。铸钢件修补后的无损检测应符合本节6.1.8的要求。

6.1.10.4 采用碳弧气刨铲除重要缺陷时，可视铸钢件的化学成分、缺陷的大小和性质，进行必要的

预热。

6.1.10.5 凡拟采用焊补方法对铸钢件的缺陷进行修补时，焊接工艺规程应提交CCS认可，且应与铸钢件的交货状态匹配。焊接工艺认可应符合CCS《船舶焊接检验指南》或CCS同意的其他公认标准（如ISO 11970）。对于碳含量大于等于  $0.23\%$  或碳当量大于等于  $0.45\%$  的钢，焊接工艺认可试验一般应在碳当量不低于被焊材料  $0.02\%$  的母材上进行并合格。

6.1.10.6 焊补应按照认可的工艺规程，由考试合格的焊工在平焊位置或能保证焊补质量的位置进行，并应避免气候条件的不良影响。对于大焊补，在焊接开始之前，焊补范围和位置的所有细节、热处理和检验程序应提交CCS审批；对于小焊补，除合金钢外，无需事先审批。

6.1.10.7 铸钢件缺陷的焊补应采用经认可的低氢型焊接材料，其焊缝的熔敷金属应具有不低于铸钢件母材规定的力学性能。

6.1.10.8 所有合金钢铸件和曲轴铸件在焊补前均应进行适当的预热。碳钢和碳锰钢铸钢件也可根据其化学成分、缺陷的大小和位置进行预热。如果拟焊补的是重大缺陷，则在焊补前，铸钢件应进行细化晶粒处理。

6.1.10.9 焊补完毕后，碳钢和碳锰钢铸钢件应按照交货热处理要求进行适当的热处理或进行温度不低于  $550^{\circ}\mathrm{C}$  的消除应力的热处理，对于合金钢铸件的热处理应经CCS同意。所采用的热处理方式应根据铸件化学成分、修补尺寸、位置和特点且不影响铸钢件的力学性能。

6.1.10.10 对于在精加工或装配阶段发现的小缺陷，经CCS同意，修补后可免除热处理或进行局部热处理。

6.1.10.11 在焊后热处理以后，焊补处及其邻近的母材应打磨光滑，并使用磁粉或渗透检测进行检查。可根据原有缺陷的尺寸和特点，采用超声或射线检测作为补充检查。

6.1.10.12 铸钢曲轴缺陷的焊补，还应符合本章第4节的规定。

6.1.10.13 铸造厂应保持每个修补铸件的修补范围和位置的详细记录以及修补的焊接和热处理过程记录及后继检验报告，各类缺陷焊补的处理结果应经验船师确认，报告和/或记录应提交验船师。

# 6.1.11 标记

6.1.11.1 制造厂应对经CCS检验合格的所有铸件，在不少于一个位置上清晰地标出下列标记：

(1) CCS检验标志；

(2) 炉罐号或可以追溯铸件制造过程的标记；

(3) 试验压力(如有时)；

(4) 铸件材料的牌号或等级；

(5) 证书号。

当标识面积不允许时，则至少应标出上述(1)~(3)三项。

钢印应用油漆框出，以求明显易认。

6.1.11.2 以批量生产交货的小型铸件的标记方法可由生产厂提交CCS备查。

# 6.1.12 合格证书

6.1.12.1 制造厂应对每一铸钢件或每批铸钢件提供包括下列内容的合格证书：

(1) 订货方的名称和合同号；

(2) 铸钢件质量及铸钢件说明书；

(3) 炉罐号和化学成分；

(4) 热处理详细资料，包括热处理温度和保温时间；

(5) 力学性能试验结果；

(6) 试验压力(如有时);

(7) 无损检测的方法和结果。

# 第2节 船体结构用铸钢件

# 6.2.1 适用范围

6.2.1.1 本节规定适用于建造船体结构用的碳钢、碳锰钢或合金钢铸钢件。

# 6.2.2 化学成分

6.2.2.1 铸钢件的熔炼分析化学成分应符合表6.2.2.1的规定。

# 船体结构用铸钢件的化学成分


表6.2.2.1


<table><tr><td rowspan="3">种类</td><td rowspan="3">应用</td><td colspan="9">化学成分(%)</td></tr><tr><td rowspan="2">C</td><td rowspan="2">Mn①</td><td rowspan="2">Si</td><td rowspan="2">P</td><td rowspan="2">S</td><td colspan="4">残余元素②</td></tr><tr><td>Cu</td><td>Cr</td><td>Ni</td><td>Mo</td></tr><tr><td rowspan="2">碳钢、碳锰钢</td><td>焊接结构用</td><td>≤0.23③</td><td>0.50~1.60</td><td>≤0.60</td><td>≤0.035</td><td>≤0.035</td><td>≤0.30</td><td>≤0.30</td><td>≤0.40</td><td>≤0.15</td></tr><tr><td>非焊接结构用</td><td>≤0.40</td><td>0.50~1.60</td><td>≤0.60</td><td>≤0.035</td><td>≤0.035</td><td>≤0.30</td><td>≤0.30</td><td>≤0.40</td><td>≤0.15</td></tr><tr><td rowspan="3">合金钢</td><td>焊接结构用</td><td colspan="9">经CCS同意,可按公认的有关标准验收</td></tr><tr><td rowspan="2">非焊接结构用</td><td rowspan="2">≤0.45</td><td rowspan="2">0.50~1.60</td><td rowspan="2">≤0.60</td><td rowspan="2">≤0.035</td><td rowspan="2">≤0.035</td><td colspan="4">合金元素④</td></tr><tr><td>≥0.30</td><td>≥0.30</td><td>≥0.40</td><td>≥0.15</td></tr></table>


注：① 锰的含量不宜小于实际含碳量的3倍；



② 碳钢、碳锰钢铸钢件残余元素的总含量应不大于  $0.80\%$



③ 当按下式计算的碳当量  $C_{eq}$  不超过  $0.41\%$  时，则含碳量可超过  $0.23\%$  的限制；


$$
C _ {e q} = C + \frac {M n}{6} + \frac {C r + M o + V}{5} + \frac {N i + C u}{15} (\%)
$$

④ 这些元素的一项或多项应符合最低要求。

# 6.2.3 热处理

# 6.2.3.1 铸钢件碳钢、碳锰钢应采用下列之一的热处理：

(1) 完全退火；

(2) 正火；

(3) 正火加回火，回火温度应不低于  $550^{\circ} \mathrm{C}$ ;

(4) 淬火加回火，回火温度应不低于  $550^{\circ} \mathrm{C}$  。

# 6.2.3.2 合金钢铸钢件应采用下列之一的热处理：

(1) 正火；

(2) 正火加回火，回火温度应不低于  $550^{\circ} \mathrm{C}$ ；

(3) 淬火加回火，回火温度应不低于  $550^{\circ} \mathrm{C}$  。

# 6.2.4 力学性能

# 6.2.4.1 铸钢件试样的制备规定如下：

(1) 铸钢件的试件应以与铸钢件同炉的钢水铸成，可以从铸钢件浇道处截取或与铸钢件附带一起浇铸。一起浇铸时，试件与铸钢件本体之间应有明显的间隔；

(2) 每一铸钢件或每批铸钢件应至少制备1个试件, 每个试件至少制备1个拉伸试样和一组3个夏比V型缺口冲击试样;

(3) 当铸钢件的重量超过  $10 \mathrm{t}$  或形状复杂时, 应制备 2 个试件。如单个大型铸钢件系由 2 炉或以上的钢水浇铸, 且各炉钢水在浇铸前未曾在同一钢水包内混合时, 则应按炉数截取相应数量的试件。并且这些试件在整个铸件中的位置应尽可能地互相远离。

# 6.2.4.2 铸钢件的力学性能应符合表6.2.4.2的规定。


船体结构焊接用铸钢件的力学性能



表6.2.4.2(a)


<table><tr><td>种类</td><td>抗拉强度①②
Rm
不小于
(N/mm²)</td><td>屈服强度
ReH
不小于
(N/mm²)</td><td>伸长率
A5
不小于
(%)</td><td>断面收缩率
Z
不小于
(%)</td><td>夏比V型缺口冲击试验
平均冲击功③
不小于
(J)</td></tr></table>

<table><tr><td></td><td></td><td></td><td></td><td></td><td>温度(℃)</td><td>平均冲击功(J)</td></tr><tr><td rowspan="6">碳钢、碳锰钢</td><td>400</td><td>200</td><td>25</td><td>40</td><td rowspan="6">0</td><td rowspan="6">27</td></tr><tr><td>440</td><td>220</td><td>22</td><td>30</td></tr><tr><td>480</td><td>240</td><td>20</td><td>27</td></tr><tr><td>520</td><td>260</td><td>18</td><td>25</td></tr><tr><td>560</td><td>300</td><td>15</td><td>20</td></tr><tr><td>600</td><td>320</td><td>13</td><td>20</td></tr><tr><td rowspan="4">合金钢</td><td>550</td><td>355</td><td>18</td><td>30</td><td rowspan="4">0</td><td rowspan="4">27</td></tr><tr><td>600</td><td>400</td><td>16</td><td>30</td></tr><tr><td>650</td><td>450</td><td>14</td><td>30</td></tr><tr><td>700</td><td>540</td><td>12</td><td>28</td></tr></table>


① 抗拉强度的上限可不超过表列要求加  $150 \mathrm{~N} / \mathrm{mm}^{2}$



(2) 当材料的规定最小抗拉强度为中间值时, 其所对应其他力学性能要求均可用内插法求得;



③ 根据设计和应用，经CCS同意可接受其他验收要求。



船体结构非焊接用铸钢件的力学性能



表6.2.4.2(b)


<table><tr><td rowspan="2">种类</td><td rowspan="2">抗拉强度①②\(R_{\mathrm{m}}\)不小于(\(N/mm^2\))</td><td rowspan="2">屈服强度\(R_{\mathrm{eH}}\)不小于(\(N/mm^2\))</td><td rowspan="2">伸长率\(A_5\)不小于(%)</td><td rowspan="2">断面收缩率Z不小于(%)</td><td colspan="2">夏比V型缺口冲击试验平均冲击功③不小于(J)</td></tr><tr><td>温度（℃）</td><td>平均冲击功(J)</td></tr><tr><td rowspan="6">碳钢、碳锰钢</td><td>400</td><td>200</td><td>25</td><td>40</td><td rowspan="6">AT④</td><td rowspan="6">27</td></tr><tr><td>440</td><td>220</td><td>22</td><td>30</td></tr><tr><td>480</td><td>240</td><td>20</td><td>27</td></tr><tr><td>520</td><td>260</td><td>18</td><td>25</td></tr><tr><td>560</td><td>300</td><td>15</td><td>20</td></tr><tr><td>600</td><td>320</td><td>13</td><td>20</td></tr><tr><td rowspan="4">合金钢</td><td>550</td><td>340</td><td>16</td><td>35</td><td rowspan="4">AT④</td><td rowspan="4">27</td></tr><tr><td>600</td><td>400</td><td>16</td><td>35</td></tr><tr><td>650</td><td>450</td><td>14</td><td>32</td></tr><tr><td>700</td><td>540</td><td>12</td><td>28</td></tr></table>


① 抗拉强度的上限可不超过表列要求加  $150 \mathrm{~N} / \mathrm{mm}^{2}$



(2) 当材料的规定最小抗拉强度为中间值时, 其所对应其他力学性能要求均可用内插法求得;



(3) 根据设计和应用，经CCS同意可接受其他验收要求；



④ AT 为适用于冲击试验的室温，为  $23 \pm 5^{\circ} \mathrm{C}$  。


6.2.4.3 对于6.1.2.4所述经特别认可的制造方法制造的铸件，由CCS根据采用的制造方法确定其试样数量和取样位置。

# 6.2.5 无损检测

6.2.5.1 凡用作尾柱、舵和螺旋桨轴架的铸钢件，均应进行超声波检测和磁粉检测，并符合公认的有关标准。其他铸钢件的检测应按批准图纸中的规定进行。

# 第3节 机械结构用铸钢件

# 6.3.1 适用范围

6.3.1.1 本节规定适用于机械结构用碳钢、碳锰钢或合金钢的铸钢件。

# 6.3.2 化学成分

6.3.2.1 铸钢件的熔炼分析化学成分应符合表6.3.2.1的规定。


机械结构用铸钢件的化学成分



表6.3.2.1


<table><tr><td rowspan="3">种类</td><td rowspan="3">应用</td><td colspan="9">化学成分(%)</td></tr><tr><td rowspan="2">C</td><td rowspan="2">Mn①</td><td rowspan="2">Si</td><td rowspan="2">P</td><td rowspan="2">S</td><td colspan="4">残余元素②</td></tr><tr><td>Cu</td><td>Cr</td><td>Ni</td><td>Mo</td></tr><tr><td rowspan="2">碳钢、碳锰钢</td><td>焊接结构用</td><td>≤0.23③</td><td>0.50~1.60</td><td>≤0.60</td><td>≤0.035</td><td>≤0.035</td><td>≤0.30</td><td>≤0.30</td><td>≤0.40</td><td>≤0.15</td></tr><tr><td>非焊接结构用</td><td>≤0.40</td><td>0.50~1.60</td><td>≤0.60</td><td>≤0.035</td><td>≤0.035</td><td>≤0.30</td><td>≤0.30</td><td>≤0.40</td><td>≤0.15</td></tr><tr><td rowspan="3">合金钢</td><td>焊接结构用</td><td colspan="9">经CCS同意,可按公认的有关标准验收</td></tr><tr><td rowspan="2">非焊接结构用</td><td rowspan="2">≤0.45</td><td rowspan="2">0.50~1.60</td><td rowspan="2">≤0.60</td><td rowspan="2">≤0.035</td><td rowspan="2">≤0.035</td><td colspan="4">合金元素④</td></tr><tr><td>≥0.30</td><td>≥0.30</td><td>≥0.40</td><td>≥0.15</td></tr></table>


注：① 锰的含量不宜小于实际含碳量的3倍；



② 碳钢、碳锰钢铸钢件残余元素的总含量应不大于  $0.80\%$



③ 当按下式计算的碳当量  $C_{eq}$  不超过  $0.41\%$  时，则含碳量可超过  $0.23\%$  的限制；


$$
C _ {e q} = C + \frac {M n}{6} + \frac {C r + M o + V}{5} + \frac {N i + C u}{15} (\%)
$$

④ 这些元素的一项或多项应符合最低要求。

# 6.3.3 热处理

# 6.3.3.1 铸钢件应采用下列之一的热处理：

(1) 完全退火；

(2) 正火；

(3) 正火加回火，回火温度应不低于  $550^{\circ} \mathrm{C}$ ；

(4) 淬火加回火。

# 6.3.3.2 合金钢铸钢件应采用下列之一的热处理：

(1) 正火；

(2) 正火加回火，回火温度应不低于  $550^{\circ} \mathrm{C}$ ；

(3) 淬火加回火，回火温度应不低于  $550^{\circ} \mathrm{C}$  。

# 6.3.3.3 主机底座铸钢件、涡轮机壳体铸钢件和在尺寸稳定和消除残余应力方面有要求的其他铸钢件，均应按下列之一进行消除应力的热处理：

(1) 将铸钢件加热到  $550^{\circ} \mathrm{C}$  以上, 然后随炉冷却到  $300^{\circ} \mathrm{C}$  或更低的温度;

(2) 完全退火后，随炉冷却到  $300^{\circ} \mathrm{C}$  或更低的温度。

# 6.3.4 力学性能

6.3.4.1 每一铸钢件或同炉浇铸的每批铸钢件至少应截取1个试件，每个试件制备1个拉伸试样和一组3个夏比V型缺口冲击试样。

6.3.4.2 如铸钢件形状复杂或重量超过10t，则应制备2个试件。当采用2炉或以上的钢水浇铸成一个大型铸钢件，且各炉钢水在浇铸前未在同一钢水包中混合时，应按炉数截取相应数量的试件。这些试验材料均应与铸钢件铸成一体，且彼此之间尽量远离。

6.3.4.3 碳钢、碳锰钢或合金钢铸钢件的力学性能应符合表6.3.4.3的规定。


机械结构焊接用铸钢件的力学性能 表6.3.4.3(a)


<table><tr><td rowspan="2">种类</td><td rowspan="2">抗拉强度①②\(R_{\mathrm{m}}\)不小于(\(N/mm^2\))</td><td rowspan="2">屈服强度\(R_{\mathrm{eH}}\)不小于(\(N/mm^2\))</td><td rowspan="2">伸长率\(A_5\)不小于(%)</td><td rowspan="2">断面收缩率Z不小于(%)</td><td colspan="2">夏比V型缺口冲击试验平均冲击功③不小于(J)</td></tr><tr><td>温度（℃）</td><td>平均冲击功(J)</td></tr><tr><td rowspan="6">碳钢、碳锰钢</td><td>400</td><td>200</td><td>25</td><td>40</td><td rowspan="6">0</td><td rowspan="6">27</td></tr><tr><td>440</td><td>220</td><td>22</td><td>30</td></tr><tr><td>480</td><td>240</td><td>20</td><td>27</td></tr><tr><td>520</td><td>260</td><td>18</td><td>25</td></tr><tr><td>560</td><td>300</td><td>15</td><td>20</td></tr><tr><td>600</td><td>320</td><td>13</td><td>20</td></tr><tr><td rowspan="4">合金钢</td><td>550</td><td>355</td><td>18</td><td>30</td><td rowspan="4">0</td><td rowspan="4">27</td></tr><tr><td>600</td><td>400</td><td>16</td><td>30</td></tr><tr><td>650</td><td>450</td><td>14</td><td>30</td></tr><tr><td>700</td><td>540</td><td>12</td><td>28</td></tr></table>


① 抗拉强度的上限可不超过表列要求加  $150\mathrm{N} / \mathrm{mm}^2$



② 当材料的规定最小抗拉强度为中间值时，其所对应其他力学性能要求均可用内插法求得；



③ 根据设计和应用，经CCS同意可接受其他验收要求。



机械结构非焊接用铸钢件的力学性能



表6.3.4.2(b)


<table><tr><td rowspan="2">种类</td><td rowspan="2">抗拉强度①②\(R_{\mathrm{m}}\)不小于(\(N/mm^2\))</td><td rowspan="2">屈服强度\(R_{\mathrm{eH}}\)不小于(\(N/mm^2\))</td><td rowspan="2">伸长率\(A_5\)不小于(%)</td><td rowspan="2">断面收缩率Z不小于(%)</td><td colspan="2">夏比V型缺口冲击试验平均冲击功③不小于(J)</td></tr><tr><td>温度（℃）</td><td>平均冲击功(J)</td></tr><tr><td rowspan="6">碳钢、碳锰钢</td><td>400</td><td>200</td><td>25</td><td>40</td><td rowspan="6">AT④</td><td rowspan="6">27</td></tr><tr><td>440</td><td>220</td><td>22</td><td>30</td></tr><tr><td>480</td><td>240</td><td>20</td><td>27</td></tr><tr><td>520</td><td>260</td><td>18</td><td>25</td></tr><tr><td>560</td><td>300</td><td>15</td><td>20</td></tr><tr><td>600</td><td>320</td><td>13</td><td>20</td></tr><tr><td rowspan="4">合金钢</td><td>550</td><td>340</td><td>16</td><td>35</td><td rowspan="4">AT④</td><td rowspan="4">27</td></tr><tr><td>600</td><td>400</td><td>16</td><td>35</td></tr><tr><td>650</td><td>450</td><td>14</td><td>32</td></tr><tr><td>700</td><td>540</td><td>12</td><td>28</td></tr></table>


① 抗拉强度的上限可不超过表列要求加  $150\mathrm{N} / \mathrm{mm}^2$



② 当材料的规定最小抗拉强度为中间值时，其所对应其他力学性能要求均可用内插法求得；



③ 根据设计和应用，经CCS同意可接受其他验收要求；



④ AT为适用于冲击试验的室温，为  $23 \pm 5^{\circ} \mathrm{C}$  。


# 6.3.5 无损检测

6.3.5.1 重要机械结构用铸钢件的无损检测应符合下列规定：

(1) 柴油机机座、活塞顶和气缸盖铸钢件，均应进行磁粉检测和超声波检测；

(2) 涡轮机壳体铸钢件，应进行磁粉检测。在开有焊接坡口处，还应进行超声波检测或射线检测；

(3) 在批准图纸上有所规定或CCS有要求的其他铸钢件，亦应进行无损检测。

# 第4节 曲轴铸钢件

# 6.4.1 适用范围

6.4.1.1 本节规定适用于半组合和全组合式的碳钢、碳锰钢或合金钢曲轴铸钢件。

# 6.4.2 制造

6.4.2.1 半组合式曲轴铸钢件的铸造方法应提交CCS认可。制造厂应进行必要的工艺认可试验，以验证拟采用的铸造方法能保证铸钢件的质量以及铸钢件重要部位的力学性能符合要求。

# 6.4.3 化学成分

6.4.3.1 曲轴铸钢件的熔炼化学成分应符合本章表6.3.2.1的规定。

# 6.4.4 热处理

6.4.4.1 曲轴铸钢件应采用下列之一的热处理：

(1) 完全退火并在炉内冷却到  $300^{\circ} \mathrm{C}$  或更低的温度；

(2) 正火加回火，回火温度应不低于  $550^{\circ} \mathrm{C}$ ，并在炉内冷却到  $300^{\circ} \mathrm{C}$  或更低的温度。

# 6.4.5 力学性能

6.4.5.1 曲轴铸钢件的试件应附带于铸钢件的本体上；试件的数量和部位应由铸造厂提出并送交CCS认可。

6.4.5.2 每个铸钢件的试件上应至少能制备一套试样和可能进行的复试试样。每套试样应包括1个拉伸试样和1组3个冲击试样。

6.4.5.3 碳钢、碳锰钢或合金钢曲轴铸钢件的力学性能应符合表6.3.4.2和6.4.5.3的规定。


室温下曲轴铸钢件的冲击性能



表6.4.5.3


<table><tr><td>抗拉强度
Rm
不小于
(N/mm²)</td><td>夏比V型缺口冲击试验①
平均冲击功
不小于
(J)</td></tr><tr><td>400</td><td>32</td></tr><tr><td>440</td><td>28</td></tr></table>


注：① 冲击试验的室温，为  $23 \pm 5^{\circ} \mathrm{C}$  。


# 6.4.6 无损检测

6.4.6.1 每个曲轴铸钢件均应进行超声波检测。

6.4.6.2 曲轴铸钢件的所有表面均应进行磁粉检测。建议在最终热处理之前，先磁粉检测一次，而对所有加工面在精加工以后仍应再次检查。

# 6.4.7 曲轴铸钢件的缺陷修补

6.4.7.1 对曲轴铸钢件表面的轻微缺陷，应首先考虑用机械方法打磨或修整成有过渡圆弧的光滑表面，但修整所形成凹坑的深度应不大于  $0.01d(d$  为曲柄销或套合孔的直径)。对有加工余量的表面轻微缺陷，可用机加工予以去除。

6.4.7.2 一般仅允许对偶然和意外出现的表面缺陷进行焊补，但事先应经CCS同意。

6.4.7.3 在下列情况下，不能对曲轴铸钢件缺陷进行焊补：

(1) 由于铸造工艺不当或施工不正确而重复出现的缺陷；

(2) 表面靠堆焊来增加厚度或填补大面积的凹坑；

(3) 含碳量超过  $0.30\%$  时；

(4) 按下列公式计算出的碳当量  $C_{eq}$  大于  $0.65\%$  时：

$$
C _ {e q} = C + \frac {M n}{6} + \frac {C r + M o + V}{5} + \frac {N i + C u}{15} \quad \%
$$

6.4.7.4 若确有必要，经CCS同意，曲轴铸钢件的表面缺陷的焊补应符合下列规定：

(1) 对曲臂表面：

(1) 单个焊补沟槽的最大体积应不大于  $3.2t(\mathrm{cm}^3)$ ; 每个曲臂所有焊补沟槽的总体积应不大于  $9.6t(\mathrm{cm}^3)$ ;

其中  $t$  为曲臂沿轴线方向的厚度值(cm)。如图6.4.7.4(1)和(2)所示；

(2) 对全组合和半组合曲轴, 如图6.4.7.4(1)和(2)所示, 标有交叉阴影线的部位不能进行焊补;

(3) 如不影响曲臂的强度，且在重量平衡的范围之内，焊补范围可适当放宽。

![](images/91b5f9587cb9b69ab17a1f3456f1adad6f2a0042453993c6e10b88ccac03e2e0.jpg)



图6.4.7.4(1)


(2) 对曲臂套合孔内的表面：

① 各焊补区域的间距应不小于  $125\mathrm{mm}$

(2) 如图6.4.7.4(1)和(2)所示，在距孔边t/5的孔内环带以及图示  $120^{\circ}$  弧长范围内的任何位置均不能焊补；

(3) 套合孔内表面焊补的最大体积应不大于  $1.1 t \left(\mathrm{~cm}^{3}\right)$ , 且任一套合孔内表面的焊补应不超过 3 处。

![](images/e9110043bfdbdade779d4fcf9bb5dc0504b587315c219397ab312799995ea762.jpg)



图6.4.7.4(2)


6.4.7.5 在焊补区域内的缺陷材料挖除后，应采用磁粉检测或其他适当的方法，核实该缺陷是否被铲除干净。由于挖除缺陷材料所形成的沟槽和凹坑，可修整成适当的形状，以利于施焊。

6.4.7.6 焊补应由合格的焊工，采用不低于曲轴铸钢件强度的低氢型焊条，以平焊的方式进行施焊。

6.4.7.7 曲轴铸钢件应于焊补前进行细化晶粒热处理，并应在焊补前预热至  $200^{\circ}\mathrm{C}$  或更高温度。建议此种预热在炉内进行，并一直保持温度到焊补结束和焊后热处理为止。

# 6.4.8 焊后热处理及检查

6.4.8.1 焊补完毕，曲轴铸钢件应采用下列之一的焊后热处理：

(1) 完全退火；

(2) 正火加回火。

如经上述热处理后仍有单个小缺陷，可允许再次焊补，但随后应进行不低于  $550^{\circ}\mathrm{C}$  的焊后处理。

6.4.8.2 所有焊补表面均应打磨光顺，并进行磁粉检测，以证实焊缝表面及其邻近母材没有危害性缺陷。

# 第5节 螺旋桨铸钢件

# 6.5.1 适用范围

6.5.1.1 本节规定适用于碳钢、碳锰钢、低合金钢和不锈钢铸造螺旋桨(包括桨叶和桨毂)。

6.5.1.2 铸钢螺旋桨及其部件的制造应符合本章第1节的有关规定。

# 6.5.2 化学成分

6.5.2.1 碳钢和碳锰钢螺旋桨铸钢件的熔炼分析化学成分应符合本节表6.5.2.1的规定。


碳钢和碳锰钢螺旋桨铸钢件的化学成分



表6.5.2.1


<table><tr><td rowspan="3">钢种</td><td colspan="9">化学成分(%)</td></tr><tr><td rowspan="2">C</td><td rowspan="2">Si</td><td rowspan="2">Mn</td><td rowspan="2">P</td><td rowspan="2">S</td><td colspan="4">残余元素①</td></tr><tr><td>Ni</td><td>Cr</td><td>Mo</td><td>Cu</td></tr><tr><td>碳钢和碳锰钢</td><td>≤0.25</td><td>≤0.60</td><td>0.50~1.60</td><td>≤0.04</td><td>≤0.04</td><td>≤0.40</td><td>≤0.30</td><td>≤0.15</td><td>≤0.30</td></tr></table>


注：① 残余元素总量不超过  $0.80\%$


6.5.2.2 不锈钢螺旋桨铸钢件的熔炼分析化学成分应符合本节表6.5.2.2的规定，化学成分不满足下表规定的铸件应经CCS同意。


不锈钢螺旋桨铸钢件的化学成分



表6.5.2.2


<table><tr><td rowspan="2">钢种</td><td rowspan="2">类型①</td><td colspan="8">化学成分(%)</td></tr><tr><td>C</td><td>Si</td><td>Mn</td><td>P</td><td>S</td><td>Ni</td><td>Cr</td><td>Mo2</td></tr><tr><td>1Cr12NiMo</td><td>M</td><td>≤0.15</td><td>≤1.5</td><td>≤2.0</td><td>≤0.035</td><td>≤0.030</td><td>≤2.0</td><td>11.5~17.0</td><td>≤0.5</td></tr><tr><td>0Cr13Ni4Mo</td><td>M</td><td>≤0.06</td><td>≤1.0</td><td>≤2.0</td><td>≤0.035</td><td>≤0.030</td><td>3.5~5.0</td><td>11.5~17.0</td><td>≤1.0</td></tr><tr><td>0Cr16Ni5Mo</td><td>M</td><td>≤0.06</td><td>≤1.5</td><td>≤2.0</td><td>≤0.035</td><td>≤0.030</td><td>3.5~6.0</td><td>15.0~17.5</td><td>≤1.5</td></tr><tr><td>1Cr18Ni12Mo</td><td>A</td><td>≤0.12</td><td>≤1.5</td><td>≤1.6</td><td>≤0.035</td><td>≤0.030</td><td>8.0~13.0</td><td>16.0~21.0</td><td>≤4.0</td></tr></table>


注：① 表中：M一马氏体、A一奥氏体



② 钼的最小值应满足国际或国家标准的规定。


# 6.5.3 热处理

# 6.5.3.1 碳钢和碳锰钢螺旋桨铸件均应采用下列之一的热处理：

(1) 完全退火；

(2) 正火；

(3) 正火加回火，回火温度应不低于  $550^{\circ} \mathrm{C}$  。

# 6.5.3.2 不锈钢螺旋桨铸件应根据其钢材种类进行下列热处理：

(1) 马氏体铸钢应进行奥氏体化并进行回火。

(2) 奥氏体铸钢应进行固溶热处理。

# 6.5.4 力学性能

6.5.4.1 通常每个螺旋桨铸件应制取1个代表其性能的试件。若采用同炉钢水浇铸，且同炉进行热处理，批量制造的直径不大于  $1\mathrm{m}$ ，试件的厚度应符合相应的公认标准，且尺寸相同的螺旋桨，则每5个铸件中至少应制取1个适当尺寸的试件。

6.5.4.2 试件一般应与铸钢件本体一起整体浇铸，桨叶上的附连试件应位于桨叶半径的0.5至0.6倍处。经CCS同意，也可采用同炉材料与本体分开浇制的试件。

6.5.4.3 试件应与铸件同炉进行热处理。在最终热处理完成前，附连试件不能从铸件上取下。附连试件应采用机加工的方法截取。

6.5.4.4 每个试件应至少截取1个拉伸试样和一组3个夏比V型缺口冲击试样，分别按本篇第2章有关规定进行试验。

# 6.5.4.5 螺旋桨铸钢件的力学性能应符合表6.5.4.5规定。


螺旋桨铸钢件的力学性能



表6.5.4.5


<table><tr><td colspan="2">钢种</td><td>抗拉强度\( R_m \)不小于(N/mm2)</td><td>屈服强度\( R_{eH} \)或\( R_{p0.2} \)不小于(N/mm2)</td><td>伸长率\( A_5 \)不小于(%)</td><td>断面收缩率Z不小于(%)</td><td>夏比V型缺口冲击试验平均冲击功①不小于(J)</td></tr><tr><td colspan="2">碳钢和碳锰钢</td><td>400</td><td>200</td><td>25</td><td>40</td><td>20</td></tr><tr><td colspan="2">低合金钢</td><td>420</td><td>225</td><td>19</td><td>25</td><td>20</td></tr><tr><td rowspan="4">不锈钢</td><td>1Cr12NiMo</td><td>590</td><td>440</td><td>15</td><td>30</td><td>20</td></tr><tr><td>0Cr13Ni4Mo</td><td>750</td><td>550</td><td>15</td><td>35</td><td>30</td></tr><tr><td>0Cr16Ni5Mo</td><td>760</td><td>540</td><td>15</td><td>35</td><td>30</td></tr><tr><td>1Cr18Ni12Mo</td><td>440</td><td>\( 180^{②} \)</td><td>30</td><td>40</td><td>-</td></tr></table>


注：① 对无冰级要求的船舶或具有 B 级冰级要求船舶，其使用的螺旋桨铸钢件的冲击试验应在  $0^{\circ} \mathrm{C}$  进行；对具有其他冰级要求的船舶，其使用的螺旋桨铸钢件的冲击试验应在  $-10^{\circ} \mathrm{C}$  进行。奥氏体不锈钢铸钢件可不作冲击试验。



② 奥氏体不锈钢若采用  $1.0\%$  规定非比例延伸强度，则  $R_{p1.0}$  应不小于  $205\mathrm{N} / \mathrm{mm}^2$  。


# 6.5.5 检验

6.5.5.1 所有螺旋桨产品铸件均应进行外观成形检查和  $100\%$  表面检查，其最终产品表面应符合批准图纸规定的粗糙度，且无裂纹或其他影响其使用性能的缺陷。

6.5.5.2 所有螺旋桨均应进行无损检测。铸件上的微小缺陷如夹沙、夹渣、冷疤等均应予以修饰，较大的影响使用的缺陷如非金属夹杂、缩孔、气孔和裂纹等应用适当的方法予以消除，螺旋桨的重要部

位的划分和相应的无损检测应符合本规范第3篇第8章第4节8.4.2和8.4.3的规定。

6.5.5.3 制造厂应对产品的尺寸、形状公差和表面粗糙度进行检查。尺寸检查的报告应提交验船师审核，验船师可要求在其在场时核查。检查结果应符合认可图纸的要求。

6.5.5.4 所有螺旋桨均应按图纸要求进行静平衡试验。对额定转速超过  $500\mathrm{r / min}$  的螺旋桨应进行动平衡试验。

6.5.5.5 检查中发现的缺陷应按本规范第3篇第8章第4节的8.4.4和8.4.5进行修复。验船师可要求对焊补区域进行酸蚀试验以检查焊补情况。

# 6.5.6 标记和证书

6.5.6.1 每个螺旋桨铸件应由制造厂做下列适当标记：

a) 炉号或其他能追溯铸件整个制造经过的标记；

b) CCS 证书号;

c) 铸件材料等级或相应缩写；

d) 冰级符号，当适用时；

e) 大侧斜角螺旋桨的侧斜角；

f) 最终检验的日期；

g) 当铸件已验收通过，应打上 CCS 的标记。

6.5.6.2 凡经检验合格的螺旋桨铸件均应具有下列内容的船用产品证书或等效证明文件：

a) 订货方名或订货号；

b) 船名(当已知时);

c) 带图号的铸件详细描述文件；

d) 螺旋桨的直径、桨叶数、螺距、旋向；

e) 大侧斜角螺旋桨的侧斜角；

f) 成品桨重量;

g) 合金型号、炉号、化学成分;

h) 铸件的浇铸号；

i) 详细的热处理时间和温度；

j) 力学性能试验结果和无损检测结果。

# 第6节 锅炉、受压容器与管系用铸钢件

# 6.6.1 适用范围

6.6.1.1 本节规定适用于锅炉、受压容器和管系用的碳钢、碳锰钢或合金钢铸钢件。

6.6.1.2 符合本节规定的铸钢件也可用于设计温度不低于  $0^{\circ}\mathrm{C}$  的液化气体货物管系。设计温度低于  $0^{\circ}\mathrm{C}$  和供货合同要求保证低温冲击性能的其他铸钢件应符合本章第7节或第8节的要求。

# 6.6.2 化学成分

6.6.2.1 铸钢件的熔炼分析化学成分应符合表6.6.2.1的规定。


锅炉、受压容器与管系用铸钢件的化学成分



表6.6.2.1


<table><tr><td rowspan="3">钢种</td><td colspan="11">化学成分(%)</td></tr><tr><td rowspan="2">C</td><td rowspan="2">Si</td><td rowspan="2">Mn</td><td rowspan="2">S</td><td rowspan="2">P</td><td colspan="6">残余元素</td></tr><tr><td>Cr</td><td>Mo</td><td>Cu</td><td>Ni</td><td colspan="2">总含量</td></tr><tr><td>碳钢和碳锰钢</td><td>≤0.25</td><td>≤0.60</td><td>0.50~1.60.</td><td>≤0.04</td><td>≤0.04</td><td>≤0.25</td><td>≤0.15</td><td>≤0.30</td><td>≤0.40</td><td colspan="2">≤0.80</td></tr><tr><td rowspan="2">合金钢</td><td rowspan="2">C</td><td rowspan="2">Si</td><td rowspan="2">Mn</td><td rowspan="2">S</td><td rowspan="2">P</td><td rowspan="2">Cr</td><td rowspan="2">Mo</td><td rowspan="2">V</td><td colspan="3">残余元素</td></tr><tr><td>Cr</td><td>Cu</td><td>Ni</td></tr><tr><td>0.5Mo</td><td>≤0.25</td><td>≤0.60</td><td>0.50~1.0</td><td>≤0.04</td><td>≤0.04</td><td>-</td><td>0.35~0.65</td><td>-</td><td>≤0.25</td><td>≤0.30</td><td>≤0.40</td></tr><tr><td>1Cr0.5Mo</td><td>≤0.23</td><td>≤0.60</td><td>0.50~0.80</td><td>≤0.04</td><td>≤0.04</td><td>1.0~1.50</td><td>0.45~0.65</td><td>-</td><td>-</td><td>≤0.30</td><td>≤0.40</td></tr><tr><td>2.25Cr1Mo</td><td>≤0.20</td><td>≤0.60</td><td>0.40~0.80</td><td>≤0.04</td><td>≤0.04</td><td>2.0~2.75</td><td>0.90~1.20</td><td>-</td><td>-</td><td>≤0.30</td><td>≤0.40</td></tr><tr><td>0.5Cr0.5Mo0.25V</td><td>≤0.20</td><td>≤0.45</td><td>0.40~0.80</td><td>≤0.04</td><td>≤0.04</td><td>0.30~0.50</td><td>0.40~0.60</td><td>0.20~0.30</td><td>-</td><td>≤0.30</td><td>≤0.40</td></tr></table>

# 6.6.3 热处理

6.6.3.1 铸钢件应采用下列之一的热处理：

(1) 完全退火；

(2) 正火；

(3) 正火加回火；

(4) 淬火加回火。

# 6.6.4 力学性能

6.6.4.1 每个铸钢件至少应制备1个试件，对形状复杂的铸钢件或重量超过2.5t的单件成品铸钢件，至少应制备2个试件。试件应与铸钢件一起整体浇铸，且位置应尽量远离。每个试件至少制取1个拉伸试样。

6.6.4.2 经CCS同意，小型铸钢件可按本章的规定进行批量试验。

6.6.4.3 铸钢件的力学性能应符合表6.6.4.3的规定。


锅炉、受压容器与管系用铸钢件的力学性能



表6.6.4.3


<table><tr><td>钢种</td><td>抗拉强度\( R_{m} \)不小于(\( N/mm^{2} \))</td><td>屈服强度\( R_{eH} \)不小于(\( N/mm^{2} \))</td><td>伸长率\( A_{5} \)不小于(%)</td><td>断面收缩率Z不小于(%)</td></tr><tr><td rowspan="3">碳钢和碳锰钢</td><td>410</td><td>205</td><td>25</td><td>40</td></tr><tr><td>460</td><td>230</td><td>22</td><td>30</td></tr><tr><td>490</td><td>245</td><td>20</td><td>25</td></tr><tr><td>0.5Mo</td><td>440</td><td>245</td><td>20</td><td>30</td></tr><tr><td>1Cr 0.5Mo</td><td>480</td><td>280</td><td>17</td><td>20</td></tr><tr><td>2.5Cr1Mo</td><td>480</td><td>280</td><td>17</td><td>20</td></tr><tr><td>0.5Cr0.5Mo0.25V</td><td>510</td><td>295</td><td>17</td><td>20</td></tr></table>


注：表中各强度等级铸钢件的抗拉强度范围均为  $150\mathrm{N} / \mathrm{mm}^2$


# 6.6.5 无损检测

6.6.5.1 铸钢件应按批准图纸的要求进行无损检测。

# 6.6.6 高温力学性能

6.6.6.1 在高温下使用的铸钢件，应将其高温力学性能的有关资料提交CCS认可。

# 第7节 低温铁素体铸钢件

# 6.7.1 适用范围

6.7.1.1 本节规定适用于设计温度低于  $0^{\circ}\mathrm{C}$  的液化气体管系和其他要求保证低温冲击性能的碳锰钢和镍合金钢的铸钢件。

# 6.7.2 化学成分

6.7.2.1 铸钢件的熔炼分析化学成分应符合表6.7.2.1的规定。


低温铁素体铸钢件的化学成分



表6.7.2.1


<table><tr><td rowspan="2">钢种</td><td colspan="7">化学成分(%)</td></tr><tr><td>C</td><td>Si</td><td>Mn</td><td>S</td><td>P</td><td>Ni</td><td>其他元素</td></tr><tr><td>碳锰钢</td><td>≤0.25</td><td>≤0.60</td><td>0.70~1.60</td><td>≤0.035</td><td>≤0.035</td><td>≤0.80</td><td rowspan="3">Cr≤0.25 Cu≤0.30</td></tr><tr><td>2.25Ni</td><td>≤0.25</td><td>≤0.60</td><td>0.50~0.80</td><td>≤0.03</td><td>≤0.03</td><td>2.0~3.0</td></tr><tr><td>3.5Ni</td><td>≤0.15</td><td>≤0.60</td><td>0.50~0.80</td><td>≤0.03</td><td>≤0.03</td><td>3.0~4.0</td></tr></table>

注：碳锰钢应进行细化晶粒处理。

# 6.7.3 热处理

# 6.7.3.1 铸钢件应采用下列之一的热处理：

(1) 正火；

(2) 正火加回火；

(3) 淬火加回火。

# 6.7.4 力学性能

6.7.4.1 每个铸钢件或每批铸钢件应至少提供一套试样。

6.7.4.2 1套试样应包括：1个拉伸试样和1组3个夏比V型缺口冲击试样。

6.7.4.3 铸钢件的力学性能应符合表6.7.4.3的规定。


低温铁素体铸钢件的力学性能



表6.7.4.3


<table><tr><td rowspan="2">钢种</td><td rowspan="2">抗拉强度①\( R_{m} \)不小于(N/mm2)</td><td rowspan="2">屈服强度\( R_{eH} \)不小于(N/mm2)</td><td rowspan="2">伸长率\( A_{5} \)不小于(%)</td><td rowspan="2">断面收缩率Z不小于(%)</td><td colspan="2">夏比V型缺口冲击试验</td></tr><tr><td>试验温度(°C)</td><td>平均冲击功不小于(J)</td></tr><tr><td rowspan="3">碳锰钢</td><td>400</td><td>200</td><td>25</td><td>40</td><td rowspan="3">②</td><td rowspan="3">27</td></tr><tr><td>430</td><td>215</td><td>23</td><td>35</td></tr><tr><td>460</td><td>230</td><td>22</td><td>30</td></tr><tr><td>2.25Ni</td><td>490</td><td>275</td><td>20</td><td>35</td><td>-70</td><td>34</td></tr><tr><td>3.5Ni</td><td>490</td><td>275</td><td>20</td><td>35</td><td>-95</td><td>34</td></tr></table>


注：① 对抗拉强度  $< 430\mathrm{N} / \mathrm{mm}^2$  的铸钢件，其抗拉强度范围为  $100\mathrm{N} / \mathrm{mm}^2$ ；对抗拉强度  $\geqslant 430\mathrm{N} / \mathrm{mm}^2$  的各强度级铸钢件，其抗拉强度的范围为  $150\mathrm{N} / \mathrm{mm}^2$ 。



(2) 试验温度应比设计温度低  $5^{\circ} \mathrm{C}$ , 或为  $-20^{\circ} \mathrm{C}$ , 取其低者。具体试验温度应在订货时确定。


# 6.7.5 无损检测

6.7.5.1 铸钢件应按批准图纸的要求进行无损检测。

# 第8节 奥氏体和双相不锈钢铸钢件

# 6.8.1 适用范围

6.8.1.1 本节规定适用于有低温(设计温度不低于-  $165^{\circ} \mathrm{C}$ ，如液化气体运输船)和抗腐蚀(如散装化学品船)要求的管系用的奥氏体不锈钢铸钢件。

6.8.1.2 双相不锈钢铸钢件的化学成分、力学性能、点腐蚀性能和热处理规程，可按相关公认标准验收。

# 6.8.2 化学成分

6.8.2.1 铸钢件的熔炼分析化学成分应符合表6.8.2.1的规定。


奥氏体不锈钢铸钢件的化学成分



表6.8.2.1


<table><tr><td rowspan="2">牌号</td><td colspan="9">化学成分(%)</td></tr><tr><td>C</td><td>Si</td><td>Mn</td><td>S</td><td>P</td><td>Cr</td><td>Mo</td><td>Ni</td><td>其他元素</td></tr><tr><td>00Cr18Ni10</td><td>≤0.03</td><td rowspan="5">0.20~1.50</td><td rowspan="5">0.50~2.0</td><td rowspan="5">≤0.04</td><td rowspan="5">≤0.04</td><td rowspan="5">16.0~21.0</td><td>-</td><td>8.0~12.0</td><td>-</td></tr><tr><td>0Cr18Ni9</td><td>≤0.08</td><td>-</td><td>8.0~12.0</td><td>-</td></tr><tr><td>00Cr17Ni14Mo3</td><td>≤0.03</td><td>2.0~3.0</td><td>9.0~13.0</td><td>-</td></tr><tr><td>0Cr18Ni9Ti</td><td>≤0.08</td><td>-</td><td>8.0~12.0</td><td>5C≤Ti≤0.70</td></tr><tr><td>1Cr18Ni11Nb①</td><td>≤0.06</td><td>-</td><td>8.0~12.0</td><td>8C≤Nb≤0.90</td></tr></table>

注：① 若对低温冲击性能无要求时，含碳量最大可为  $0.080\%$  ，含铌量最大可为  $1.0\%$  。

# 6.8.3 热处理

6.8.3.1 铸钢件应在不低于  $1000^{\circ}\mathrm{C}$  的温度下进行固溶处理，并在适当的介质中迅速冷却。

# 6.8.4 力学性能

6.8.4.1 每个铸钢件或每批铸钢件应至少提供1个试件，每个试件至少制取1个拉伸试样。

6.8.4.2 拟用于设计温度低于  $-55^{\circ}\mathrm{C}$  的液化气体管系的铸钢件或CCS有要求时还应提供1组3个夏比V型缺口冲击试样。

6.8.4.3 铸钢件的力学性能应符合表6.8.4.3的规定。


奥氏体不锈钢铸钢件的力学性能



表6.8.4.3


<table><tr><td rowspan="2">牌号</td><td rowspan="2">抗拉强度\(R_{\text{m}}\)不小于(\(N/mm^2\))</td><td rowspan="2">屈服强度\(R_{p1.0}\)不小于(\(N/mm^2\))</td><td rowspan="2">伸长率\(A_{5}\)不小于(%)</td><td rowspan="2">断面收缩率Z不小于(%)</td><td colspan="2">夏比V型缺口冲击试验</td></tr><tr><td>试验温度(℃)</td><td>平均冲击功不小于(J)</td></tr><tr><td>00Cr18Ni10</td><td>400</td><td>200</td><td rowspan="2">26</td><td rowspan="2">40</td><td rowspan="2">-196</td><td rowspan="2">41</td></tr><tr><td>0Cr18Ni9</td><td>440</td><td>220</td></tr><tr><td>00Cr17Ni14Mo3</td><td>430</td><td>215</td><td>26</td><td>40</td><td>-196</td><td>41</td></tr><tr><td>0Cr18Ni9Ti1Cr18Ni11Nb</td><td>480</td><td>240</td><td>22</td><td>35</td><td>-196</td><td>41</td></tr></table>

# 6.8.5 晶间腐蚀试验

6.8.5.1 凡要求进行抗晶间腐蚀试验者，应按本篇第2章第7节的规定进行试验。

# 6.8.6 无损检测

6.8.6.1 铸钢件应按批准图纸的要求进行无损检测。

# 第7章 铸铁件

# 第1节 一般规定

# 7.1.1 适用范围

7.1.1.1 本章规定适用于建造船舶结构、机械、锅炉、受压容器和管系的灰铸铁、球墨铸铁、合金铸铁或其他高强度铸铁。

7.1.1.2 凡采用本章规定以外的铸铁时应将其化学成分、力学性能和热处理规程等资料提交CCS审核，经CCS同意，可按公认的有关标准验收。

7.1.1.3 铸铁件应按本篇第1章和第2章以及本章的有关规定进行制造和试验。

7.1.1.4 由同一炉铁水浇铸、尺寸相近并经相同热处理的小型铸铁件，经CCS同意，可按批进行检验。

# 7.1.2 制造加工

7.1.2.1 铸铁件应由CCS认可的铸造厂制造。

7.1.2.2 浇口和其他多余材料，宜采用适当的机加工方法去除。如采用热切割方法，则应留有足够的机加工余量，以去除受到热影响的切割面。

7.1.2.3 在正式批量生产同类铸铁件前，制造厂应进行工艺验证试验，以证明该工艺能确保铸铁件的质量良好、稳定。

# 7.1.3 铸铁件质量

7.1.3.1 铸铁件上不应有裂纹、气孔、缩孔、疏松、砂眼、冷隔等影响其后机加工和使用的各种有害缺陷。

7.1.3.2 铸铁件应按已批准图纸的要求，加工到规定的粗糙度。

# 7.1.4 化学成分

7.1.4.1 除另有规定外，铸造厂可自行决定铸铁件的化学成分，但化学成分应适合铸铁件的尺寸和本章各节所规定的力学性能。

# 7.1.5 热处理

7.1.5.1 除另有规定外，铸铁件可以铸态或适当的热处理状态交货。

# 7.1.6 试样

7.1.6.1 每一铸铁件或每批铸铁件应能提供足够的试验材料，以符合规定的试验和可能进行的复试的需要。若大型铸铁件系由2炉(罐)或以上的铁水浇铸，则应提供相应炉(罐)数的试件，以代表各炉(罐)铁水的特性。

7.1.6.2 若采用单独浇铸的试件时，试件应取自同一炉(罐)浇铸，试件所用的铸模材料应与铸铁件所用铸模的材料一致。试件应在温度低于  $500^{\circ}\mathrm{C}$  时，才能从铸型内取出。

7.1.6.3 应对所有的铸铁件试件作好标记，清楚地标明它所代表的铸铁件。

7.1.6.4 如铸铁件需经热处理后交货，则试件应与其所代表的铸铁件一起进行热处理。

7.1.6.5 所有试样的制备和试验方法应符合本篇第2章的规定。

# 7.1.7 力学性能

7.1.7.1 铸铁件的力学性能应符合本章的有关规定。

# 7.1.8 目检和无损检测

7.1.8.1 所有铸铁件均应经适当的清理，以便对其内外表面进行目检。铸铁件表面不可采用敲打、锤击或其他有可能掩盖缺陷的方法进行处理。

7.1.8.2 除批准图纸另有规定或认为铸铁件存在危险性缺陷外，一般不要求对铸铁件进行无损检测。

7.1.8.3 制造厂应保证铸铁件的尺寸具有足够的精度。

7.1.8.4 如有必要，在最后验收前可要求对铸铁件进行压力试验。

# 7.1.9 缺陷的修补

7.1.9.1 铸铁件表面的轻微缺陷，可采用适当的方法予以清除。

7.1.9.2 铸铁件表面缺陷一般不允许焊补。若确有必要，应事先提交焊补的详细资料，经CCS同意后，方可焊补。

7.1.9.3 若铸铁件有局部不影响其强度和使用的缺欠(如疏松或气孔)，经验船师同意后，可采用适当的塑性填充物进行填充。

# 7.1.10 标记

7.1.10.1 制造厂应对经CCS检验合格的所有铸件，在不少于一个位置上清晰地标出下列标记：

(1) CCS检验标志；

(2) 炉罐号或可以追溯铸件制造过程的标记；

(3) 试验压力(如有时);

(4) 铸件材料的牌号或等级；

(5) 证书号。

当标识面积不允许时，则至少应标出上述(1)~(3)三项。

钢印应用油漆框出，以求明显易认。

# 7.1.11 合格证书

7.1.11.1 制造厂应对已验收的每一铸铁件或每批铸铁件出具1份包括下列内容的合格证书：

(1) 订货方的名称和合同号；

(2) 铸铁质量及铸铁件的说明书；

(3) 铸件标识号(或炉罐号);

(4) 化学成分(如有特殊要求时);

(5) 热处理工艺(如采用);

(6) 力学性能试验结果；

(7) 试验压力(如进行该试验时)。

# 第2节 灰铸铁件

# 7.2.1 适用范围

7.2.1.1 本节规定适用于机械和管路零件用的灰铸铁件。

# 7.2.2 试样

7.2.2.1 除制造厂与订货方另有协议外，灰铸铁通常采用单独浇铸的试件。试件的形状为直径  $30\mathrm{mm}$  和有适当长度的圆棒。当2个或以上的试件在同一铸模中浇铸时，每一圆棒之间至少应有  $50\mathrm{mm}$  的间距(如图7.2.2.1所示)。

![](images/4b40f0c8e8035c2bb4b138011db7009867ea930137b2feb37c8f5fcdfb9ae73b.jpg)



图7.2.2.1 灰铸铁试件



注：① 硬度试验仅对螺旋桨、柴油机气缸体、气缸套、活塞、活塞环、导板等有耐磨要求的铸铁件。


7.2.2.2 当铸铁件厚度超过  $20 \mathrm{~mm}$ , 且重量超过  $200 \mathrm{~kg}$  时, 经制造厂与客户协商, 可采用整体浇铸试件。试样的型式和位置应能保证与其所代表的铸铁件的冷却条件基本一致, 并应得到CCS同意。

7.2.2.3 除7.2.2.4规定外，铸铁件可按以下原则组批进行试验。每批至少应取一个试件进行试验。

(1) 以同1炉铁水浇铸，具有相同类型和尺寸，总重量不超过2t的铸件可进行批量试验；

(2) 对单个重量不低于  $2 \mathrm{t}$  的铸件，单个成批。

(3) 对于同一等级大批量连续熔化和浇铸的铸铁件，每批重量可增加到2h浇铸的产量。

7.2.2.4 如果大批量连续浇铸同一类型的铸铁件，并且整个生产过程通过系统检查，如激冷试验、化学分析、热值分析等，受到严格的监控，经CCS同意，可以延长取样时间间隔。

7.2.2.5 对于整体浇铸的试件，应与该铸铁件一起进行热处理。

7.2.2.6 若铸件以热处理态交货，则试件应与其代表的铸铁件一起进行热处理。对于整体浇铸的试件，则应在热处理后切取试件。

7.2.2.7 所有试件均应予以适当的标记来识别它们代表的铸件。每个试件加工1个拉伸试样，对直径  $30\mathrm{mm}$  的试件取试样直径为  $20\mathrm{mm}$  。

# 7.2.3 热处理

7.2.3.1 若考虑到铸铁件在高温下使用或对铸铁件的尺寸和形状稳定性有要求时，应进行适当的回火或消除应力处理。

# 7.2.4 力学性能

7.2.4.1 灰铸铁件的力学性能应符合表7.2.4.1的规定。


灰铸铁的力学性能



表7.2.4.1


<table><tr><td>抗拉强度
Rm
不小于
(N/mm²)</td><td>布氏硬度①
(HB)</td></tr><tr><td>200</td><td>150~225</td></tr><tr><td>250</td><td>168 ~ 251</td></tr><tr><td>300</td><td>185 ~ 278</td></tr><tr><td>350</td><td>203 ~ 304</td></tr></table>


(2) 当采用附连试样时, 灰铸铁件的力学性能可按公认的国家/国际标准进行验收。


7.2.4.2 铸铁件的抗拉强度应不小于  $200\mathrm{N} / \mathrm{mm}^2$  。所有拉伸试样的断口应呈均匀的灰色结晶状外观。

# 第3节 球墨铸铁件

# 7.3.1 适用范围

7.3.1.1 本节规定适用于机械和管路零件用的球墨铸铁件。

7.3.1.2 本节规定适用于常温下使用的球墨铸铁件。如用于低温或高温环境，应经CCS认可。

# 7.3.2 热处理

7.3.2.1 若考虑到铸铁件在高温下使用或对铸铁件有尺寸和形状稳定性要求时，应在机加工或细化晶粒热处理前进行适当的热处理以消除有害应力。对抗拉强度为  $350\mathrm{N} / \mathrm{mm}^2$  和  $400\mathrm{N} / \mathrm{mm}^2$  的有特殊要求的铸铁件以及要求进行冲击试验的铸铁件，应进行铁素体化热处理。

7.3.2.2 如需对铸铁件表面进行硬化处理，其有关工艺应提交CCS认可。

# 7.3.3 试样

7.3.3.1 试件通常采用厚度为  $25\mathrm{mm}$  的图7.3.3.1中所示三种标准型式中的一种。对某些部件也可特殊要求如图7.3.3.1中所示的其他尺寸的试件。

![](images/e1908ad8cbb2ea2d80a996b7f10a643896fd56e4c0e66d8b98378992da951251.jpg)



A型试件的尺寸(mm)


<table><tr><td>尺寸</td><td>标准试件</td><td colspan="3">有特殊要求时的替代试件</td></tr><tr><td>u</td><td>25</td><td>12</td><td>50</td><td>75</td></tr><tr><td>v</td><td>55</td><td>40</td><td>90</td><td>125</td></tr><tr><td>x</td><td>40</td><td>30</td><td>60</td><td>65</td></tr><tr><td>y</td><td>100</td><td>80</td><td>150</td><td>165</td></tr><tr><td>z</td><td colspan="4">与试验机相配合</td></tr><tr><td>R</td><td colspan="4">约为5</td></tr></table>


(1) A型试件(U型)


![](images/f7ccf8162e6fbf38c97b49fbda8b4ef022ea96d6536e8af74507ce584e9d60e2.jpg)



(2) B型试件(双U型)


![](images/014129e94bc0b1f91a2030a46e00625871c8b1e7126bde4ee2fd0c0cba73b542.jpg)



C型试件的尺寸(mm)


<table><tr><td>尺寸</td><td>标准试件</td><td colspan="3">有特殊要求时的替代试件</td></tr><tr><td>u</td><td>25</td><td>12</td><td>50</td><td>75</td></tr><tr><td>v</td><td>55</td><td>40</td><td>100</td><td>125</td></tr><tr><td>x</td><td>40</td><td>25</td><td>50</td><td>65</td></tr><tr><td>y</td><td>140</td><td>135</td><td>150</td><td>175</td></tr><tr><td>z</td><td colspan="4">与试验机相配合</td></tr><tr><td>试件处的铸件厚度</td><td>≥40</td><td>≥40</td><td>≥80</td><td>≥80</td></tr></table>


(3) C型试件(Y型)



图7.3.3.1 球墨铸铁和可锻铸铁的试件


# 7.3.3.2 取样方法规定如下：

(1) 每个铸铁件至少应提供1个试件。试件可取自铸铁件浇口附近，也可单独浇铸；也可采用铸件本体中适合尺寸的材料作试验材料；

(2) 对需多个球化处理罐铁水浇铸的大型铸铁件，则应按每罐提供一个对应的代表性试件；

(3) 由同一球化处理罐铁水浇铸，形状和尺寸相似，并进行相同热处理的，单个重量小于1t的小型铸铁件，可按每批总重量不大于2t进行批量检验。

(4) 如果铸铁件需进行热处理时，则整体浇铸的试件只能在热处理后，才能从铸铁件上截取。而单独分开浇铸的试件，应与所代表的铸铁件同炉热处理。

# 7.3.3.3 每个试件应加工1个拉伸试样。

# 7.3.4 力学性能

7.3.4.1 球墨铸铁件的力学性能应符合表7.3.4.1的规定。


球墨铸铁件的力学性能



表7.3.4.1


<table><tr><td rowspan="2" colspan="2">抗拉强度Rm
不小于
(N/mm²)</td><td rowspan="2">规定非比例延伸强度Rp0.2
不小于
(N/mm²)</td><td rowspan="2">伸长率
A5
不小于
(%)</td><td rowspan="2">硬度
(HB)</td><td colspan="2">夏比V型冲击试验</td><td rowspan="2">金相组织</td></tr><tr><td>试验温度
(℃)</td><td>冲击功
(J)</td></tr><tr><td rowspan="6">普通要求</td><td>370</td><td>230</td><td>17</td><td>120~180</td><td>-</td><td>-</td><td>铁素体</td></tr><tr><td>400</td><td>250</td><td>12</td><td>140~200</td><td>-</td><td>-</td><td>铁素体</td></tr><tr><td>500</td><td>320</td><td>7</td><td>170~240</td><td>-</td><td>-</td><td>铁素体/珠光体</td></tr><tr><td>600</td><td>370</td><td>3</td><td>190~270</td><td>-</td><td>-</td><td>铁素体/珠光体</td></tr><tr><td>700</td><td>420</td><td>2</td><td>230~300</td><td>-</td><td>-</td><td>珠光体</td></tr><tr><td>800</td><td>480</td><td>2</td><td>250~350</td><td>-</td><td>-</td><td>珠光体/回火组织</td></tr><tr><td rowspan="2">特殊要求</td><td>350</td><td>220</td><td>22④</td><td>110~170</td><td>20</td><td>17(14)</td><td>铁素体</td></tr><tr><td>400</td><td>250</td><td>18④</td><td>140~200</td><td>20</td><td>14(11)</td><td>铁素体</td></tr></table>


注：① 当材料的规定最小抗拉强度为中间值时，其所对应其他力学性能要求均可用内插法求得。



(2) 表中的力学性能以试样的抗拉强度和伸长率为验收依据, 如在设计图纸中有要求时, 屈服强度和硬度亦可作为验收依据。



③ 平均冲击功应不低于表中规定的值，单个试样冲击功应不低于括号中的数值。



④ 对于整体浇铸的试件，其伸长率可降低  $2\%$


7.3.4.2 如果1个拉伸试样的结果不符合要求，则应从该铸铁件或该批铸铁件中另取2个试样进行复试。如果这2个试样复试的结果符合要求，则该铸铁件或该批铸铁件可以验收。如果其中任一试样复试不合格，则该铸铁件或该批铸铁件不能验收。

7.3.4.3 如有必要，CCS可要求进行冲击试验。应从每个试件上制备1组3个夏比V型缺口击试样进行试验，试样的尺寸和试验程序应符合本篇第2章的有关规定。

# 7.3.5 金相检查

7.3.5.1 球墨铸铁应进行金相检查。
