Repository: baxink/GitHub-Marine

# Knowledge Base

This directory stores reference materials, documentation, validated conclusions, and other citable knowledge resources.

## Structure

You can organize this however you prefer. Some suggested categories:

### `references/`
- Research papers and articles
- Technical documentation
- Standards and specifications

### `docs/`
- Process documentation
- How-to guides
- Organizational knowledge

## Usage

Organize files in whatever way makes sense for your work. The AI assistant will adapt to your organization style.

Validated conclusions from `research_研究/` should be migrated here with source traceability and a verification state when they become reusable.

File: knowledge/ccs-rules/CCS 材料与焊接规范 2025.md (part 6 of 13)
# 中国船级社
7.3.5.2 如有要求时，每一罐球化处理的铸铁应取一个金相试样。试样可从拉伸试样上制取，也可从浇铸阶段末段炉罐中取样。

7.3.5.3 试件检验应表明至少  $90\%$  的石墨呈分散的球状或絮状分布。表7.3.4.1列出供参考的典型的金相组织。

# 第4节 曲轴铸铁件

# 7.4.1 适用范围

7.4.1.1 本节对柴油机和制冷压缩机铸铁曲轴作了附加规定。灰铸铁曲轴仅适用于制冷压缩机。

# 7.4.2 热处理

7.4.2.1 曲轴铸铁件除已进行过完全退火、正火或淬火(油冷)和回火热处理外，在机加工前，应进行消除内应力的热处理。

7.4.2.2 如果对铸铁曲轴的轴颈进行表面硬化处理，则应将详细的工艺资料提交CCS认可。曲轴在进行这种处理前，应进行验证试验，并应征得CCS的同意。

# 7.4.3 试验材料

7.4.3.1 试件的尺寸应保证它们的力学性能确能代表曲轴铸铁件的平均力学性能。

7.4.3..2 对大型曲轴铸铁件，每个铸铁件的试件应从铸铁件本体截取或附带浇铸在铸铁件上。

7.4.3.3 对于每个重量不超过  $100\mathrm{kg}$  批量生产的小型曲轴铸铁件，可按本章7.3.3的规定浇铸试件。

# 7.4.4 力学性能

7.4.4.1 灰铸铁曲轴的抗拉强度应不小于  $300\mathrm{N} / \mathrm{mm}^2$  。球墨铸铁曲轴的抗拉强度应不小于  $490\mathrm{N} / \mathrm{mm}^2$  ，其力学性能应符合本章表7.3.4.1的要求。

7.4.4.2 除进行拉伸试验外，还应在每个铸铁件上进行硬度试验。球墨铸铁件的硬度值应符合本章表7.3.4.1的规定，灰铸铁曲轴的硬度值应符合公认的有关标准。

# 7.4.5 缺陷的修补

7.4.5.1 铸铁曲轴的缺陷不允许焊补，瑕疵不能用填充物填充。

# 7.4.6 无损检测

7.4.6.1 曲轴铸铁件在最终机加工后应进行磁粉检测。为此，检测表面应达到所需的粗糙度。磁粉检测的结果应提交CCS认可。

# 第8章 铝合金

# 第1节 一般规定

# 8.1.1 适用范围

8.1.1.1 本章规定适用于建造船体和设备的耐海水腐蚀的铝合金板材、型材(包括棒材和管材)、铝合金铆钉以及铝合金活塞。对于制造低温液化气运输球罐用铝合金，应提供有关试验资料交CCS审核。

8.1.1.2 其他铝合金的铸件和锻件可按公认的有关标准验收。

# 8.1.2 制造

8.1.2.1 除本章规定外，铝合金的制造与验收应符合本篇第1章和第2章的有关规定。

8.1.2.2 铝合金可采用经CCS认可的锭模以及连续或半连续铸造方法生产。板材应按其力学性能要求，采用热轧或冷轧方法制造，型材应采用挤压方法制造，管材可采用挤压或拉拔方法制造。

8.1.2.3 除另有协议外，铝合金的无损检测不作为验收条件，但制造厂应采取有效措施确保铝合金的内部质量。

# 8.1.3 化学成分

8.1.3.1 铝合金的化学成分应符合本章各节的有关要求。根据情况，CCS可要求进行耐腐蚀性及可焊性等特殊试验或提供有关资料。其他铝合金或不完全符合本章要求的铝合金，应经CCS同意后，方可选用。

# 8.1.4 试验

8.1.4.1 根据铝合金的种类，按本章各节的有关要求，可以单件或批量提交试验。如按批提交试验，则每批应由同一炉号(熔次)，同一化学成分、同一产品类型(如板材、型材、棒材等)、同一交货状态及尺寸规格相近(对板材为相同厚度)的材料组成。如产品以热处理状态交货，则每批应装同一炉内进行热处理或者使用连续热处理炉进行同一最终处理。

# 8.1.5 表面质量与尺寸等

8.1.5.1 铝合金产品表面不应有裂纹、分层、腐蚀、氧化夹杂物、起皮、气泡、硝盐痕和严重的机械损伤以及影响后续加工或使用的有害缺陷。缺陷的判定应符合公认的有关技术条件。

8.1.5.2 铝合金产品边缘应平齐、无毛刺、外形尺寸和公差范围应符合CCS接受的有关技术条件。

# 8.1.6 缺陷的修整

8.1.6.1 铝合金产品局部表面的轻微缺陷，在征得CCS验船师的同意后，可以用机加工或研磨的方法去除。任何修整部位的深度不得超出厚度的允许负偏差，且不允许对材料产生任何不利的影响。除非另有协议，所有的修整均应在CCS验船师在场下进行。

8.1.6.2 对不能按8.1.6.1中规定予以修整的表面缺陷，除能证明焊补不会影响该铝合金产品的强度和使用外，一般不允许对缺陷进行焊补。

# 8.1.7 标记

8.1.7.1 制造厂对经CCS检验合格的所有铝合金成品，应至少在一个位置清晰地标出CCS的标志和下列标记：

(1) 制造厂的名称或商标；

(2) 铝合金牌号和状态号；

(3) 耐腐蚀试验的标记 “M” (如有时);

(4) 能追溯产品全部生产过程的识别标志。

8.1.7.2 若相同产品以成捆包扎或使用容器包装交货时，则可在易于检查之处牢固地系上载有 8.1.7.1 规定内容的标签。

# 8.1.8 证书

8.1.8.1 制造厂应对所有经CCS检验合格的产品提供包括下列内容的合格证书：

(1) 订货方名称和合同号；

(2) 船名或结构项目号，若已知；

(3) 产品的数量、尺寸规格和重量;

(4) 铝合金牌号和交货状态；

(5) 铝合金化学成分；

(6) 制造批号或能追溯产品全部生产过程的识别标志；

(7) 力学性能试验结果；

(8) 腐蚀性能试验结果，如适用。

# 第2节 铝合金板材与型材

# 8.2.1 适用范围

8.2.1.1 本节规定适用于船体结构、上层建筑和其他海上设施建造用厚度为  $3\mathrm{mm} \sim 50\mathrm{mm}$  的铝合金板材和型材。但本节规定的铝合金一般不适用于工作温度低于  $-100^{\circ}\mathrm{C}$  的结构。

8.2.1.2 当使用本节规定以外的铝合金时，应将其化学成分、交货状态和力学性能提交CCS审核，经同意后，可用于船舶和海洋工程结构。

# 8.2.2 一般要求

8.2.2.1 铝合金板材与型材及其半成品应由CCS认可的生产厂制造。

8.2.2.2 铝合金应具有良好的耐海水腐蚀性和焊接性。

8.2.2.3 除有有效的保护措施(如阴极保护和/或有完整的涂装保护)外，AlSiMg系合金(6000系)一般不允许用于直接接触海水的构件。

# 8.2.3 化学成分

8.2.3.1 铝合金的熔炼化学成分应符合表8.2.3.1中的要求。


铝合金的化学成分  $(\%)$



表8.2.3.1


<table><tr><td rowspan="2">牌号</td><td rowspan="2">Si</td><td rowspan="2">Fe</td><td rowspan="2">Cu</td><td rowspan="2">Mn</td><td rowspan="2">Mg</td><td rowspan="2">Cr</td><td rowspan="2">Zn</td><td rowspan="2">Ti</td><td rowspan="2">Al</td><td colspan="2">其他元素①</td></tr><tr><td>每种</td><td>总量</td></tr><tr><td>5A01</td><td colspan="2">Si+Fe≤0.40</td><td>≤0.10</td><td>0.30~0.70</td><td>6.0~7.0</td><td>0.10~0.20</td><td>≤0.20</td><td>≤0.15</td><td>余量</td><td>≤0.05</td><td>≤0.15</td></tr><tr><td>5454</td><td>≤0.25</td><td>≤0.40</td><td>≤0.10</td><td>0.50~1.0</td><td>2.4~3.0</td><td>0.05~0.20</td><td>≤0.25</td><td>≤0.20</td><td>余量</td><td>≤0.05</td><td>≤0.15</td></tr><tr><td>5083</td><td>≤0.40</td><td>≤0.40</td><td>≤0.10</td><td>0.40~1.0</td><td>4.0~4.9</td><td>0.05~0.25</td><td>≤0.25</td><td>≤0.15</td><td>余量</td><td>≤0.05</td><td>≤0.15</td></tr><tr><td>5383</td><td>≤0.25</td><td>≤0.25</td><td>≤0.20</td><td>0.7~1.0</td><td>4.0~5.2</td><td>≤0.25</td><td>≤0.40</td><td>≤0.15</td><td>余量</td><td>≤0.05④</td><td>≤0.15④</td></tr><tr><td>5059</td><td>≤0.45</td><td>≤0.50</td><td>≤0.25</td><td>0.6~1.2</td><td>5.0~6.0</td><td>≤0.25</td><td>0.40~0.90</td><td>≤0.20</td><td>余量</td><td>≤0.05⑤</td><td>≤0.15⑤</td></tr><tr><td>5086</td><td>≤0.40</td><td>≤0.50</td><td>≤0.10</td><td>0.20~0.70</td><td>3.5~4.5</td><td>0.05~0.25</td><td>≤0.25</td><td>≤0.15</td><td>余量</td><td>≤0.05</td><td>≤0.15</td></tr><tr><td>5456</td><td>≤0.25</td><td>≤0.40</td><td>≤0.10</td><td>0.50~1.0</td><td>4.7~5.5</td><td>0.05~0.20</td><td>≤0.25</td><td>≤0.20</td><td>余量</td><td>≤0.05</td><td>≤0.15</td></tr><tr><td>5754</td><td>≤0.40</td><td>≤0.40</td><td>≤0.10</td><td>≤0.50②</td><td>2.6~3.6</td><td>≤0.30②</td><td>≤0.20</td><td>≤0.15</td><td>余量</td><td>≤0.05</td><td>≤0.15</td></tr><tr><td>6005A</td><td>0.50~0.90</td><td>≤0.35</td><td>≤0.30</td><td>≤0.50③</td><td>0.4~0.7</td><td>≤0.30③</td><td>≤0.20</td><td>≤0.10</td><td>余量</td><td>≤0.05</td><td>≤0.15</td></tr><tr><td>6061</td><td>0.40~0.80</td><td>≤0.7</td><td>0.15~0.40</td><td>≤0.15</td><td>0.8~1.2</td><td>0.04~0.35</td><td>≤0.25</td><td>≤0.15</td><td>余量</td><td>≤0.05</td><td>≤0.15</td></tr><tr><td>6082</td><td>0.7~1.3</td><td>≤0.50</td><td>≤0.10</td><td>0.40~1.0</td><td>0.6~1.2</td><td>≤0.25</td><td>≤0.20</td><td>≤0.10</td><td>余量</td><td>≤0.05</td><td>≤0.15</td></tr></table>


注：① 其他元素包括 Ni、Ga、V 和其他未显示成分限制的元素，常规试验时不必分析；



②  $0.10\% \leqslant \mathrm{Mn} + \mathrm{Cr} \leqslant 0.60\%$



③  $0.12\% \leqslant \mathrm{Mn} + \mathrm{Cr} \leqslant 0.50\%$ ;



④  $\mathrm{Zr} \leqslant 0.20$  ，其他元素的总量中不包括锆(Zr)；



⑤  $0.05\% \leqslant \mathrm{Zr} \leqslant 0.25\%$  ，其他元素的总量中不包括锆。


8.2.3.2 当铝合金冶炼厂以生产半成品交货时，应向验船师出具一份载明炉号和化学成分的证书。

8.2.3.3 验船师可以抽查铝合金冶炼厂的化学成分分析报告，尤其是当熔炼状态化学成分与最终产品化学成分相差较大时。

# 8.2.4 交货状态

8.2.4.1 铝合金板材、棒材、型材和管材可采用轧制、拔拉或挤压方法生产。

8.2.4.2 铝合金一般以下列状态交货：

O 一退火状态

H111—退火后经过轻微加工硬化处理(如矫正等)

H112—热加工成形的状态

H116—镁含量不小于  $3.0\%$  的铝合金，进行防腐蚀处理后的状态

H32—加工硬化后进行稳定化处理的状态

H321—镁含量不小于  $3.0\%$  的铝合金加工硬化后进行稳定化处理的状态

T5 —高温成形冷却后进行人工时效处理

T6 一固溶热处理后进行人工时效处理

8.2.4.3 轧制铝镁系合金一般以H111、H112、H116、H32、H321或O状态交货。

8.2.4.4 挤压成形铝镁合金一般以H111、H112或O状态交货。

8.2.4.5 挤压成形的铝硅镁系合金一般以T5或T6状态交货。

# 8.2.5 试验和检查

8.2.5.1 铝合金冶炼厂应检查每炉产品的化学成分，铝合金的化学成分应符合本节8.2.3.1的规定。

8.2.5.2 成品材料应具有规定的表面粗糙度，并无影响使用的内外部缺陷。轻微的表面缺陷可用打磨或机加工的方法去除，但应使材料的厚度保持在 8.2.5.3 允许的公差范围内。

8.2.5.3 制造厂应检验每批铝合金产品的尺寸偏差。铝合金轧制产品的厚度负偏差应符合表8.2.5.3的规定，挤压产品的厚度负偏差应满足公认的国家标准或国际标准。除厚度负偏差外的其他尺寸偏差应符合公认的国家标准或国际标准要求。


轧制产品的厚度负公差(mm)



表 8.2.5.3


<table><tr><td>名义宽度B(mm)名义厚度t(mm)</td><td>B≤1500</td><td>1500&lt;B≤2000</td><td>2000&lt;B≤3500</td></tr><tr><td>3≤t&lt;4</td><td>0.10</td><td>0.15</td><td>0.15</td></tr><tr><td>4≤t&lt;8</td><td>0.20</td><td>0.20</td><td>0.25</td></tr><tr><td>8≤t&lt;12</td><td>0.25</td><td>0.25</td><td>0.25</td></tr><tr><td>12≤t&lt;20</td><td>0.35</td><td>0.40</td><td>0.50</td></tr><tr><td>20≤t&lt;50</td><td>0.45</td><td>0.50</td><td>0.65</td></tr></table>

8.2.5.4 铝合金产品通常按批取样进行力学性能试验。每批铝合金材料应具有相同炉号、相同制造工艺、相同材料等级和状态、具有相似的形状和尺寸(对板材，相同板厚)。取样数量应符合  $8.2.5.5\sim 8.2.5.7$  的规定。

8.2.5.5 每批轧制材料应制取一个拉伸试样。当一批重量超过  $2000 \mathrm{~kg}$  时，应每  $2000 \mathrm{~kg}$  和余量各取一个拉伸试样。若单件产品(板材或卷材)重量大于  $2000 \mathrm{~kg}$ ，则仅取一个拉伸试样。

8.2.5.6 挤压产品应按表8.2.5.6要求取样进行试验。


挤压产品的取样数量



表8.2.5.6


<table><tr><td>产品名义重量</td><td>批重量</td><td>取样数量</td></tr><tr><td>&lt;1kg/m</td><td>1000kg和不足1000kg的余额</td><td>1个试件</td></tr><tr><td>1~5kg/m</td><td>2000kg和不足2000kg的余额</td><td>1个试件</td></tr><tr><td>&gt;5kg/m</td><td>3000kg和不足3000kg的余额</td><td>1个试件</td></tr></table>

8.2.5.7 制造厂对每批闭合型材应采用宏观断面试验或扩口试验证明其压合焊缝无未熔合。扩口试验可按下列要求进行：

(1) 最终热处理后，以每五根或不足五根为一批，取一根作试验材料。当型材长度超过  $6\mathrm{m}$  时，应对开始生产的每根型材均作为试验材料；如最初的  $3\sim 5$  根型材试验结果可接受，则可改为每五根取一根。

(2) 每根试料应从头尾两端载取两个试样。

(3) 试样应使其端面垂直于型材的轴线。边缘可用锉刀倒圆。

(4) 试样的长度应符合本篇第2章2.6.2的规定。

(5) 采用锥角至少为  $60^{\circ}$  的硬质钢锥，在环境温度下，对型材进行扩口试验。

(6) 如果确认试样系因焊接熔合不良而清晰地沿焊缝开裂，应判为不合格。

8.2.5.8 试验应按本篇第2章的有关规定进行。试验结果应符合本节8.2.7的有关规定。

8.2.5.9 若拉伸试验不符合要求，则可按本篇第1章1.2.6的有关规定进行复试并验收。

8.2.5.10 对以H116和H321状态交货，用于海船船体结构或经常与海水直接接触构件的5083,5383,5059,5086和5456铝镁系合金，应每批按8.2.5.11~8.2.5.13的规定进行腐蚀试验或检验。

8.2.5.11 在上述铝镁系合金认可时，制造厂一般应建立材料金相结构与耐蚀性之间的关系。制造厂应按ASTM B928中第9.4.1条规定的条件，对每种交货态和厚度范围摄取放大500倍的金相照片作为参考金相照片。参考金相照片应取自按ASTM G66要求进行剥落腐蚀试验后，试样没有明显剥蚀且点蚀率为PB级或更好的试件。该试件也应具有按ASTM G67要求进行试验后，失重不大于  $15\mathrm{mg/cm^2}$  的抗晶间腐蚀性能。CCS根据金相组织与耐蚀性之间的关系，认可主参考金相照片和腐蚀试验的结果。参考金相照片被认可后，不应再改变生产工艺。

8.2.5.12 每批以H116或H321状态验收的铝镁系(5000系)合金，应从随机的板或卷的一端的宽度中间取样进行金相检查。金相检查试样应按ASTM B928第9.6.1条规定的条件，使试样纵剖面垂直于轧制表面。在验船师在场时对试样金相组织与接受的参考金相照片进行比对。若金相组织显示在晶界处连续网状铝镁析出物超过接受的参考金相照片的证据时，该批材料应予以拒收或经验船师同意重新按ASTM G66和G67进行剥落腐蚀和晶间腐蚀试验。试验结果应为按ASTM G66要求进行试验后，试样没有明显剥蚀且点蚀率为PB级或更好；按ASTM G67要求进行试验后，失重不大于  $15\mathrm{mg/cm^2}$  。若试验结果满足8.2.5.11的要求，该批材料可以验收，否则就应拒收。

8.2.5.13 若不采用金相检查的方法，成品材料也可每批以在ASTM B928规定的条件，按ASTM G66和G67标准进行剥落腐蚀和晶间腐蚀试验。其验收条件应满足8.2.5.12的要求。

# 8.2.6 试件与试样

8.2.6.1 轧制产品的拉伸试件应取自于材料纵向的端部，宽度的1/3处；挤压产品的拉伸试件应在产品最厚处距外表面半径1/2至1/3处。

8.2.6.2 拉伸试样的取向应符合下列要求：

(1) 轧制产品通常进行横向取样试验，如果产品宽度不足以得到横向试样，或在应变强化铝合金的情况下，允许以纵向取样。

(2) 挤压产品通常纵向取样进行试验。

8.2.6.3 取出的试样上应标记产品的批号、取样位置和取向。

8.2.6.4 试件上截取试样应符合下列规定：

(1) 对厚度小于或等于  $12.5\mathrm{mm}$  的铝合金产品，应采用本规范第1篇表2.2.2.1中序号1非比例试样2的板状试样。试样加工时应保留两个轧制面。

(2) 对厚度超过  $12.5 \mathrm{~mm}$  的铝合金产品, 应采用本篇表 2.2.2.1 中序号 2 的圆形试样。取样时, 对厚度小于或等于  $40 \mathrm{~mm}$  的产品, 试样的中心线应位于产品的中心, 当产品厚度超过  $40 \mathrm{~mm}$  时, 试样的中心线应位于厚度的四分之一处。

8.2.6.5 腐蚀试验或金相检查照片的试样应从下列部位制取，试样的纵截面垂直于材料的轧制表面：

(1) 对卷材：在每一卷材的端部的宽度中间；

(2) 对板材：从一批板材中随机抽取一张，在其端部的宽度中间。

晶间腐蚀试样的取样方向和评估区域参见图8.2.6.5。

![](images/b09518063a9a94bd10899a77386b0a012ba6165b3640614fb24dda3df74211d2.jpg)



图中阴影部分为晶间腐蚀试样的评估区域



注：① 试验时对厚度  $12.5\mathrm{mm}$  及以下的材料，应采用标距长度为  $50\mathrm{mm}$  的断后伸长率，当材料厚度大于  $12.5\mathrm{mm}$  时，应采用  $5d$  断后伸长率。



图8.2.6.5 晶间腐蚀试样的取样方向和评估区域



② 对厚度小于及等于  $6.3\mathrm{mm}$  的材料，为  $8\%$


# 8.2.7 力学性能

8.2.7.1 轧制成形铝合金在各种状态下的力学性能应分别符合表8.2.7.1的规定。


轧制铝合金的力学性能  $(3\mathrm{mm}\leqslant t\leqslant 50\mathrm{mm})$



表8.2.7.1


<table><tr><td rowspan="2">牌号</td><td rowspan="2">状态</td><td rowspan="2">厚度t(mm)</td><td rowspan="2">规定非比例延伸强度Rp0.2(N/mm²)</td><td rowspan="2">抗拉强度Rm(N/mm²)</td><td colspan="2">最低断后伸长率A①(%)</td></tr><tr><td>50mm</td><td>5d</td></tr><tr><td rowspan="3">5A01</td><td>O</td><td>3≤t≤50</td><td>≥165</td><td>≥325</td><td colspan="2">10</td></tr><tr><td>H112</td><td>3≤t≤50</td><td>≥165</td><td>≥325</td><td colspan="2">10</td></tr><tr><td>H32</td><td>3≤t≤50</td><td>≥245</td><td>≥365</td><td colspan="2">8</td></tr><tr><td rowspan="5">5454</td><td>O</td><td>3≤t≤50</td><td>≥85</td><td>215~285</td><td>17</td><td>16</td></tr><tr><td rowspan="2">H112</td><td>6≤t≤12.5</td><td>≥125</td><td>≥220</td><td>8</td><td>-</td></tr><tr><td>12.5&lt;t≤50</td><td>≥85</td><td>≥215</td><td>-</td><td>9</td></tr><tr><td rowspan="2">H32</td><td>3≤t≤6.3</td><td>≥180</td><td>250~305</td><td>8</td><td>-</td></tr><tr><td>6.3&lt;t≤50</td><td>≥180</td><td>250~305</td><td>-</td><td>10</td></tr><tr><td rowspan="5">5083</td><td>O</td><td>3≤t≤50</td><td>≥125</td><td>275~350</td><td>16</td><td>14</td></tr><tr><td>H111</td><td>3≤t≤50</td><td>≥125</td><td>275~350</td><td>16</td><td>14</td></tr><tr><td>H112</td><td>3≤t≤50</td><td>≥125</td><td>≥275</td><td>12</td><td>10</td></tr><tr><td>H116</td><td>3≤t≤50</td><td>≥215</td><td>≥305</td><td>10</td><td>10</td></tr><tr><td>H321</td><td>3≤t≤50</td><td>215~295</td><td>305~385</td><td>12</td><td>10</td></tr><tr><td rowspan="4">5383</td><td>O</td><td>3≤t≤50</td><td>≥145</td><td>≥290</td><td>-</td><td>17</td></tr><tr><td>H111</td><td>3≤t≤50</td><td>≥145</td><td>≥290</td><td>-</td><td>17</td></tr><tr><td>H116</td><td>3≤t≤50</td><td>≥220</td><td>≥305</td><td>10</td><td>10</td></tr><tr><td>H321</td><td>3≤t≤50</td><td>≥220</td><td>≥305</td><td>10</td><td>10</td></tr><tr><td rowspan="6">5059</td><td>O</td><td>3≤t≤50</td><td>≥160</td><td>≥330</td><td>24</td><td>24</td></tr><tr><td>H111</td><td>3≤t≤50</td><td>≥160</td><td>≥330</td><td>24</td><td>24</td></tr><tr><td rowspan="2">H116</td><td>3≤t≤20</td><td>≥270</td><td>≥370</td><td>10</td><td>10</td></tr><tr><td>20&lt;t≤50</td><td>≥260</td><td>≥360</td><td>-</td><td>10</td></tr><tr><td rowspan="2">H321</td><td>3≤t≤20</td><td>≥270</td><td>≥370</td><td>10</td><td>10</td></tr><tr><td>20&lt;t≤50</td><td>≥260</td><td>≥360</td><td>-</td><td>10</td></tr><tr><td>5086</td><td>O</td><td>3≤t≤50</td><td>≥95</td><td>240~305</td><td>16</td><td>14</td></tr><tr><td rowspan="4"></td><td>H111</td><td>3≤t≤50</td><td>≥95</td><td>240~305</td><td>16</td><td>14</td></tr><tr><td rowspan="2">H112</td><td>3≤t≤12.5</td><td>≥125</td><td>≥250</td><td>8</td><td colspan="1">-</td></tr><tr><td>12.5&lt;t≤50</td><td>≥105</td><td>≥240</td><td>-</td><td colspan="1">9</td></tr><tr><td>H116</td><td>3≤t≤50</td><td>≥195</td><td>≥275</td><td>10²</td><td colspan="1">9</td></tr><tr><td rowspan="8">5456</td><td rowspan="2">O</td><td>3≤t≤6.3</td><td>130~205</td><td>290~365</td><td>16</td><td>-</td></tr><tr><td>6.3&lt;t≤50</td><td>125~205</td><td>285~360</td><td>16</td><td colspan="1">14</td></tr><tr><td rowspan="3">H116</td><td>3≤t≤30</td><td>≥230</td><td>≥315</td><td>10</td><td colspan="1">10</td></tr><tr><td>30&lt;t≤40</td><td>≥215</td><td>≥305</td><td>-</td><td colspan="1">10</td></tr><tr><td>40&lt;t≤50</td><td>≥200</td><td>≥285</td><td>-</td><td colspan="1">10</td></tr><tr><td rowspan="3">H321</td><td>3≤t≤12.5</td><td>230~315</td><td>315~405</td><td>12</td><td colspan="1">-</td></tr><tr><td>12.5&lt;t≤40</td><td>215~305</td><td>305~385</td><td>-</td><td colspan="1">10</td></tr><tr><td>40&lt;t≤50</td><td>200~295</td><td>285~370</td><td>-</td><td colspan="1">10</td></tr><tr><td rowspan="2">5754</td><td>O</td><td>3≤t≤50</td><td>≥80</td><td>190~240</td><td>18</td><td>17</td></tr><tr><td>H111</td><td>3≤t≤50</td><td>≥80</td><td>190~240</td><td>18</td><td colspan="1">17</td></tr></table>


(3) O 状态和 H111 状态的力学性能相同。因为这些状态代表着不同处理工艺, 为了防止双重证书, 特予以分别列出。



注：① 试验时对厚度  $12.5\mathrm{mm}$  及以下的材料，应采用标距长度为  $50\mathrm{mm}$  的伸长率，当材料厚度大于  $12.5\mathrm{mm}$  时，应采用  $5d$  伸长率。



② 表中数据纵向或横向试样均适用。


# 8.2.7.2 挤压成形铝合金在各种状态下的力学性能应分别符合表8.2.7.2的规定。


挤压成形铝合金的力学性能



表8.2.7.2


<table><tr><td rowspan="2">牌号</td><td rowspan="2">状态</td><td rowspan="2">厚度t(mm)</td><td rowspan="2">规定非比例伸长强度Rp0.2(N/mm²)</td><td rowspan="2">抗拉强度Rm(N/mm²)</td><td colspan="2">最低断后伸长率A①②(%)</td></tr><tr><td>50mm</td><td>5d</td></tr><tr><td>5A01</td><td>H112</td><td>3≤t≤50</td><td>≥170</td><td>≥330</td><td colspan="2">10</td></tr><tr><td>5454</td><td>H112</td><td>3≤t≤50</td><td>≥100</td><td>≥230</td><td colspan="2">10</td></tr><tr><td rowspan="3">5083</td><td>O</td><td>3≤t≤50</td><td>≥110</td><td>270~350</td><td>14</td><td>12</td></tr><tr><td>H111</td><td>3≤t≤50</td><td>≥165</td><td>≥275</td><td>12</td><td>10</td></tr><tr><td>H112</td><td>3≤t≤50</td><td>≥110</td><td>≥270</td><td>12</td><td>10</td></tr><tr><td rowspan="3">5383</td><td>O</td><td>3≤t≤50</td><td>≥145</td><td>≥290</td><td>17</td><td>17</td></tr><tr><td>H111</td><td>3≤t≤50</td><td>≥145</td><td>≥290</td><td>17</td><td>17</td></tr><tr><td>H112</td><td>3≤t≤50</td><td>≥190</td><td>≥310</td><td></td><td>13</td></tr><tr><td>5059</td><td>H112</td><td>3≤t≤50</td><td>≥200</td><td>≥330</td><td></td><td>10</td></tr><tr><td rowspan="3">5086</td><td>O</td><td>3≤t≤50</td><td>≥95</td><td>240~315</td><td>14</td><td>12</td></tr><tr><td>H111</td><td>3≤t≤50</td><td>≥145</td><td>≥250</td><td>12</td><td>10</td></tr><tr><td>H112</td><td>3≤t≤50</td><td>≥95</td><td>≥240</td><td>12</td><td>10</td></tr><tr><td>5456</td><td>H112</td><td>3≤t≤50</td><td>≥130</td><td>≥300</td><td colspan="2">10</td></tr><tr><td>5754</td><td>H112</td><td>3≤t≤50</td><td>≥80</td><td>≥180</td><td colspan="2">10</td></tr><tr><td rowspan="3">6005A</td><td>T5</td><td>3≤t≤50</td><td>≥215</td><td>≥260</td><td>9</td><td>8</td></tr><tr><td rowspan="2">T6</td><td>3≤t≤10</td><td>≥215</td><td>≥260</td><td>8</td><td>6</td></tr><tr><td>10&lt;t≤50</td><td>≥200</td><td>≥250</td><td>8</td><td>6</td></tr><tr><td>6061</td><td>T6</td><td>3≤t≤50</td><td>≥240</td><td>≥260</td><td>10</td><td>8</td></tr><tr><td>6082</td><td>T5</td><td>3≤t≤50</td><td>≥230</td><td>≥270</td><td>8</td><td>6</td></tr><tr><td rowspan="2"></td><td rowspan="2">T6</td><td>3≤t≤5</td><td>≥250</td><td>≥290</td><td>6</td><td></td></tr><tr><td>5＜t≤50</td><td>≥260</td><td>≥310</td><td>10</td><td colspan="1">8</td></tr></table>


③ 对于厚度小于  $3\mathrm{mm}$  的铝合金的力学性能应满足公认标准的要求并经CCS同意。


# 第3节 铝合金铆钉

# 8.3.1 适用范围

8.3.1.1 本节规定适用于船用铝合金铆钉。

# 8.3.2 化学成分

8.3.2.1 用于制造铆钉的线材，其化学成分应符合表8.3.2.1的规定。


铝合金铆钉的化学成分



表8.3.2.1


<table><tr><td rowspan="2">牌号</td><td rowspan="2">原牌号</td><td colspan="11">化学成分(%)</td></tr><tr><td>Si</td><td>Fe</td><td>Cu</td><td>Mn</td><td>Mg</td><td>Cr</td><td>Zn</td><td>Ti①</td><td>Al</td><td>其他元素</td><td>杂质元素①</td></tr><tr><td>5052</td><td>AlMg2.5</td><td>≤0.25</td><td>≤0.40</td><td>≤0.10</td><td>≤0.10</td><td>2.2~2.8</td><td>0.15~0.35</td><td>≤0.10</td><td>-</td><td>余量</td><td>0.10≤Zr≤0.20</td><td rowspan="5">每种≤0.05总量≤0.15</td></tr><tr><td>5754</td><td>AlMg3</td><td>≤0.40</td><td>≤0.40</td><td>≤0.10</td><td>≤0.50②</td><td>2.6~3.6</td><td>≤0.30②</td><td>≤0.20</td><td>≤0.15</td><td>余量</td><td></td></tr><tr><td>5154A</td><td>AlMg3.5</td><td>≤0.50</td><td>≤0.50</td><td>≤0.10</td><td>≤0.50③</td><td>3.1~3.9</td><td>≤0.25③</td><td>≤0.20</td><td>≤0.20</td><td>余量</td><td></td></tr><tr><td>5086</td><td>AlMg4</td><td>≤0.40</td><td>≤0.50</td><td>≤0.10</td><td>0.20~0.70</td><td>3.5~4.5</td><td>0.05~0.25</td><td>≤0.25</td><td>≤0.15</td><td>余量</td><td></td></tr><tr><td>6082</td><td>AlSi1Mg</td><td>0.7~1.3</td><td>≤0.50</td><td>≤0.10</td><td>0.40~1.0</td><td>0.6~1.2</td><td>≤0.25</td><td>≤0.20</td><td>≤0.10</td><td>余量</td><td></td></tr></table>


注 ① Ti 可以全部或部分由其他细化晶粒元素代替。



②  $0.10\% \leqslant \mathrm{Mn} + \mathrm{Cr} \leqslant 0.60\%$



③  $0.10\% \leqslant \mathrm{Mn} + \mathrm{Cr} \leqslant 0.50\%$


# 8.3.3 热处理

8.3.3.1 铆钉用线材或铆钉成品应以下列状态之一提交检验：

(1) 退火；

(2) 固溶处理加时效处理。

# 8.3.4 试样与试验

8.3.4.1 用于制造铆钉的线材可按批提交试验。如果一批的重量超过  $250\mathrm{kg}$ ，则应从每  $250\mathrm{kg}$  或不足  $250\mathrm{kg}$  的余额中各取一个拉伸试样和一个镦粗试样。

8.3.4.2 必要时，可要求进行铆钉用线材的剪切试验，试验结果应符合公认的有关标准。

8.3.4.3 提交试验的每批线材，应由同一炉号熔次、同一化学成分，同一直径的材料组成，且每批线材应装入同一炉内，按模拟成品铆钉的热处理方式，对线材整个截面进行同一热处理。

8.3.4.4 试样截取方向和部位，应符合本章8.2.6.2的规定。拉伸试样的制备和尺寸，应符合本篇第2章的规定；镦粗试样端面应与其轴线垂直，其长度等于试样的直径。

# 8.3.5 力学性能

8.3.5.1 拉伸试验结果应符合表8.3.5.1的规定。


铝合金铆钉的力学性能



表8.3.5.1


<table><tr><td>牌号</td><td>状态</td><td>规定非比例伸长应力Rp0.2不小于(N/mm²)</td><td>抗拉强度Rm不小于(N/mm²)</td><td>伸长率A5不小于(%)</td></tr><tr><td>5052</td><td>O</td><td>70</td><td>170</td><td>16</td></tr><tr><td>5754</td><td>O</td><td>80</td><td>190</td><td>16</td></tr><tr><td>5154A</td><td>O</td><td>90</td><td>210</td><td>16</td></tr><tr><td>5086</td><td>O</td><td>100</td><td>230</td><td>16</td></tr><tr><td>6082</td><td>T6</td><td>115</td><td>200</td><td>16</td></tr></table>


注：表中数据适用于所有厚度或直径


8.3.5.2 镦粗试验应在常温下进行，镦粗试样应压缩到使其直径增大到不小于原来直径的1.6倍，且无裂纹出现。

# 8.3.6 成品铆钉的试验

8.3.6.1 对于成品铆钉，应以每  $100\mathrm{kg}$  或不足  $100\mathrm{kg}$  的余额各取一个镦粗试样，按本节8.3.5.2的规定进行镦粗试验。

若试验不符合要求，可再取双倍数量的铆钉进行复试，如复试中仍有不合格者，则该批铆钉不合格。

# 第4节 铝合金活塞

# 8.4.1 制造

8.4.1.1 柴油机铝合金活塞可用铸造铝合金制造。其铸件应按本篇第1章和第2章及本节的规定进行制造和试验。如果采用其他铝合金，其化学成分和力学性能应符合设计要求，并提交CCS备查。

# 8.4.2 检验项目

8.4.2.1 铝合金活塞铸件的检验项目如下：

(1) 化学成分：按炉取样；

(2) 拉伸试验：每炉取1个试样，试样尺寸应符合本篇第2章表2.2.2.1的规定；

(3) 硬度试验；

(4) 宏观检查：每件检验。

# 8.4.3 化学成分和力学性能

8.4.3.1 铝合金活塞的化学成分和力学性能应符合表8.4.3.1(1)、(2)的规定。


铝合金活塞的化学成分



表8.4.3.1(1)


<table><tr><td rowspan="2">材料牌号</td><td rowspan="2">合金代号</td><td colspan="6">化学成分 %</td></tr><tr><td>Si</td><td>Cu</td><td>Mn</td><td>Mg</td><td>Ni</td><td>Al</td></tr><tr><td>ZAlSi12Cu2Mg1</td><td>ZL108</td><td>11~13</td><td>1~2</td><td>0.3~0.9</td><td>0.4~1.0</td><td>-</td><td>余量</td></tr><tr><td>ZAlSi12Cu1Mg1Ni1</td><td>ZL109</td><td>11~13</td><td>0.5~1.5</td><td>-</td><td>0.8~1.3</td><td>0.8~1.5</td><td>余量</td></tr><tr><td>ZAlSi5Cu6Mg</td><td>ZL110</td><td>4~6</td><td>5~8</td><td>-</td><td>0.2~0.5</td><td>-</td><td>余量</td></tr></table>


铝合金活塞的力学性能



表8.4.3.1(2)


<table><tr><td>材料牌号</td><td>合金代号</td><td>抗拉强度
Rm
(N/mm²)不小于</td><td>硬度
HBW不小于</td><td>交货态</td></tr><tr><td>ZAlSi12Cu2Mg1</td><td>ZL108</td><td>200</td><td>85</td><td>人工时效(T5)</td></tr><tr><td>材料牌号</td><td>合金代号</td><td>抗拉强度\(R_{m}\)(N/mm2)不小于</td><td>硬度HBW不小于</td><td>交货态</td></tr><tr><td></td><td>ZL108</td><td>260</td><td>90</td><td>固溶处理加完全人工时效(T6)</td></tr><tr><td rowspan="2">ZAlSi12Cu1Mg1Ni1</td><td>ZL109</td><td>195</td><td>90</td><td>人工时效(T5)</td></tr><tr><td>ZL109</td><td>245</td><td>100</td><td colspan="1">固溶处理加完全人工时效(T6)</td></tr><tr><td>ZAlSi5Cu6Mg</td><td>ZL110</td><td>170</td><td>90</td><td>人工时效(T5)</td></tr></table>

# 8.4.4 宏观检查

8.4.4.1 铸件表面不应有气孔、裂纹等有害缺陷。

# 第5节 钢-铝过渡接头

# 8.5.1 适用范围

8.5.1.1 本节规定适用于船舶的钢结构和铝合金结构间连接用的过渡接头。

# 8.5.2 一般要求

8.5.2.1 钢-铝过渡接头应由CCS认可的工厂生产。

8.5.2.2 制造厂应提供过渡接头的技术说明书(包括焊接过程中界面处允许承受的最高温度)。

8.5.2.3 钢-铝过渡接头由两层或三层金属组成，基层是钢板，覆层是铝合金。对三层的过渡接头，中间过渡层可以是钛或铝。

8.5.2.4 基层材料通常应为符合本篇第3章第2节相关要求的一般强度船体结构用钢。

8.5.2.5 覆层材料通常应为符合本章第2节相关要求的船用铝合金。

8.5.2.6 用于过渡层的工业纯钛或纯铝应符合公认的标准。

# 8.5.3 制造方法

8.5.3.1 应采用爆炸焊方法制成复合板。

8.5.3.2 用机加工方法将复合板加工成条状、块状或其他形状的过渡接头。

# 8.5.4 目视检查和超声波检测

8.5.4.1 每张复合板应采用  $100\%$  目视检查和超声波检测，以确定界面未复合区域的范围。未复合区域及其周围各  $25\mathrm{mm}$  范围内的板材应予截弃。

8.5.4.2 超声波检测方法应符合公认标准。

# 8.5.5 力学性能试验

8.5.5.1 按批取样提交检验。每批由3张或3张以下同时生产且具有相同的材质、相同尺寸和相同的爆炸焊工艺的复合板组成。在其中的1张板两对角处各取1组试样进行试验。

8.5.5.2 每组试样包括以下试验项目：

(1) 拉伸试验2个：用厚度方向拉伸试验或粘结试验(见图8.5.5.2)测界面分离时的极限拉伸强度，且其中1个试样应在试验前加热到界面允许承受的最高温度并保温约  $15\mathrm{min}$ ，冷却到室温后进行试验；

(2) 剪切试验 2 个: 测界面的剪切强度, 且其中 1 个试样应在试验前加热到界面允许承受的最高温度并保温约  $15 \mathrm{~min}$ , 冷却到室温后进行试验。若中间过渡层为钛时应增加 2 个试样, 在两个界面处分别测上述条件下的剪切强度;

(3) 侧弯试验1个：压头直径为  $6t(t$  为试样厚度)，弯曲角度为  $90^{\circ}$  。


压头


![](images/61717d8ca603cea6be317d9c7ea7fecb6b8fb2038ac86d8176af11cbb8f4b238.jpg)


![](images/9e277cb447929421b4c6992914ead0ccfcf28044dd7030856e6873e8bcf8fa1e.jpg)



试样


![](images/231c35a87dc9f5b475ebe6c6e6df9a411e659102288c28aa24a61c92f2be822e.jpg)


![](images/b2d1a1abf24f2afdcdcbd3835008f60be760f357e420361c1363240f5b500ba1.jpg)



单位：m



基座


![](images/5b901f21f1496cdee7f097e73ddf23270da4d5d2da6c1d9e3ea04fd22c1ff638.jpg)



(a) 粘结试验示意图



(b) 粘结试验试样推荐尺寸



图8.5.5.2 粘结试验图


8.5.5.3 以上试验的试验方法应符合公认标准。

8.5.5.4 试验结果应符合制造厂技术条件的规定。

8.5.5.5 当以上任一项力学性能试验结果不符合要求时，对不合格的项目，允许在原板上再取2倍数量的试样进行复试，复试结果均合格者，则这批产品可以验收。若复试结果仍有不合格，则对该批产品逐张进行检验。

# 第6节 铝合金搅拌摩擦焊带筋板

# 8.6.1 适用范围

8.6.1.1 本节规定适用于船舶与海洋工程的铝及铝合金搅拌摩擦焊带筋板。

# 8.6.2 一般要求

8.6.2.1 铝合金搅拌摩擦焊带筋板应由CCS认可的工厂生产。

8.6.2.2 铝合金材料通常应为符合本章第2节相关要求的船用铝合金。

# 8.6.3 制造方法

8.6.3.1 应由数块带筋板条拼接而成，带筋板条之间通过搅拌摩擦焊接连接而成。

# 8.6.4 目视检测、无损检测、尺寸检测和宏观金相检测

8.6.4.1 铝合金搅拌摩擦焊带筋板可进行目视检测、无损检测、尺寸检测或宏观金相检测。

8.6.4.2 每批由不超过5吨相同的材质和相同的搅拌摩擦焊工艺的带筋板中截取宏观金相试样1个。目视检测、无损检测、尺寸检测和宏观金相检测方法和结果应符合CCS《船舶焊接检验指南》或相关公

认标准的要求。

# 8.6.5 力学性能试验

8.6.5.1 不超过 5 吨相同的材质和相同的搅拌摩擦焊工艺的带筋板可组批进行试验，每批应截取焊缝横向拉伸试样 1 个，试样从距焊接试板起始位置  $50\mathrm{mm}$  或 3 倍焊接接头厚度（取大者）处截取，试样尺寸应符合本篇第 2 章表 2.2.2.1 的规定。

8.6.5.2 弯曲试验的组批应符合 8.6.5.1 的要求，弯曲试样的截取应满足下列要求：

(1) 焊缝数量不超过 10 条的板取 2 组弯曲试样（第一条焊缝和倒数第二条焊缝），弯曲试样从距焊接试板起始位置  $50\mathrm{mm}$  或 3 倍焊接接头厚度（取大者）处截取；

(2) 焊缝数量大于 10 条的板取 3 组弯曲试样（第一条焊缝，中间焊缝和倒数第二条焊缝），弯曲试样从距焊接试板起始位置  $50\mathrm{mm}$  或 3 倍焊接接头厚度（取大者）处截取；

(3) 弯曲试样压头直径应符合本规范第 3 篇 1.2.4.2(2)的要求。

8.6.5.3 以上试验的试验方法应符合本篇或相关公认标准要求。

8.6.5.4 力学性能试验结果应符合表8.6.5.4的要求。


焊接接头力学性能要求



表8.6.5.4


<table><tr><td>焊接接头厚度</td><td>状态</td><td>抗拉强度不小于①②</td><td>弯曲性能③</td></tr><tr><td rowspan="2">≤5mm</td><td>T4④</td><td>0.8Rm</td><td rowspan="4">弯曲角度至少为150°,试验后试样的受拉表面应不出现长度超过3mm的开口缺陷</td></tr><tr><td>T5和T6</td><td>0.7Rm</td></tr><tr><td rowspan="2">&gt;5mm</td><td>T4④</td><td>0.7Rm</td></tr><tr><td>T5和T6</td><td>0.6Rm</td></tr></table>


注：①  $R_{m}$  为母材规定的抗拉强度；



(2) 如焊后未进行热处理, 应符合自然时效状态的要求;



③ 经CCS同意，可按公认标准或制造厂技术条件的规定验收；



④ T4 交货状态为固溶热处理后进行自然时效处理。


8.6.5.5 当以上任一项力学性能试验结果不符合要求时，对不合格的项目，允许在原板上再取2倍数量的试样进行复试，复试结果均合格者，则这批产品可以验收。若复试结果仍有不合格，则对该批产品逐张进行检验。

# 第9章 其他有色金属

# 第1节 铜质螺旋桨

# 9.1.1 适用范围

9.1.1.1 本节规定适用于铜合金铸造螺旋桨(包括桨叶和桨毂)。

9.1.1.2 铸造铜合金螺旋桨及其部件的制造和试验，应符合本篇第1章和第2章及本节的有关规定。

# 9.1.2 认可

9.1.2.1 制造厂(包括铸造厂和机加工厂)应按CCS规定申请工厂认可。

9.1.2.2 认可的螺旋桨生产厂应接受CCS年度复查。年度复查应核查工厂的质保体系、生产、试验、检测设备的技术状况和精度。对不经常生产的工厂除前述外，尚应按认可试验内容进行考核。

# 9.1.3 化学成分

9.1.3.1 铜质螺旋桨及其部件材料的化学成分一般应符合如表9.1.3.1所示。如果采用表9.1.3.1以外的铜合金，应提交有关技术资料(包括化学成分、热处理工艺、力学性能和耐海水腐蚀性能等)，经CCS同意，可按公认的有关标准验收。


螺旋桨用铜合金的典型化学成分



表9.1.3.1


<table><tr><td>合金</td><td colspan="8">化学成分(%)</td></tr><tr><td>类型</td><td>Cu</td><td>Al</td><td>Mn</td><td>Zn</td><td>Fe</td><td>Ni</td><td>Sn</td><td>Pb</td></tr><tr><td>1级锰青铜(CU1)</td><td>52~62</td><td>0.5~3.0</td><td>0.5~4.0</td><td>35~40</td><td>0.5~2.5</td><td>≤1.0</td><td>≤1.5</td><td>≤0.5</td></tr><tr><td>2级镍锰青铜(CU2)</td><td>50~57</td><td>0.5~2.0</td><td>1.0~4.0</td><td>33~38</td><td>0.5~2.5</td><td>3.0~8.0</td><td>≤1.5</td><td>≤0.5</td></tr><tr><td>3级镍铝青铜(CU3)</td><td>77~82</td><td>7.0~11.0</td><td>0.5~4.0</td><td>≤1.0</td><td>2.0~6.0</td><td>3.0~6.0</td><td>≤0.1</td><td>≤0.03</td></tr><tr><td>4级锰铝青铜(CU4)</td><td>70~80</td><td>6.5~9.0</td><td>8.0~20.0</td><td>≤6.0</td><td>2.0~5.0</td><td>1.5~3.0</td><td>≤1.0</td><td>≤0.05</td></tr></table>

9.1.3.2 对于CU1和CU2合金，制造厂应测定其  $\alpha$  相和  $\beta$  相的含量。  $\alpha$  相应不低于  $25\%$  ，  $\beta$  相应保持低含量以保证足够的冷加工塑性和耐腐蚀疲劳性能。

9.1.3.3 为保证 CU1 和 CU2 的金相组织中  $\alpha$  相的比例，可控制铜合金的锌当量不超过  $45\%$  。锌当量按下式确定：

$$
锌当量 = 100 - \frac {100 \times C u \%}{100 + A} (\%)
$$

式中：  $A = 1\times \mathrm{Sn}\% +5\times \mathrm{Al}\% -0.5\times \mathrm{Mn}\% -0.1\times \mathrm{Fe}\% -2.3\times \mathrm{Ni}\%$

若能保证  $\alpha$  相达到或超过  $25\%$  时，可不考虑锌当量的要求。

# 9.1.4 制造与热处理

9.1.4.1 浇铸螺旋桨或其部件的铜合金应采用干燥的砂型进行浇铸，液态金属一般应经脱气处理，浇铸时应控制浇铸速度，防止产生过大的紊流；同时也应有适当的装置并防止炉渣进入型腔。

9.1.4.2 浇铸方法应确保其内部不存在降低其使用性能的铸造缺陷，如气孔、缩孔、裂纹和较大的非金属夹渣。

9.1.4.3 若采用单独浇铸的试样时，浇铸试样的模具材料应与制造螺旋浆的模具材料相同，并在与螺旋桨相同的条件下冷却。

9.1.4.4 螺旋桨或其部件的铸件可采用后续的退火热处理消除残余应力，其详细工艺资料应经审核。消应力热处理的温度和保温时间可参见表9.1.4.4。


消应力热处理的温度和保温时间



表9.1.4.4


<table><tr><td rowspan="2">合金类别
消除应力热处理温度(℃)</td><td colspan="2">CU1和CU2</td><td colspan="2">CU3和CU4</td></tr><tr><td>每25mm厚度保温时间(h)</td><td>推荐最大总热处理时间(h)</td><td>每25mm厚度保温时间(h)</td><td>推荐最大总热处理时间(h)</td></tr><tr><td>350</td><td>5</td><td>15</td><td>-</td><td>-</td></tr><tr><td>400</td><td>1</td><td>5</td><td>-</td><td>-</td></tr><tr><td>450</td><td>1/2</td><td>2</td><td>5</td><td>15</td></tr><tr><td>500</td><td>1/4</td><td>1</td><td>1</td><td>5</td></tr><tr><td>550</td><td>1/4①</td><td>1/2①</td><td>1/2②</td><td>2②</td></tr><tr><td>600</td><td>-</td><td>-</td><td>1/4②</td><td>1②</td></tr></table>


注：① 适用于CU2合金。



② 仅适用于CU4合金。


# 9.1.4.5 铸件可以铸态或经适当热处理交货。

# 9.1.5 试样

9.1.5.1 铜质螺旋桨一般采用如图 9.1.5.1 所示的单独浇铸的吉尔型试件。若采用附连的试件，则试件应尽可能位于桨叶的 0.5R 与 0.6R 之间 (R 为螺旋桨的半径)。也可采用其他公认的标准规定的单独浇铸的试样。

![](images/644141e8ab0f9fc3507efe79cf97d27e854fc0a6c657f24e7d6f779d4dd414c3.jpg)



$\mathrm{H}\geqslant 100\mathrm{mm}$  ；  $\mathrm{B}\geqslant 50\mathrm{mm}$  ；  $\mathrm{L} > 150\mathrm{mm}$  ；  $\mathrm{T}\geqslant 15\mathrm{mm}$  ；  $\mathrm{D}\geqslant 25\mathrm{mm}$



图9.1.5.1 吉尔型试件


# 9.1.5.2

（1）通常每一炉液体金属应至少制取1个力学试件；

（2）如果一炉液体金属浇注多个铸件，则应至少从该炉液体金属中制取1个力学试件；

(3) 如果由两炉或多炉液体金属浇注单个或多个铸件, 则每炉液体金属至少制取 1 个力学试件。

9.1.5.3 如螺旋桨需经热处理，则试件应与之一起进行处理。切取试样时，不应使用热加工方法。

9.1.5.4 每个试件应按本规范第 1 篇第 2 章表 2.2.2.1 中序号 2 的规定制取圆形比例拉伸试样。

9.1.5.5 如要从整体铸件中提取试样，应经CCS同意。尽可能将试样放置在叶片0.5-0.6R的位置（R为螺旋桨的半径），同时测试样品必须经过非加热方式从铸件中取出。

# 9.1.6 试验与检验

9.1.6.1 铜质螺旋桨及其部件应逐炉进行化学成分分析，其结果应符合本节9.1.3的有关规定。

9.1.6.2 CU1和CU2型合金的螺旋桨产品应逐炉取样进行金相检验，测定  $\alpha$  相的比例。  $\alpha$  相的比例应取5次读数的平均值。测定结果应符合9.1.3.2的要求。

9.1.6.3 力学性能试验应测定其抗拉强度、 $0.2\%$  规定非比例延伸强度和断后伸长率。分离试样的试验结果应符合表9.1.6.3所示的数值要求。连体浇铸试样的力学性能要求应经CCS特别同意。


螺旋桨铜合金的力学性能



表9.1.6.3


<table><tr><td>合金类型</td><td>规定非比例延伸强度Rp0.2N/mm²</td><td>抗拉强度RmN/mm²</td><td>断后伸长率A5%</td></tr><tr><td>1级锰青铜(CU1)</td><td>≥175</td><td>≥440</td><td>≥20</td></tr><tr><td>2级镍锰青铜(CU2)</td><td>≥175</td><td>≥440</td><td>≥20</td></tr><tr><td>3级镍铝青铜(CU3)</td><td>≥245</td><td>≥590</td><td>≥16</td></tr><tr><td>4级锰铝青铜(CU4)</td><td>≥275</td><td>≥630</td><td>≥18</td></tr></table>

9.1.6.4 螺旋桨铸件宜在制造过程的所有阶段均进行外观检查。并且在最终裸露状态下提交验船师进行整个外表面的全面目视检查。此项检查还应包括桨毂。

9.1.6.5 制造厂应对产品的尺寸、形状公差和表面粗糙度进行检查。尺寸检查的报告应提交验船师审核，验船师可要求在其在场时核查。检查结果应符合认可图纸的要求。

9.1.6.6 铸件上的微小缺陷如夹沙、夹渣、冷疤等均应予以修饰；较大的影响使用的缺陷如非金属夹杂、缩孔、气孔和裂纹等应用适当的方法予以消除，并按本规范第3篇第8章第4节的有关规定进行修补。

9.1.6.7 每个螺旋桨及其产品应按本规范第3篇第8章第4节的有关规定进行无损检测，并提供无损检测报告。

9.1.6.8 若发现有必须修补的缺陷，应按本规范第3篇第8章第4节的有关规定进行修补，并对修补处进行无损检测，证实产品符合要求。

9.1.6.9 若对焊补范围有怀疑时，验船师可要求对怀疑区域进行酸蚀(例如用氯化铁)观察。

9.1.6.10 所有螺旋桨均应根据批准的图纸进行静态平衡试验。对额定转速在  $500\mathrm{r / min}$  以上的螺旋桨应进行动态平衡试验。

# 9.1.7 标记和证书

9.1.7.1 每个铸造螺旋桨应由制造厂做下列适当标记：

a) 材料等级或其缩写符号；

b) 制造厂标记；

c) 炉号或其他能追溯铸件整个制造过程的标记；

d) 成品桨重量;

e) CCS 证书号;

f) 冰级符号(当适用时);

g) 大侧斜角螺旋桨的侧斜角；

h) 最终检验的日期；

i) CCS的标记。

9.1.7.2 每一已检验合格的铸造螺旋桨应具有下列内容的合格证书：

a) 订货方名或订货号；

b) 船名或船舶工程号，当已知时；

c) (图纸中对铸件的相关描述(如图号等);

d) 螺旋桨的直径、桨叶数、螺距、旋向；

e) 大侧斜角螺旋桨的侧斜角；

f) 成品桨重量；

g) 合金型号、各炉的化学成分;

h) 铸件的炉号或浇铸批号；

i) 铸件的标识号；

j) 无损检测方法及其结果；

k) 力学性能试验结果；

1) 金相检查中  $\alpha$  相的比例(仅适用于CU1和CU2合金)。

# 第2节 铸铜合金

# 9.2.1 适用范围

9.2.1.1 本节规定适用于阀体、泵壳体、轴套、衬套和其他配件的铜合金铸件。

9.2.1.2 铸件应按本篇第1章和第2章及本节的规定进行制造和试验。若采用本节规定以外的铸铜合金，经CCS同意，可按公认的有关标准验收。

# 9.2.2 制造

9.2.2.1 所有的铸件应由CCS认可的铸造厂进行制造。

9.2.2.2 铸件可根据其形状选用砂型浇铸、冷硬浇铸、离心浇铸和连续浇铸等铸造方法。

# 9.2.3 铸件质量

9.2.3.1 所有铸件应清理光整，不应有缩孔、疏松、气孔、裂纹、夹渣以及影响其使用的表面或内部缺陷。

# 9.2.4 化学成分

9.2.4.1 铸件的化学成分应符合表9.2.4.1的规定。


铸铜合金的化学成分



表9.2.4.1


<table><tr><td rowspan="2">牌号</td><td colspan="8">化学成分(%)</td><td rowspan="2">应用范围</td></tr><tr><td>Cu</td><td>Sn</td><td>Zn</td><td>Pb</td><td>Ni</td><td>Mn</td><td>P</td><td>Fe</td></tr><tr><td>铜锡磷青铜90/10</td><td>余量</td><td>9.0~11.0</td><td>≤0.50</td><td>≤0.75</td><td>≤0.5</td><td>-</td><td>≤0.50</td><td>-</td><td>轴套、衬套、阀体、泵壳体和配件</td></tr><tr><td>炮铜88/10/2</td><td>余量</td><td>8.5~11.0</td><td>1.0~3.0</td><td>≤1.5</td><td>≤1.0</td><td>-</td><td>-</td><td>-</td><td>轴套、阀体和配件</td></tr><tr><td>炮铜83/7/4/6</td><td>余量</td><td>6.0~8.0</td><td>3.0~5.0</td><td>5.0~7.0</td><td>≤2.0</td><td>-</td><td>-</td><td>-</td><td>轴套和衬套</td></tr><tr><td>铅炮铜85/5/5/5</td><td>余量</td><td>4.0~6.0</td><td>4.0~6.0</td><td>4.0~6.0</td><td>≤2.0</td><td>-</td><td>-</td><td>-</td><td>衬套、阀体和配件</td></tr><tr><td>铜镍铁合金90/10</td><td>余量</td><td>-</td><td>-</td><td>-</td><td>9.0~11.0</td><td>0.50~1.0</td><td>-</td><td>1.0~1.8</td><td>阀体、泵壳体和配件</td></tr><tr><td>铜镍铁合金70/30</td><td>余量</td><td>-</td><td>-</td><td>-</td><td>29.0~32.0</td><td>0.50~1.50</td><td>-</td><td>0.40~1.0</td><td>轴套、阀体、泵壳体和配件</td></tr></table>


注：制造厂应保证其他元素的含量在标准的范围之内。


9.2.4.2 铸锭生产厂所提供的化学成分，应符合相关公认标准的要求。

# 9.2.5 热处理

9.2.5.1 铸件可以铸态或适当的热处理状态交货。

# 9.2.6 力学性能

9.2.6.1 相同炉号，相近尺寸的小型铜合金铸件，可以每炉不超过1吨为一批，取样进行试验。力学性能试件可按本章图9.1.5.1吉尔型试件单独浇铸，也可从产品上直接取样。

9.2.6.2 如铸件以热处理状态交货，则试件应进行相同的热处理。

9.2.6.3 每一试件上应制备1个拉伸试样，试样尺寸应符合本篇表2.2.2.1的规定。

9.2.6.4 铸件的拉伸试验结果应符合表9.2.6.4的规定。


铸铜合金的力学性能



表9.2.6.4


<table><tr><td>合金牌号</td><td>抗拉强度
Rm
(N/mm²)</td><td>规定非比例延伸强度
Rp0.2
(N/mm²)</td><td>伸长率
A5
(%)</td></tr><tr><td>合金牌号</td><td>抗拉强度\(R_{m}\)(N/mm2)</td><td>规定非比例延伸强度\(R_{p0.2}\)(N/mm2)</td><td>伸长率\(A_{5}\)(%)</td></tr><tr><td>铜锡磷青铜90/10</td><td>≥250</td><td>≥120</td><td>≥15</td></tr><tr><td>炮铜88/10/2</td><td>≥270</td><td>≥130</td><td>≥13</td></tr><tr><td>炮铜83/7/4/6</td><td>≥270</td><td>≥130</td><td>≥16</td></tr><tr><td>铅炮铜85/5/5/5</td><td>≥200</td><td>≥100</td><td>≥16</td></tr><tr><td>铜镍铁合金90/10</td><td>≥320</td><td>≥160</td><td>≥20</td></tr><tr><td>铜镍铁合金70/30</td><td>≥420</td><td>≥220</td><td>≥20</td></tr></table>

# 9.2.7 外观检查

9.2.7.1 所有铸件应经清理后提交验船师进行内、外表面检查。

# 9.2.8 缺陷的修整

9.2.8.1 对有局部气孔的铸件，若孔隙对铸件强度无有害影响，经验船师同意，可采用适当的塑性填充物加以填充。

9.2.8.2 若确有必要用焊补方法修整缺陷时，应事先征得验船师同意，并将缺陷的数量、大小、部位和焊补工艺提交CCS备查。对铅含量大于  $0.5\%$  的铜合金轴瓦，不允许焊补。

# 9.2.9 压力试验

9.2.9.1 若对铸件有压力试验要求，则应在有验船师在场的情况下进行试验。

# 9.2.10 标记

9.2.10.1 制造厂应对经CCS检验合格的所有铸件，在不少于一个位置上清晰地标出下列标记：

(1) CCS检验标志；

(2) 炉罐号或可以追溯铸件制造过程的标记；

(3) 试验压力(如有时)；

(4) 铸件材料的牌号或等级；

(5) 证书号。

当标识面积不允许时，则至少应标出上述(1)~(3)三项。

钢印应用油漆框出，以求明显易认。

# 9.2.11 合格证书

9.2.11.1 制造厂应对每一铸件提交包括下列内容的合格证书：

(1) 订货方名称和合同号；

(2) 铸件说明；

(3) 炉罐号；

(4) 铸锭或某一铸次的化学成分；

(5) 热处理规程；

(6) 焊补说明(如有时)。

# 第3节 铜管

# 9.3.1 适用范围

9.3.1.1 本节规定适用于冷凝器、热交换器和压力管系用的铜合金管材。

9.3.1.2 除III级压力管外，所有管子应按本篇第1章和第2章及本节的规定进行制造和试验。

# 9.3.2 制造

9.3.2.1 所有的管子应由CCS认可的工厂进行制造。

9.3.2.2 管子一般应采用无缝工艺制造，如采用焊接管，应将其性能和制造方法提交CCS认可。

# 9.3.3 质量

9.3.3.1 管子质量应符合本篇第4章的有关要求。

# 9.3.4 化学成分

9.3.4.1 管子的化学成分应符合表9.3.4.1的规定。


铜管的化学成分



表9.3.4.1


<table><tr><td rowspan="2">牌号</td><td colspan="8">化学成分(%)</td></tr><tr><td>Cu</td><td>As</td><td>Fe</td><td>Pb</td><td>Ni</td><td>A1</td><td>Mn</td><td>Zn</td></tr><tr><td>铝黄铜</td><td>76.0~79.0</td><td>0.02~0.06</td><td>≤0.06</td><td>≤0.07</td><td>-</td><td>1.8~2.5</td><td></td><td>余量</td></tr><tr><td>铜镍铁合金90/10</td><td>余量</td><td>-</td><td>1.0~2.0</td><td>-</td><td>9.0~11.0</td><td>-</td><td>0.50~1.0</td><td>-</td></tr><tr><td>铜镍铁合金70/30</td><td>余量</td><td>-</td><td>0.4~1.0</td><td>-</td><td>29.0~33.0</td><td>-</td><td>0.50~1.5</td><td>-</td></tr></table>


注：除表中的主要元素含量外，制造厂还应保证其他元素含量在CCS认可的范围之内。


# 9.3.5 热处理

9.3.5.1 所有的管子均应进行退火处理。铝黄铜管若在退火后进行矫直，则应作消除应力热处理。

# 9.3.6 力学性能和工艺性能

9.3.6.1 管子可按同一材料、同一尺寸和同一热处理规程为一批提交试验，每批管子应不超过300根。

9.3.6.2 每批管子的试验项目和取样数量如下：

(1) 拉伸试验：至少取1个试样；

(2) 压扁试验：至少取1个试样；

(3) 扩口试验：至少取1个试样；

如果管子以盘卷交货时，则每批至少应任取1卷，每10圈或不足10圈的余量应截取1个试样。

9.3.6.3 力学性能试验方法和试样尺寸应符合本篇第2章的规定。压扁试验应将管子试样压扁至管子内表面相碰为止，试样上应无破裂或裂纹。扩口试验应采用夹角为  $45^{\circ}$  的钢锥头，将管子外径扩大  $30\%$  ，扩大部分应无破裂和裂纹。

9.3.6.4 管子的力学性能应符合表9.3.6.4的规定。


铜管的力学性能



表9.3.6.4


<table><tr><td>合金牌号</td><td>抗拉强度Rm
不小于
(N/mm²)</td><td>规定非比例延伸强度Rp0.2
不小于
(N/mm²)</td><td>断后伸长率A5
不小于
(%)</td></tr><tr><td>铝黄铜</td><td>320</td><td>110</td><td>35</td></tr><tr><td>铜镍铁合金90/10</td><td>270</td><td>100</td><td>30</td></tr><tr><td>铜镍铁合金70/30</td><td>360</td><td>120</td><td>30</td></tr></table>

# 9.3.7 应力腐蚀开裂试验

9.3.7.1 铝黄铜管子应按批进行应力腐蚀开裂试验，其方法如下：

(1) 从每批管子中，任选一根管子，割取一段长度为  $150\mathrm{mm}$  的管子作为试样；

(2) 将试样浸入硝酸亚汞溶液中，保持  $2 \mathrm{~h}$ ;

(3) 从溶液中取出试样后，用  $5 \sim 10$  倍放大镜观察其内外表面，应无裂纹出现；

(4) 若试样出现裂纹，则该试样所代表的所有管子应全部拒收。但经消除内应力后，仍可重新提交试验。

# 9.3.8 液压试验

9.3.8.1 每根管子均应进行液压试验，试验压力应为管子设计压力的1.5倍，最大一般不必超过7.0MPa。管子应在试验压力下保持足够时间，以便进行验证和检查。经液压试验的管子不应有漏水、裂纹和变形现象出现。经CCS同意，亦可用涡流检测代替液压试验。

# 9.3.9 目检和缺陷修整

9.3.9.1 应对所有的管子进行内外表面的目检和尺寸校核。管子表面应光滑清洁，不应有针孔、裂缝、气泡、分层和绿锈等缺陷存在。

9.3.9.2 表面缺陷不允许用焊补方法修整，但可用打磨方法予以消除，经打磨的部位与管子的表面应平滑过渡，且不应超出允许的尺寸公差。

# 9.3.10 标记

9.3.10.1 制造厂应对每批管子清晰地标上CCS的标志和下列标记：

(1) 制造厂名称或产品商标；

(2) 材料牌号。

9.3.10.2 不可在管子上使用硬印作上述标记。

# 9.3.11 合格证书

9.3.11.1 制造厂应对每批管子提供具有下列内容的合格证书：

(1) 订货方名称和合同号；

(2) 材料的技术规格或等级；

(3) 产品名称和尺寸；

(4) 炉罐号和化学成分；

(5) 力学及工艺性能试验结果；

(6) 应力腐蚀开裂试验结果；

(7) 液压试验结果。

# 第4节 钛合金板

# 9.4.1 适用范围

9.4.1.1 本节规定适用于船舶或海洋工程用厚度在  $3\mathrm{mm}$  及以上的钛合金板。

9.4.1.2 采用本节规定以外的钛合金板，应将其化学成分、力学性能和应用场合等资料提交CCS审核，经同意后，可按公认的有关标准验收。

# 9.4.2 制造

9.4.2.1 钛合金板应由经CCS认可的工厂生产。

9.4.2.2 除本节规定以外，钛合金的制造和试验应符合本篇第1章和第2章的有关规定。

9.4.2.3 钛合金的熔炼应在真空条件下进行。若采用真空自耗炉重熔冶炼，其自耗电极禁止使用钨极氩弧焊焊接，且其熔炼次数应不少于2次，以保证材料的化学均匀性。

9.4.2.4 钛合金板通常应采用轧制方法制造。

9.4.2.5 除合同规定外，钛合金板通常以退火态交货。

# 9.4.3 表面质量

9.4.3.1 板表面不应有影响使用的缺欠，如裂纹、起皮、氧化皮、折皱、金属或非金属夹杂物、过碱洗痕迹等。

9.4.3.2 钛合金板的产品边缘应平齐、无毛刺、外形尺寸和公差范围应符合CCS接受的有关技术条件。

9.4.3.3 轻微的表面缺陷允许打磨去除。打磨一般应以轧制方向进行，打磨后的表面应形成平滑过渡，且厚度不低于技术条件所规定的最小厚度。不允许采用焊补的方法修整表面缺陷。

# 9.4.4 化学成分

9.4.4.1 钛合金铸锭厂应对每炉产品进行熔炼化学成分分析。化学成分应满足表9.4.4.1的要求。


钛合金的化学成分  $(\%)$



表9.4.4.1


<table><tr><td rowspan="2">牌号</td><td rowspan="2">名义化学成分</td><td rowspan="2">铝Al</td><td rowspan="2">钼Mo</td><td rowspan="2">锡Sn</td><td rowspan="2">锆Zr</td><td rowspan="2">钒V</td><td rowspan="2">硅Si</td><td rowspan="2">铌Nb</td><td rowspan="2">氮N</td><td rowspan="2">碳C</td><td rowspan="2">氢H</td><td rowspan="2">铁Fe</td><td rowspan="2">氧O</td><td colspan="2">其他元素</td><td rowspan="2">钛Ti</td></tr><tr><td>单</td><td>总</td></tr><tr><td>TA7</td><td>Ti-5Al-2.5Sn</td><td>4.0~6.0</td><td>-</td><td>2.0~3.0</td><td>-</td><td>-</td><td>-</td><td></td><td>0.05</td><td>0.08</td><td>0.015</td><td>0.50</td><td>0.20</td><td>0.10</td><td>0.40</td><td>余量</td></tr><tr><td>TA18</td><td>Ti-3Al-2.5V</td><td>2.0~3.5</td><td>-</td><td>-</td><td>-</td><td>1.5~3.0</td><td>-</td><td></td><td>0.05</td><td>0.08</td><td>0.015</td><td>0.25</td><td>0.12</td><td>0.10</td><td>0.30</td><td>余量</td></tr><tr><td>TC4</td><td>Ti-6Al-4V</td><td>5.5~6.75</td><td>-</td><td>-</td><td>-</td><td>3.5~4.5</td><td>-</td><td></td><td>0.05</td><td>0.08</td><td>0.015</td><td>0.30</td><td>0.20</td><td>0.10</td><td>0.40</td><td>余量</td></tr><tr><td>TC4 ELI</td><td>Ti-6Al-4V ELI</td><td>5.5~6.5</td><td>-</td><td>-</td><td>-</td><td>3.5~4.5</td><td>-</td><td></td><td>0.03</td><td>0.08</td><td>0.012</td><td>0.25</td><td>0.13</td><td>0.10</td><td>0.40</td><td>余量</td></tr><tr><td>TA31(Ti80)</td><td>Ti-6Al-3Nb-2Zr-Mo</td><td>5.5~6.5</td><td>0.6~1.5</td><td>-</td><td>1.5~2.5</td><td>-</td><td>0.15</td><td>2.5~3.5</td><td>0.05</td><td>0.10</td><td>0.015</td><td>0.25</td><td>0.15</td><td>0.10</td><td>0.30</td><td>余量</td></tr></table>


注：表中数据除有区间的表示外，其他值均为最高限值。


# 9.4.5 力学性能

9.4.5.1 应在每批(同一炉号、同一制造方法、同一厚度、同一热处理炉次)的板中至少抽取 1 张（当一批板多于 4 张时，应抽取 2 张板），在板材的端部距板边约  $1/4$  板宽处切取一个试料。

9.4.5.2 每块试料中应按如下要求制取1个拉伸试样和1组3个夏比冲击试样(对板厚大于  $10\mathrm{mm}$  者)和2个弯曲试样：

(1) 拉伸试样应采用本篇第2章表2.2.2.1中序号1的板状比例试样（但试样宽度可按相关公认标准或为  $12.5\mathrm{mm}$  的P7试样）；对厚度大于  $40\mathrm{mm}$  者也可采用序号2的圆棒形比例试样(但试样直径可为 $5\mathrm{mm}$  )，此时试样的轴线应位于板的1/4厚度处；

(2) 对板的厚度不大于  $40 \mathrm{~mm}$  时，冲击试样应为试样边缘距板轧制表面不大于  $2 \mathrm{~mm}$  处；若产品厚度超过  $40 \mathrm{~mm}$  时，试样的轴线应位于板材的  $1 / 4$  厚度处。试样轴线应垂直于轧制方向，试样的缺口应垂直于轧制面；

(3) 2个弯曲试样的受拉面应至少各保持一个原轧制面，且其轴线应垂直于轧制方向。试样宽度为  $15\mathrm{mm}$ ，对于厚度超过  $5\mathrm{mm}$  的板，可单面减薄至  $5\mathrm{mm}$ 。

9.4.5.3 力学性能的试样制备和试验应按本篇第2章相关规定进行。弯曲试验应使板两个轧制面均受到试验。

9.4.5.4 钛合金的力学性能应满足表9.4.5.4的规定。


钛合金的力学性能



表9.4.5.4


<table><tr><td rowspan="2">牌号</td><td rowspan="2">名义化学成分</td><td rowspan="2">板厚mm</td><td rowspan="2">规定非比例延伸强度Rp0.2N/mm²</td><td rowspan="2">抗拉强度RmN/mm²</td><td rowspan="2">伸长率A%</td><td rowspan="2">夏比V缺口冲击功①J</td><td colspan="2">弯曲试验②</td></tr><tr><td>直径D</td><td>弯曲角度a</td></tr><tr><td>TA7</td><td>Ti-5Al-2.5Sn</td><td>≤10</td><td>≥685</td><td>735~930</td><td>≥12</td><td>-</td><td>9t</td><td>105°</td></tr><tr><td>TA18</td><td>Ti-3Al-2.5V</td><td>≤10</td><td>≥485</td><td>590~735</td><td>≥15</td><td>-</td><td>6t</td><td>105°</td></tr><tr><td>TC4</td><td>Ti-6Al-4V</td><td>≤80</td><td>≥825</td><td>≥895</td><td>≥10</td><td>≥20</td><td>10t</td><td>105°</td></tr><tr><td>TC4 ELI</td><td>Ti-6Al-4V ELI</td><td>≤100</td><td>≥795</td><td>≥860</td><td>≥10</td><td>≥24</td><td>10t</td><td>105°</td></tr><tr><td rowspan="2">TA31(Ti80)</td><td rowspan="2">Ti-6Al-3Nb-2Zr-Mo</td><td>≤25</td><td>≥785</td><td>≥880</td><td>≥12</td><td>≥47</td><td>8t</td><td>105°</td></tr><tr><td>&gt;25~100</td><td>≥740</td><td>≥810</td><td>≥10</td><td>≥40</td><td>8t</td><td>105°</td></tr></table>


注：① 试验在常温下进行。对TA7和TA18合金的冲击值可由合同规定。



② 弯曲试样的受拉表面应无肉眼可见裂纹。


# 9.4.6 无损检测

9.4.6.1 若合同规定对板应进行无损检测时，应按合同要求进行无损检测。

# 9.4.7 标识与证书

9.4.7.1 板制造厂对检验合格的每一件钛板(薄板可叠放打包)在一个位置处清晰地标出 CCS 检验标

识和下列标记：

(1) 制造厂名；

(2) 材料的牌号和交货状态；

(3) 能够追溯钛材全部生产过程的编号或缩写；

(4) 如订货方有要求时，可标上订货合同号或其他识别标记。

9.4.7.2 每批板应附有材料的合格证书。合格证书应至少包括下列内容：

(1) 订货方名称和合同号；

(2) 材料的牌号、炉批号和交货状态；

(3) 材料的规格和数量；

(4) 材料化学成分和力学性能。

# 第5节 钛及钛合金管

# 9.5.1 一般规定

9.5.1.1 本节规定适用于船舶和海洋工程一般用途的钛及钛合金管。

9.5.1.2 采用本节规定以外的钛及钛合金管，应将其化学成分、力学性能和应用场合等资料提交CCS审核，经同意后，可按公认的有关标准验收。

# 9.5.2 制造

9.5.2.1 钛及钛合金管应由经CCS认可的工厂生产。

9.5.2.2 除本节规定以外，钛合金管的制造和试验应符合本篇第1章、第2章和第4章的有关规定。

9.5.2.3 钛及钛合金的熔炼应在真空条件下进行。若采用真空自耗炉重熔冶炼，应采用2次或以上的重熔工艺，以保证材料的化学成分均匀性和组织均质性，并降低氧化和氮化夹杂物水平。

9.5.2.4 钛合金管可采用轧制、焊接或焊接加轧制的方法制造。

9.5.2.5 焊接管可以退火态的轧制板带卷制后，用TIG焊或MIG方法焊接而成。若需采用填充材料时，采用的填充材料应与母材相适应。

9.5.2.6 钛及钛合金管的制造质量应符合本规范本篇第4章4.1.3的相关规定。

# 9.5.3 热处理

9.5.3.1 除合同另有规定外，钛及钛合金管应以退火态交货。

9.5.3.2 对于冷轧加工的管，通常应在不低于  $540^{\circ}\mathrm{C}$  的温度下进行退火；对热加工的管，若加工终止温度不低于  $760^{\circ}\mathrm{C}$  时，可不必进一步热处理。

# 9.5.4 化学成分

9.5.4.1 钛合金铸锭厂应对每炉产品进行熔炼化学成分分析。化学成分应满足表9.5.4.1的要求。


钛和钛合金管的化学成分 (%)



表9.5.4.1


<table><tr><td rowspan="2">牌号</td><td rowspan="2">名义化学成分</td><td rowspan="2">钛
Ti</td><td rowspan="2">钼
Mo</td><td rowspan="2">钯
Pd</td><td rowspan="2">镍
Ni</td><td rowspan="2">铁
Fe</td><td rowspan="2">碳
C</td><td rowspan="2">氮
N</td><td rowspan="2">氢
H</td><td rowspan="2">氧
