Repository: baxink/GitHub-Marine

# Knowledge Base

This directory stores reference materials, documentation, validated conclusions, and other citable knowledge resources.

## Structure

You can organize this however you prefer. Some suggested categories:

### `references/`
- Research papers and articles
- Technical documentation
- Standards and specifications

### `docs/`
- Process documentation
- How-to guides
- Organizational knowledge

## Usage

Organize files in whatever way makes sense for your work. The AI assistant will adapt to your organization style.

Validated conclusions from `research_研究/` should be migrated here with source traceability and a verification state when they become reusable.

File: knowledge/ccs-rules/CCS 材料与焊接规范 2025.md (part 7 of 13)
# 中国船级社
O</td><td colspan="2">其他元素</td></tr><tr><td>单一</td><td>总和</td></tr><tr><td>TA2</td><td>工业纯钛</td><td>余量</td><td>-</td><td>-</td><td>-</td><td>0.30</td><td>0.08</td><td>0.03</td><td>0.015</td><td>0.25</td><td>0.10</td><td>0.40</td></tr><tr><td>TA3</td><td>工业纯钛</td><td>余量</td><td>-</td><td>-</td><td>-</td><td>0.30</td><td>0.08</td><td>0.05</td><td>0.015</td><td>0.35</td><td>0.10</td><td>0.40</td></tr><tr><td>TA9</td><td>Ti-0.2Pd</td><td>余量</td><td>-</td><td>0.12~0.25</td><td>-</td><td>0.30</td><td>0.08</td><td>0.03</td><td>0.015</td><td>0.25</td><td>0.10</td><td>0.40</td></tr><tr><td>TA9-1</td><td>Ti-0.2Pd</td><td>余量</td><td>-</td><td>0.12~0.25</td><td>-</td><td>0.20</td><td>0.08</td><td>0.03</td><td>0.015</td><td>0.18</td><td>0.10</td><td>0.40</td></tr><tr><td>TA10</td><td>Ti-0.3Mo-0.8Ni</td><td>余量</td><td>0.2~0.4</td><td>-</td><td>0.6~0.9</td><td>0.30</td><td>0.08</td><td>0.03</td><td>0.015</td><td>0.25</td><td>0.10</td><td>0.40</td></tr></table>


注：表中数据除有区间的表示外，其他值均为最高限值。


# 9.5.5 力学性能

9.5.5.1 钛管和钛合金管可按批进行检查和试验。每批管材应由同一炉号、同一制造方法、同一规格、同一热处理炉次的钛管组成。

9.5.5.2 每批管材中按  $2\%$  的比例随机抽取不少于2根，按下述要求进行取样试验：

(1) 每根管取一个拉伸试样和一个压扁试样；

(2) 当订货方有要求，每根管截取一个弯曲试样。

9.5.5.3 拉伸和压扁试验的试样和试验应符合本篇第2章的有关规定。压扁试验时，当管径小于等于  $25.4\mathrm{mm}$  时，压扁系数取0.04；对管径大于  $25.4\mathrm{mm}$  时，压扁系数取为0.06。对TA10合金，压扁系数取为0.04。

9.5.5.4 钛及钛合金管的力学性能应满足表9.5.5.4的规定。


钛及钛合金管的力学性能



表9.5.5.4


<table><tr><td>牌号</td><td>名义化学成分</td><td>交货状态</td><td>规定非比例延伸强度Rp0.2N/mm²</td><td>抗拉强度RmN/mm²</td><td>伸长率A50%</td></tr><tr><td>TA2</td><td>工业纯钛</td><td>退火</td><td>275~450</td><td>≥345</td><td>≥20</td></tr><tr><td>TA3</td><td>工业纯钛</td><td>退火</td><td>380~550</td><td>≥500</td><td>≥18</td></tr><tr><td>TA9</td><td>Ti-0.2Pd</td><td>退火</td><td>275~450</td><td>≥400</td><td>≥20</td></tr><tr><td>TA9-1</td><td>Ti-0.2Pd</td><td>退火</td><td>140~310</td><td>≥240</td><td>≥24</td></tr><tr><td>TA10</td><td>Ti-0.3Mo-0.8Ni</td><td>退火</td><td>≥300</td><td>≥460</td><td>≥18</td></tr></table>

# 9.5.6 无损检测与液压试验

9.5.6.1 所有钛和钛合金管均应在制造厂进行无损检测和液压试验。

9.5.6.2 无损检测可按公认标准(如GB/T12969)的规定进行涡流或超声波检测。

9.5.6.3 如无合同规定，液压试验的压力可按下述公式确定。但一般对管径不超过  $76\mathrm{mm}$  的管，试验压力不必超过  $17.2\mathrm{MPa}$ ；对管径超过  $76\mathrm{mm}$  的管，试验压力也不必超过  $19.3\mathrm{MPa}$ 。

$$
P = \frac {k S t}{\frac {D}{2} - 0 . 4 t}
$$

式中：  $P$  ——试验压力，  $\mathrm{MPa}$

$k$  ——试验压力系数，对无缝管取1，对焊接管取0.85；

$S$  ——管子的许用应力，一般取材料规定非比例延伸强度最小值的  $50\%$  ，  $\mathrm{MPa}$

$t$  ——管壁厚度， $\mathrm{mm}$ ；

$D$  ——管的名义外径， $\mathrm{mm}$ 。

9.5.6.4 液压试验时，试验压力应保持至少5s，管材应不出现畸变或泄漏。

# 9.5.7 标识与证书

9.5.7.1 制造厂应在检验合格的每一根钛管或钛合金管上清晰地标出CCS标识和下列标记：

(1) 制造厂名或商标；

(2) 材料的牌号和规格；

(3) 能够追溯钛管全部生产过程的编号或缩写。

9.5.7.2 每批管应附有材料的合格证书。合格证书应至少包括下列内容：

(1) 订货方名称和合同号；

(2) 材料的牌号、炉批号和交货状态；

(3) 材料的规格和数量；

(4) 材料化学成分和力学性能。

# 第6节 轴承合金

# 9.6.1 制造

9.6.1.1 船舶机械用的轴承，可采用锡基轴承合金、铅基轴承合金、铝基轴承合金及铜铅合金等制造。

# 9.6.2 检验项目

9.6.2.1 轴承合金的检验项目如下：

(1) 化学分析：按炉取样；

(2) 宏观检查：每件检验；

(3) 粘结检查：每件检验；

(4) 显微分析和硬度检查：对柴油机的主轴承、连杆上下端的轴承和推力轴承的白合金，必要时应作显微分析(放大100倍)和硬度检查。对于涡轮机轴承合金，每只都应作显微分析和硬度检查；

(5) 金相组织检查：仅对铜铅合金作检查。

# 9.6.3 化学成分

9.6.3.1 轴承合金的化学成分应符合表9.6.3.1的规定。


轴承合金的化学成分表



表9.6.3.1


<table><tr><td rowspan="2">牌号</td><td colspan="5">化学成分(%)</td></tr><tr><td>Sn</td><td>Cu</td><td>Sb</td><td>Fb</td><td>A1</td></tr><tr><td>ChSnSb11-6</td><td>余量</td><td>5.5~6.5</td><td>10~12</td><td>-</td><td>-</td></tr><tr><td>ChPbSb7.5-3</td><td>余量</td><td>3~4</td><td>7~8</td><td>-</td><td>-</td></tr><tr><td>ChPbSb16-16-1.8</td><td>15~17</td><td>1.5~2</td><td>15~17</td><td>余量</td><td>-</td></tr><tr><td>ChPbSb15-5.5-2.8</td><td>5~6</td><td>2.5~3</td><td>14~16</td><td>余量</td><td>-</td></tr><tr><td>QPb30</td><td>-</td><td>余量</td><td>-</td><td>27~33</td><td>-</td></tr><tr><td>(201)锡铜铝-钢双金属板</td><td>20</td><td>1</td><td>-</td><td>-</td><td>余量</td></tr></table>

# 9.6.4 其他要求

9.6.4.1 每块轴承合金的表面应光滑、整洁，应无熔渣和非金属夹杂物存在。

9.6.4.2 轴承合金应能与轴承壳牢固地粘结在一起。

9.6.4.3 铜铅合金在金相组织检查中，铅应以中等粒度、呈圆粒状或断续网状均匀分布于铜基体中，无块状析出。

# 第10章 设备

# 第1节锚

# 10.1.1 一般规定

10.1.1.1 本节规定适用于以铸造、锻造、焊接等工艺方法制造的锚头、锚柄和锚卸扣的材料、制造、试验和发证。

10.1.1.2 所有锚的设计均应经认可。在制造过程中对设计有任何变化应事先得到 CCS 的同意。

10.1.1.3 普通锚应为通常采用的“无杆型”锚。锚应按CCS接受的标准设计和制造。

10.1.1.4 本节规定的大抓力锚是指其抓力至少为相同重量普通无杆锚抓力2倍的锚。

10.1.1.5 本节规定的超大抓力锚是指其抓力至少为相同重量普通无杆锚抓力4倍或大抓力锚抓力2倍的锚。超大抓力锚的重量一般不超过  $1500\mathrm{kg}$  。

# 10.1.2 材料

10.1.2.1 所有制造锚及主要零部件的材料应按CCS认可的工艺制造。

10.1.2.2 锚的铸钢件应采用铝处理的焊接结构用铸钢件，并按本篇第6章第1节和第2节的有关规定进行制造和试验。

用于超大抓力锚的铸钢件每批还应取一组3个夏比冲击试样，在  $0^{\circ}\mathrm{C}$  下进行试验，其平均冲击功应不低于27J。

10.1.2.3 锚的锻钢件应采用焊接结构用碳钢和碳锰钢，并按本篇第5章第1节和第2节的有关规定进行制造和试验。

10.1.2.4 钢板焊接组合式锚头所用的钢板应符合本篇第3章第2节和第3节的有关规定。

10.1.2.5 用于焊接的超大抓力锚的钢材应按 CCS《钢质海船入级规范》第 2 篇第 1 章表 1.3.2.2(7) 中“材料级别 II”进行选择。其所配合的锚卸扣应满足本规范本章第 2 节表 10.2.8.4 中 3 级附件的要求。

10.1.2.6 用于销、转环和卸扣的轧制棒材应符合本篇第3章和第5章的相关规定。

10.1.2.7 锚制造时采用的焊接材料应与母材相匹配，且符合本《规范》第3篇第2章的有关规定。

# 10.1.3 制造

10.1.3.1 锚应由CCS认可的工厂制造。

10.1.3.2 组装锚的结构焊接应采用认可的焊接材料，按认可的焊接工艺，由持有合格证书的焊工施焊。

10.1.3.3 铸造或锻造的锚部件应按本规范第6章或第5章的要求进行适当的热处理。焊接制造的锚可根据认可工艺的要求，在焊后进行消除应力热处理。

10.1.3.4 必要时可要求对锚的铸造和锻造零部件进行无损检测。

10.1.3.5 对铸钢或锻钢锚表面不影响使用的缺陷，经验船师的同意，允许修补。焊接锚的修理应经验船师的同意并按经认可的焊接工艺，由合格的焊工进行。

10.1.3.6 锚的组装和装配应按设计要求进行。以焊接方法固定锚销、卸扣销或转环螺母时，应按认可的工艺进行。若承认的标准没有其他规定或批准的图纸没有明确的组装和装配公差要求，则应满足下列要求：

(1) 在锚卸扣与锚柄的任一侧间隙应满足表 10.1.3.3(1) 的要求:


锚卸扣与锚柄的间隙



表10.1.3.3(1)


<table><tr><td>锚重量T(t)</td><td>间隙值(mm)</td></tr><tr><td>T≤3</td><td>≤3</td></tr><tr><td>3&lt;T≤5</td><td>≤4</td></tr><tr><td>5&lt;T≤7</td><td>≤6</td></tr><tr><td>T&gt;7</td><td>≤12</td></tr></table>

(2) 卸扣销应与卸扣销孔相适配，销孔外侧边缘均应有一定深度的倒角，以使销插入焊接后能可靠固定。卸扣销与销孔的直径差应满足下列要求：

对销直径  $57 \mathrm{~mm}$  及以下，不大于  $0.5 \mathrm{~mm}$

对直径大于  $57\mathrm{mm}$ ，不大于  $1.0\mathrm{mm}$ 。

(3) 锚销轴应以间隙配合安装到位，长度应足以防止该轴纵向窜动，其间隙应不大于销位长度的  $1\%$  。

(4) 锚柄的侧向倾斜应不超过  $3^{\circ}$ ，见图10.1.3.6(3)所示。

![](images/512f6637a154ae18b72dcab83091bb2a85ab9ebbec6d0eedf3ac5f15a6e7974f.jpg)



图10.1.3.6(3) 锚的侧向倾斜


# 10.1.4 成品检验

10.1.4.1 成品锚均应在未经涂油漆的情况下进行外观检查、称重和试验。

10.1.4.2 所有部件应清除表面的氧化皮、浮砂等杂质。表面应达到制造方法所能达到的整洁程度，无裂纹、缺口、夹渣或影响产品使用性能的其他缺陷。

10.1.4.3 锚的重量应符合下列要求：

(1) 普通无杆锚的锚头重量(包括销轴和附件的重量)应不小于锚总重量的  $60\%$  。

(2) 锚的实际重量与名义重量的偏差应在  $+7\%$  至  $-7\%$  范围内。

10.1.4.4 名义重量(包括横杆在内)不小于  $75\mathrm{kg}$  的普通锚， $56\mathrm{kg}$  的大抓力锚或  $38\mathrm{kg}$  的超大抓力锚均应按本节 10.1.5 的要求进行拉力验证试验。

10.1.4.5 每个铸钢锚头或锚柄应按下列要求进行坠落试验和锤击试验：

(1) 将每个锚头或锚柄提升到  $4 \mathrm{~m}$  高度，(通常将锚柄置于水平位置，锚头的锚冠部向下)，使其自由下坠。

(2) 锚铸钢零部件坠落到钢砧上应不断裂。钢砧应具有适用于抗坠落件的冲击载荷的能力；

(3) 坚落试验后, 将每个锚头或锚柄用非金属的绳索吊离地面, 用重量为  $3 \mathrm{~kg} \sim 7 \mathrm{~kg}$  的锤子敲击构件,以声音检查铸件的完好性。

10.1.4.6 锚的装配要求应满足本节 10.1.3.6 的有关要求。

# 10.1.5 锚的拉力验证试验

10.1.5.1 锚应按本章 10.1.5 的要求进行拉力试验。在进行拉力试验前应检查并确认锚中无有害的表面缺陷。锚的拉力试验机应经校准。

10.1.5.2 锚的拉力试验方法规定如下：

(1) 拉力试验作用点：一端在锚卸扣处，另一端在锚冠中心至锚爪尖之间的1/3处，如图10.1.5.2(1)所示；

![](images/b68b40c3c2b78603a48bb5026025b7c985c7251c21dbc9111b4b57c58112b2d4.jpg)



图中：L--锚冠中心至锚爪尖之间的距离；



注：① 如锚的重量为中间值时，其拉力试验载荷可由内插法确定。


![](images/e93820cd4a045fb8c00788ef911dc4a34aa4a681ac1a41d479efcc4919db0516.jpg)



② 当普通锚的重量  $m_{a} > 48000 \mathrm{~kg}$  时，其拉力试验负荷  $Q$  为：  $Q = 2.059 m_{a}^{2 / 3} kN$  。



GL--标距长度



图10.1.5.2(1)


(2) 无杆锚同时拉其两爪，先在一面拉试后，再翻转到另一面进行同样的试验；

(3) 有杆锚的两个锚爪应分别进行拉力试验；

(4) 拉力试验前，每个锚应在邻近锚卸扣处的锚柄上及锚爪尖端附近各做一个标记(打冲眼或划线)，并测定两点之间的标距长度（GL）。

(5) 试验时, 应先将拉力加至规定载荷的  $10 \%$ , 保持  $5 \mathrm{~min}$  后, 测量并记录两标记之间的距离。然后缓慢加载到规定的试验载荷, 保持  $5 \mathrm{~min}$  后逐渐卸载。当载荷降至规定载荷的  $10 \%$  时, 再测量两标记间的距离。

10.1.5.3 锚的拉力试验载荷应按锚的重量确定，并符合表 10.1.5.3 的规定。对不同类型的锚，表中锚的重量  $m_{a}$  按下列规定计算：

(1) 对于无杆锚，为锚的实际总重量；

(2) 对于有杆锚，为不包括横杆的锚实际重量；

(3) 对大抓力锚，按锚的实际重量的1.33倍计。除另有协议外，系泊锚也应按此要求计算；

(4) 对超大抓力锚，按锚实际重量的2倍计。


锚的拉力试验载荷



表10.1.5.3


<table><tr><td>锚的重量ma(kg)</td><td>拉力试验载荷Q(kN)</td><td>锚的重量ma(kg)</td><td>拉力试验载荷Q(kN)</td><td>锚的重量ma(kg)</td><td>拉力试验载荷Q(kN)</td><td>锚的重量ma(kg)</td><td>拉力试验载荷Q(kN)</td></tr><tr><td>50</td><td>23.2</td><td>1200</td><td>231.0</td><td>4800</td><td>645.0</td><td>11000</td><td>1070.0</td></tr><tr><td>55</td><td>25.2</td><td>1250</td><td>239.0</td><td>4900</td><td>653.0</td><td>11500</td><td>1090.0</td></tr><tr><td>60</td><td>27.1</td><td>1300</td><td>247.0</td><td>5000</td><td>661.0</td><td>12000</td><td>1110.0</td></tr><tr><td>65</td><td>28.9</td><td>1350</td><td>255.0</td><td>5100</td><td>669.0</td><td>12500</td><td>1130.0</td></tr><tr><td>70</td><td>30.7</td><td>1400</td><td>262.0</td><td>5200</td><td>677.0</td><td>13000</td><td>1160.0</td></tr><tr><td>75</td><td>32.4</td><td>1450</td><td>270.0</td><td>5300</td><td>685.0</td><td>13500</td><td>1180.0</td></tr><tr><td>80</td><td>33.9</td><td>1500</td><td>278.0</td><td>5400</td><td>691.0</td><td>14000</td><td>1210.0</td></tr><tr><td>90</td><td>36.3</td><td>1600</td><td>292.0</td><td>5500</td><td>699.0</td><td>14500</td><td>1230.0</td></tr><tr><td>100</td><td>39.1</td><td>1700</td><td>307.0</td><td>5600</td><td>706.0</td><td>15000</td><td>1260.0</td></tr><tr><td>120</td><td>44.3</td><td>1800</td><td>321.0</td><td>5700</td><td>712.0</td><td>15500</td><td>1270.0</td></tr><tr><td>140</td><td>49.0</td><td>1900</td><td>335.0</td><td>5800</td><td>721.0</td><td>16000</td><td>1300.0</td></tr><tr><td>160</td><td>53.3</td><td>2000</td><td>349.0</td><td>5900</td><td>728.0</td><td>16500</td><td>1330.0</td></tr><tr><td>180</td><td>57.4</td><td>2100</td><td>362.0</td><td>6000</td><td>735.0</td><td>17000</td><td>1360.0</td></tr><tr><td>200</td><td>61.3</td><td>2200</td><td>376.0</td><td>6100</td><td>740.0</td><td>17500</td><td>1390.0</td></tr><tr><td>225</td><td>65.8</td><td>2300</td><td>388.0</td><td>6200</td><td>747.0</td><td>18000</td><td>1410.0</td></tr><tr><td>250</td><td>70.4</td><td>2400</td><td>401.0</td><td>6300</td><td>754.0</td><td>18500</td><td>1440.0</td></tr><tr><td>275</td><td>74.9</td><td>2500</td><td>414.0</td><td>6400</td><td>760.0</td><td>19000</td><td>1470.0</td></tr><tr><td>300</td><td>79.5</td><td>2600</td><td>427.0</td><td>6500</td><td>767.0</td><td>19500</td><td>1490.0</td></tr><tr><td>325</td><td>84.1</td><td>2700</td><td>438.0</td><td>6600</td><td>773.0</td><td>20000</td><td>1520.0</td></tr><tr><td>350</td><td>88.8</td><td>2800</td><td>450.0</td><td>6700</td><td>779.0</td><td>21000</td><td>1570.0</td></tr><tr><td>375</td><td>93.4</td><td>2900</td><td>462.0</td><td>6800</td><td>786.0</td><td>22000</td><td>1620.0</td></tr><tr><td>400</td><td>97.9</td><td>3000</td><td>474.0</td><td>6900</td><td>794.0</td><td>23000</td><td>1670.0</td></tr><tr><td>425</td><td>103.0</td><td>3100</td><td>484.0</td><td>7000</td><td>804.0</td><td>24000</td><td>1720.0</td></tr><tr><td>450</td><td>107.0</td><td>3200</td><td>495.0</td><td>7200</td><td>818.0</td><td>25000</td><td>1770.0</td></tr><tr><td>475</td><td>112.0</td><td>3300</td><td>506.0</td><td>7400</td><td>832.0</td><td>26000</td><td>1800.0</td></tr><tr><td>500</td><td>116.0</td><td>3400</td><td>517.0</td><td>7600</td><td>845.0</td><td>27000</td><td>1850.0</td></tr><tr><td>550</td><td>125.0</td><td>3500</td><td>528.0</td><td>7800</td><td>861.0</td><td>28000</td><td>1900.0</td></tr><tr><td>600</td><td>132.0</td><td>3600</td><td>537.0</td><td>8000</td><td>877.0</td><td>29000</td><td>1940.0</td></tr><tr><td>650</td><td>140.0</td><td>3700</td><td>547.0</td><td>8200</td><td>892.0</td><td>30000</td><td>1990.0</td></tr><tr><td>700</td><td>149.0</td><td>3800</td><td>557.0</td><td>8400</td><td>908.0</td><td>31000</td><td>2030.0</td></tr><tr><td>750</td><td>158.0</td><td>3900</td><td>567.0</td><td>8600</td><td>922.0</td><td>32000</td><td>2070.0</td></tr><tr><td>800</td><td>166.0</td><td>4000</td><td>577.0</td><td>8800</td><td>936.0</td><td>34000</td><td>2160.0</td></tr><tr><td>850</td><td>175.0</td><td>4100</td><td>586.0</td><td>9000</td><td>949.0</td><td>36000</td><td>2250.0</td></tr><tr><td>900</td><td>182.0</td><td>4200</td><td>595.0</td><td>9200</td><td>961.0</td><td>38000</td><td>2330.0</td></tr><tr><td>950</td><td>191.0</td><td>4300</td><td>604.0</td><td>9400</td><td>975.0</td><td>40000</td><td>2410.0</td></tr><tr><td>1000</td><td>199.0</td><td>4400</td><td>613.0</td><td>9600</td><td>987.0</td><td>42000</td><td>2490.0</td></tr><tr><td>1050</td><td>208.0</td><td>4500</td><td>622.0</td><td>9800</td><td>998.0</td><td>44000</td><td>2570.0</td></tr><tr><td>1100</td><td>216.0</td><td>4600</td><td>631.0</td><td>10000</td><td>1010.0</td><td>46000</td><td>2650.0</td></tr><tr><td>1150</td><td>224.0</td><td>4700</td><td>638.0</td><td>10500</td><td>1040.0</td><td>48000</td><td>2730.0</td></tr></table>


③ 当大抓力锚的重量  $m_{a} > 36000\mathrm{kg}$  时，其拉力试验负荷  $Q$  为：  $Q = 2.452m_{a}^{2 / 3}kN$  。


# 10.1.5.4 经拉力试验后，应对锚进行如下检查：

(1) 外观检查和无损检测：成品锚经拉力试验后，应按表10.1.5.4(1)要求对锚进行外观检查和无损检测。

(2) 残余变形(即两标记之间的距离)测量：有杆锚应无明显的残余变形，无杆锚的残余变形应不超过标距长度的  $1\%$  。

(3) 转动灵活性：组合锚应能灵活地自由转动到其设计的最大角度。如上述转动不灵活或不能转到该最大角度时，应消除缺陷，并重做拉力试验。如仍不合格，则锚不能被验收。


拉力试验后锚的外观检查和无损检测



表 10.1.5.4(1)


<table><tr><td colspan="2">种类检查方法</td><td>普通锚</td><td>大抓力锚</td><td>超大抓力锚</td></tr><tr><td colspan="2">外观检查</td><td>应检查锚所有受力部位,不应存在裂缝和其他明显的缺陷。</td><td>应检查锚所有受力部位,不应存在裂缝和其他明显的缺陷。</td><td>应检查锚所有受力部位,不应存在裂缝和其他明显的缺陷。</td></tr><tr><td rowspan="2">无损检测*</td><td>磁粉或渗透</td><td>铸钢件的浇口和冒口部位;焊接锚的焊缝;所有锚的焊接修补处</td><td>铸钢件的浇口和冒口部位;焊接锚的焊缝;所有锚的焊接修补处;锚的高应力区域(验船师认为有必要时)。</td><td>铸钢件的所有表面;焊接锚的焊缝;锚的高应力区域(验船师认为有必要时)。</td></tr><tr><td>超声波</td><td>不要求</td><td>钢板焊接锚的焊缝(验船师认为有必要时)。</td><td>钢板焊接锚的焊缝;铸钢件的浇口和冒口部位;锚上所有焊接修补处;锚的高应力区或可疑部位(验船师认为有必要时)。</td></tr></table>


注：铸钢件的无损检测应符合本篇第6章第1节和第2节的有关规定；锻钢件的无损检测应符合本篇第5章第1节和第2节的有关规定。组合锚焊缝应符合相关的质量要求。


# 10.1.6 抓力试验

10.1.6.1 设计为具有大抓力或超大抓力的锚，在认可时，应按下列要求以全尺寸锚在不同类型底质（通常为软泥或淤泥、砂石或砾石、坚实的粘土或类似的坚实的底质）的海上进行抓力试验。

10.1.6.2 抓力试验用锚的重量应尽可能代表拟认可的该型锚整个系列重量范围。通常应按下列要求选取：

(1) 对大抓力锚应在整个尺寸系列中至少选取两种规格的锚进行海上抓力试验。该系列中可认可的

最大规格锚的重量应不大于较大规格测试锚重量的10倍，而较小的测试锚应不小于较大测试锚的重量的  $10\%$

(2) 对超大抓力锚至少应在整个尺寸系列中锚重量的低端、高端和中间各选取一个进行试验。

10.1.6.3 为了确定系列范围内锚抓力，试验时还应取与试验锚重量相近的普通无杆锚一起进行对比试验。若不使用普通无杆锚，也可采用其他已认可的大抓力锚或超大抓力锚。

10.1.6.4 试验时所用的锚链直径应与试验锚相适配。每根锚链的长度应使被拖的锚柄保持水平。为此，锚链的长度通常为锚链筒口至海底垂直距离的10倍，但至少应为锚链筒口至海底垂直距离的6倍。

10.1.6.5 每个锚应在每一类型底质上进行 3 次试验。应尽可能注意锚的稳定性和易拔出性。试验通常可由拖轮进行拖拉，也可以岸上试验进行替代。拉力应以测力计测定。允许用拖轮的转速与系柱拖力曲线求得的读数代替测力计的读数。抓力试验的载荷应不超过表 10.1.5.3 该锚拉力试验的载荷。

# 10.1.7 证书与标记

10.1.7.1 凡经检验合格的锚均应具有下列内容的船用产品证书或等效证明文件：

(1) 生产厂名

(2) 订货号(如有时);

(3) 锚柄和锚爪上的铸件识别号；

(4) 锚的形式、名义重量和实际重量；

(5) 热处理情况；

(6) 锚材料等级或牌号；

(7) 锚拉力试验负荷；

(8) 锚上的标记。

10.1.7.2 经检验合格的锚，应在锚爪和锚柄上打上CCS的标志和下列内容的标记：

(1) 制造厂的标记；

(2）产品证书号码；

(3) 锚的总重量；

(4) 锚柄的重量；

(5) 经认可的大抓力锚或超大抓力锚的印记 HHP 或 SHHP;

(6) 锚铸件的唯一编号(此编号应铸在锚柄和锚爪上)。

锚爪的标记应标在从冠部沿锚柄看，右侧锚头的冠部中心至爪尖顶点2/3处。锚柄上的标记应标在与锚爪尖齐平处。

# 第2节 船用锚链及其附件

# 10.2.1 适用范围

10.2.1.1 本节规定适用于轧制圆钢和锻钢制成的船用有档锚链及其附件的材料、设计、制造和试验。

10.2.1.2 本节规定的船用锚链包括普通链环、加大链环、末端链环、肯特卸扣、连接卸扣、末端卸扣、转环和转环卸扣。

10.2.1.3 无档短链可按CCS接受的有关标准进行制造和试验。

10.2.1.4 锚链根据其公称抗拉强度，分为1、2和3共3个等级。

# 10.2.2 锚链材料

10.2.2.1 锚链用轧制圆钢应满足本规范第1篇第3章第12节有关船用锚链材料的相应要求。

10.2.2.2 除下列规定外，用于附件制造的锻钢应符合本篇第5章第1节的有关规定：

(1) 锻钢的化学成分应符合CCS接受的技术条件，制造厂应测定每炉钢的化学成分，并出具相应的证明书。

(2) 锻钢锚链的坏料应参照本篇第3章3.12.5的规定取样进行力学性能试验。

10.2.2.3 除下列规定外，用于附件制造的铸钢应符合本篇第6章第1节的有关规定：

(1) 化学成分应符合CCS接受的技术条件，铸造厂应测定并保证每炉钢的化学成分。

(2) 所有铸件均应按表10.2.6.1对相应钢级的规定进行适当热处理。

10.2.2.4 横档应采用与锚链钢相应的可焊接材料制成(如轧制或锻制的低碳钢)。不允许采用灰铸铁或球墨铸铁等材料。

10.2.2.5 锚链原材料制造厂应在材料的端部清晰地标出商标、钢材等级、可追溯至原始炉号的标记。当直径为  $40\mathrm{mm}$  及以下的圆钢成捆包装交货时，应牢固地系有载有上述内容的标签。

# 10.2.3 锚链及附件的设计与制造

10.2.3.1 制造锚链及其附件的工厂应经CCS认可。

10.2.3.2 锚链及其附件应按公认的标准进行设计与制造，其典型的结构见图 10.2.3.2(1)~(7)，图中数字为公称直径  $d$  的倍数。每节锚链的链环数应为奇数。对不同于上述图中所规定结构和焊接方法生产的附件，应将其尺寸、制造方法及热处理过程的全部图纸及工艺提交 CCS 认可。

![](images/edc9cad3401fe907390bdfcd91e8bf8b14a3894ebae7138891e93af12f113188.jpg)


![](images/f4be028e48867dad2d787985d5d02d49e696a176a0d6d2e60a593c7953f39a83.jpg)



图10.2.3.2(1) 普通链环


![](images/63b5b8ab9d68d692a3f3d745a7558a9802533cc8c8b464e8584396ee9b8a5e1e.jpg)


![](images/207b2e74e65cb93975a9beed38ac7204125897ee19d82b6ab951df1f88c77b91.jpg)



图10.2.3.2(2) 加大链环


![](images/f5b0956d6dad182d0867659940531b9794e49cfabfe4010d457bead38325e1f7.jpg)


![](images/2b7bca4285fbbf59ad415a16871bad2b3c454f257a9832f1a963cd697a908065.jpg)



图10.2.3.2(3) 末端链环


![](images/5deb72a67a33a9781134658d3068d48a1d72cd2ac01600a17383fdbbae6a7cbb.jpg)


![](images/777a4feb7c56a591bd5692e6ec03a11dcecc5c3b27bc497804a720f9025c5e02.jpg)



图10.2.3.2(4) 肯特卸扣


![](images/b03bc0f93c6be44d9230c88147ae5fc63d0cd10cd00490ff8c5a9d95e2ba4446.jpg)


![](images/82ca430321e7905b0f57a82727792c3508c0ae746b9e1a86f0b2015a88e79dfa.jpg)



图10.2.3.2(5) 连接卸扣


![](images/f5dab2ac78de01f6c9a314e97389e4c6be00c5814f6971b8129188aaae51b654.jpg)



图10.2.3.2(6) 末端卸扣


![](images/d23a1f4f899178d633f15f7bf360c3ac8f094ef64c5ea80e3671f8323e0bd285.jpg)



图10.2.3.2(7) 转环


10.2.3.3 有档锚链应尽量采用闪光对接焊制造。对公称直径不超过  $26\mathrm{mm}$  的1和2级无档锚链，根据要求也可采用电阻对接焊。

10.2.3.4 锚链附件，如卸扣、转环和转环卸扣等，至少应采用不低于2级的锚链钢用锻造方法制造。如采用焊接方法制造，应经CCS专门认可。锚卸扣允许采用铸造方法制造，其材料的等级应不低于2级锚链钢。

# 10.2.3.5 链环档的焊接应符合下列要求：

(1) 横档的焊入应只在与闪光焊缝相对一侧的链环上进行, 横档的两端与链环内侧之间应无肉眼可见的缝隙;

(2) 应尽量在平焊位置，由合格的焊工用合适的材料进行焊接；

(3) 所有的焊接作业应在锚链最终热处理前进行；

(4) 焊后应无影响锚链使用性能的缺陷。对咬边、端部弧坑和类似的缺陷应采用打磨方法予以去除；

(5) 对横档的焊接，可要求进行焊接方法的试验。

# 10.2.4 表面质量

10.2.4.1 所有锚链及其附件应具有与其制造方法相适应的光洁表面，且应无裂纹、缺口和夹杂等降低产品性能的缺陷。由落锻或顶锻所产生的飞边应予以清除。

10.2.4.2 小的表面缺陷，可采用打磨方法予以消除，但打磨后的链径应不小于按公差范围所确定的尺寸(见本节10.2.5)，且打磨部位与其周围的表面应平顺过渡，同时对远离链冠部位的打磨深度允许放宽，但应不超过公称链径的  $5\%$ 。

10.2.4.3 如需对缺陷进行焊补，应将有关焊补工艺规程提交CCS认可。链冠处不允许焊补。

# 10.2.5 尺寸和公差范围

10.2.5.1 锚链及其附件的结构尺寸，应符合公认的有关标准。

10.2.5.2 链环的尺寸公差应符合下列要求：

(1) 链冠处的直径应在平行链环平面和垂直于链环平面各测一次，其与公称直径  $d$  的偏差应符合表 10.2.5.2(1) 的要求，且横截面积不能有负偏差：


链冠处的直径允许偏差



表 10.2.5.2(1)


<table><tr><td>公称直径(mm)</td><td>d≤40</td><td>40&lt;d≤84</td><td>84&lt;d≤122</td><td>d&gt;122</td></tr><tr><td>允许偏差(mm)</td><td>-1~+0.05d</td><td>-2~+0.05d</td><td>-3~+0.05d</td><td>-4~+0.05d</td></tr></table>

(2）链冠以外的链环直径无负偏差，其正偏差为公称直径的  $5\%$  。闪光焊缝处的直径正偏差应符合认可工艺的规定；

(3) 每5个链环组成的长度的制造公差为  $0\% \sim +2.5\%$  (在锚链的拉力试验后测量);

(4) 在锚链的所有零件相互适配的情况下，锚链的其他所有尺寸的制造公差均为  $\pm 2.5\%$

(5) 横档应处于链环的中心位置，并与链环的两侧保持垂直。若横档具有良好的配合，且横档两端与链环内侧无间隙(按图10.2.5.2(5)进行测量)，则允许存在不超过下列要求的制造公差：

1) 最大中心偏移  $X$  为链径的  $10\%$  ，  $X$  按公式  $X = (A - a) / 2$  计算。

2) 最大偏移角度  $a \leqslant 4^{\circ}$  。

![](images/440d7d0b899132f50a7c8c642bf1e173c6f4fd4525e824bc5b6572577b063f02.jpg)



图10.2.5.2(5)


为了便于拆装肯特卸扣，每节锚链两端的加大链环的横档可稍偏离链环的中心位置。

10.2.5.3 锚链附件尺寸偏差应不超过下列值：

公称直径：  $0\% \sim +5\%$

其他直径：  $\pm 2.5\%$

# 10.2.6 成品锚链和附件的热处理

10.2.6.1 锚链或附件应根据其等级按表10.2.6.1规定的交货状态进行必要的热处理。热处理应在锚链或附件制造完工后且未进行拉力试验、破断试验和成品锚链材料力学性能试验之前进行。


锚链的交货状态



表10.2.6.1


<table><tr><td>锚链及附件的等级</td><td>锚链</td><td>附件</td></tr><tr><td>1</td><td>焊态或正火</td><td>不适用</td></tr><tr><td>2</td><td>焊态或正火①</td><td>正火</td></tr><tr><td>3</td><td>正火、正火加回火或淬火加回火</td><td>正火、正火加回火或淬火加回火</td></tr></table>


注：① 当2级锚链以锻的方法制造时，则应进行正火处理。


# 10.2.7 成品锚链的试验

10.2.7.1 所有的成品锚链应在验船师在场时，按公认的标准进行拉力和破断试验，不应断裂或出现裂纹。应对闪光焊缝处的外观检查特别注意，为此检验前不可在锚链上涂有油漆或防腐涂料。如果制造厂有拉力试验记录程序，并能使验船师满意，则验船师可不必见证所有拉力试验，但验船师应确认试验机已经校准并处于良好的工作状态。

10.2.7.2 拉力试验：每节锚链(27.5m)应在经认可的试验机上，按表10.2.7.2中相应等级锚链所规定的拉力载荷进行试验。当卸除负荷后，应对每节锚链包括其尺寸进行检验，不应有明显的缺陷，且永久伸长应不超过原始长度的  $5\%$  。


锚链的拉力和破断试验载荷



表10.2.7.2


<table><tr><td>试验载荷</td><td>1</td><td>2</td><td>3</td></tr><tr><td>拉力载荷(kN)</td><td>0.00686d²(44-0.08d)</td><td>0.00981d²(44-0.08d)</td><td>0.01373d²(44-0.08d)</td></tr><tr><td>破断载荷(kN)</td><td>0.00981d²(44-0.08d)</td><td>0.01373d²(44-0.08d)</td><td>0.01961d²(44-0.08d)</td></tr></table>

10.2.7.3 破断试验：验船师应以每批不超过四节的锚链中取不少于3个链环的锚链作为试样，并按表10.2.7.2规定的破断载荷进行试验。试验时，破断载荷至少应保持30s。试验链环应与锚链在同一制造过程中制成，并与锚链一起进行焊接和热处理。

如果试验机的拉力不足以供大链径的锚链作破断试验，则应经协商采用其他等效的方法进行试验。

如果施加所规定的载荷之后，试样未出现破断现象，则认为试样已通过该项试验。

10.2.7.4 复试：如果破断试验不符合要求，则可以在同一节锚链上再取一个试样进行试验，如能符合要求，则认为试验合格。

如果复试仍不合格，则该节锚链应判为不合格。但可根据制造厂的要求，将其余3节锚链分别作破

断试验，如果其中1个试验结果不符合要求，则3节锚链全部不合格。

如果拉力试验不符合要求，经CCS认可，可采用局部热处理的新链环换下有缺陷的链环，再重新做拉力试验。此外，还应找出试验失败的原因。

10.2.7.5 2和3级锚链应以每4节焊接锚链为一批；对锻造锚链则以浇铸炉号和热处理炉号分批，每批不大于4节锚链。每批应按表10.2.7.5的要求制取1个拉伸试样和2组各3个夏比V型缺口冲击试样进行试验。拉伸试样和1组3个冲击试样应在与焊缝相对部位的母材上截取，而另1组3个冲击试样的缺口应位于焊缝中心。试验链环应与该批锚链一起制造和热处理。


完工锚链和附件的力学性能试验取样数量



表10.2.7.5


<table><tr><td rowspan="3">等级</td><td rowspan="3">制造方法</td><td rowspan="3">供货状态</td><td colspan="3">试样数量</td></tr><tr><td rowspan="2">母材拉伸试验</td><td colspan="2">夏比冲击试验</td></tr><tr><td>母材</td><td>焊缝</td></tr><tr><td>1</td><td>闪光对接焊</td><td>焊接、正火</td><td>不要求</td><td>不要求</td><td>不要求</td></tr><tr><td rowspan="3">2</td><td rowspan="2">闪光对接焊</td><td>焊接</td><td>1</td><td>3</td><td>3</td></tr><tr><td>正火</td><td>不要求</td><td>不要求</td><td>不要求</td></tr><tr><td>锻造或铸造</td><td>正火</td><td>1</td><td>3①</td><td>不适用</td></tr><tr><td rowspan="2">3</td><td>闪光对接焊</td><td>正火、正火加回火、淬火加回火</td><td>1</td><td>3</td><td>3</td></tr><tr><td>锻造或铸造</td><td>正火、正火加回火、淬火加回火</td><td>1</td><td>3</td><td>不适用</td></tr></table>


注：① 仅适用于附件。


10.2.7.6 力学性能试验应在验船师在场时进行。链环力学性能应符合本节表 10.2.8.4 的规定。

10.2.7.7 链环力学性能试验不合格者，可按本篇第1章1.2.6的相关要求，取样进行复试。

10.2.7.8 如复试仍不合格，可该节锚链进行重新热处理，并重新取样进行，复试一次后，如仍不合格，则该节锚链应判为不合格。

# 10.2.8 锚链附件的试验

10.2.8.1 拉力试验：所有的附件应按本节表10.2.7.2规定的相应锚链的拉力载荷进行拉力试验。

10.2.8.2 破断试验：对由25个或不足25个卸扣、转环、转环卸扣、加大链环和末端链环组成的每个制造批量(炉罐号、链径和热处理相同)应取1个附件作为破断试验试样；而对肯特卸扣则以50个或不足50个为一个制造批量，取1个链环作为试样，按本节表10.2.7.2所规定的破断载荷进行破断试验。凡做过破断试验的附件一般不可再使用。

若末端链环和加大链环与锚链一起制造、热处理和试验时，则不必再进行破断试验和力学性能试验。

10.2.8.3 凡同时符合下列条件者，CCS可同意免作破断试验：

(1) 对相同结构附件进行认可试验时，其破断载荷已被验证者；

(2) 每一制造批量的力学性能和冲击功已被验证者；

(3) 已对附件采用适当的无损检测者。

10.2.8.4 对相同炉批号、同炉热处理、尺寸相似的锻造或铸造锚链附件可作为一个制造批量。在热处理后每批至少应抽取一个附件按本节10.2.7.5的规定截取试样，进行力学性能试验。试验结果和复试要求均应满足表10.2.8.4的规定。


完工锚链和附件的力学性能



表10.2.8.4


<table><tr><td rowspan="3">锚链及附件等级</td><td rowspan="3">屈服强度ReH(N/mm2)</td><td rowspan="3">抗拉强度Rm(N/mm2)</td><td rowspan="3">伸长率A5(%)</td><td rowspan="3">断面收缩率Z(%)</td><td colspan="3">夏比V型缺口冲击试验</td></tr><tr><td rowspan="2">试验温度(℃)</td><td colspan="2">冲击功(J)</td></tr><tr><td>母材</td><td>焊缝</td></tr><tr><td>2</td><td>≥295</td><td>490~690</td><td>≥22</td><td>无要求</td><td>0</td><td>≥27</td><td>≥27</td></tr><tr><td>3</td><td>≥410</td><td>≥690</td><td>≥17</td><td>≥40</td><td>0(-20)①</td><td>≥60(35)</td><td>≥50(27)</td></tr></table>


注：① 3级完工锚链的冲击试验温度通常为  $0^{\circ}\mathrm{C}$  。当订货方有要求时，可按-20℃冲击为交货条件。


# 10.2.9 标记和证书

10.2.9.1 经CCS检验合格的锚链和附件，应按图10.2.9.1的要求在每节锚链的两端均打上下述钢印：

(1) 锚链等级；

(2) 证书编号；

(3) CCS的标志。

![](images/c4bf7b9e37f3d4a9b57929d3b884756c4b6cbb4ba739581e0a00f5fcae35c077.jpg)



图10.2.9.1


证书编号可以为缩写或其他等效的标记，并应在相应的证书中说明。

10.2.9.2 制造厂应对符合要求的锚链或附件提供包括下列内容的合格证书：

(1) 制造厂名称；

(2) 等级；

(3) 炉号(适用于附件);

(4) 化学成分(包括铝的总含量);

(5) 名义直径/重量；

(6) 拉力载荷/破断载荷；

(7) 热处理；

(8) 锚链或附件的标记；

(9) 长度(适用于锚链);

(10) 力学性能(如适用)。

# 第3节 海上设施定位用系泊链及其附件

# 10.3.1 适用范围

10.3.1.1 本节规定适用于海上移动平台、浮式生产平台、海上装载系统及重力式平台等海上设施定位系泊用的系泊链以及附件的设计、制造和试验。

10.3.1.2 本节规定的系泊链包括普通有档和无档链环、普通替换链环、加大链环、末端链环、可拆卸连接链环(如：卸扣)、末端卸扣、水下连接器、转环、转环卸扣。

10.3.1.3 无档系泊链通常仅一次性用于在预先确定寿命的长期永久性系泊系统中。

10.3.1.4 用于海上单点系泊装置的防擦链通常也应按本节相关要求制造。

# 10.3.2 系泊链等级

10.3.2.1 根据制造厂所生产所采用材料的公称抗拉强度，系泊链分为R3、R3S、R4、R4S、R5和R6六个等级。

10.3.2.2 制造厂对于R4S、R5和R6级链的性能规定可以依据设计条件与CCS商议验收条件。

# 10.3.3 材料

10.3.3.1 焊接系泊链及其附件用轧制圆钢应满足本规范第1篇第3章第12节的相关要求。

10.3.3.2 除下列规定外，用于附件制造的锻钢应符合本篇第5章第1节的有关规定。

(1) 锻钢应满足认可的技术条件和在认可时提交认可的试验报告。钢应以吹氧转炉、电炉或其他经特别认可的工艺制造。所有钢级均应经镇静和细化晶粒处理,MR4S、MR5和MR6级钢还应经真空脱气处理。

(2) 制造厂应测定每炉钢的熔炼化学成分。钢的化学成分应符合认可时CCS接受的技术条件。

(3) 锻钢材料应按公认的标准(如: ASTM E112)进行晶粒度检测,其显微奥氏体晶粒度应为6或更细。

对圆钢检测位置为表面下半径1/3处，对非圆钢材则为材料厚度的1/4处。

(4) 用于R4S、R5和R6级附件的锻钢，应每炉按公认的国际/国家标准进行夹杂物的定量和评估(如ISO 4967)，偏析和气孔检查(如ASTM E381)，并进行淬硬性测定(如ASTM A255)。结果应满足认可时确定的要求。

![](images/9b6ad57e338b5182c15f28e56fc5c7e1f74d44c6a41b48a36458f03bc3686c3e.jpg)



a 圆横截面试件的取样位置



b 矩形横截面试件的取样位置



图10.3.3.2(4) 力学性能试样的取样位置


(5) 完工的锻件应按工厂提交并经认可的技术规程进行适当的热处理。

(6) 在适当的热处理后，应以相同炉号、相同热处理，且直径相差不大于  $25\mathrm{mm}$  的锻钢为一批，抽取一个试件，每个试件按本篇第3章第12节图3.12.5.2或本节图10.3.3.2(4)所示位置取1个拉伸3个冲击试样进行力学性能试验。力学性能应不低于本篇第3章第12节对系泊链用圆钢的相关要求。

(7) R3S、R4、R4S、R5和R6级锻钢件，每炉应按本篇第3章第12节3.12.5.3的规定进行氢脆试验。

(8) 对交货的锻钢件表面应按工厂提交的检测工艺文件，采用公认的标准(如EN 10228-1或其他等效标准)进行连续湿式磁粉检测法检测。且应按  $100\%$  的比例在制造过程的适当阶段用公认的标准(如ISO 13588，或其他等效标准)进行超声波无损检测。检测结果应满足认可时提交的标准要求。

(9) 系泊链用锻件材料的非机加工表面缺欠允许打磨，但深度不大于  $5\%$  名义直径。除非为确认伪缺陷而进行最大深度为  $0.8\mathrm{mm}$  的轻微打磨外，机加工表面不允许打磨。任何缺陷不允许采用焊接修补。

10.3.3.3 除下列规定外，用于附件(锚卸扣)制造的铸钢应符合本篇第6章第1节的有关规定。

(1) 铸钢应满足认可的技术条件和认可时提交认可的试验报告。钢应以吹氧转炉、电炉或其他经特别认可的工艺制造。所有钢级均应经镇静和细化晶粒处理，R4S、R5和R6级钢还应经真空脱气处理。

(2) 制造厂应测定每炉钢的熔炼化学成分, 钢的化学成分应符合认可时CCS接受的技术条件。

(3) 铸钢件应按公认的标准(如：ASTM E112)进行晶粒度检测,其显微奥氏体晶粒度应为6或更细。其检测位置对圆截面钢材为表面下半径1/3处，对非圆截面钢材则为材料厚度的1/4处。

(4) 用于R4S、R5和R6级附件的锻钢，应每炉按公认的国际/国家标准进行夹杂物的定量和评估(如ISO 4967)，偏析和气孔检查(如ASTM E381)，并进行淬硬性测定(如ASTM A255)。结果应满足认可时确定的要求。

(5) 所有铸件均应按工厂提交并经认可的技术规程进行适当的热处理。

(6) 铸钢应以相同炉号、相同热处理，且尺度相似的材料为一批抽取1个试件，每个试件按本篇第3章第12节图3.12.5.2所示位置取1个拉伸3个冲击试样进行力学性能试验。力学性能应不低于本篇第3章第12节对系泊链用圆钢的相关要求。但对R3和R3S级的铸钢件，其断面收缩率可为  $40\%$  ，对R4、R4S、R5和R6的铸钢件，其断面收缩率可为  $35\%$  。

(7) 对交货的铸件表面应按工厂提交的检测工艺文件，采用公认的标准(如ASTM E709或其他等效标准)采用连续湿式磁粉检测法进行检测。且应按  $100\%$  的比例在制造过程的适当阶段用公认的标准(如ISO 13588，或其他等效标准)进行超声波无损检测。检测结果应满足认可时提交的标准要求。

(8）对位于非加工面深度小于  $5\%$  名义直径的缺欠可用打磨方法去除；除非为确认伪缺陷而进行最大深度为0.8mm的轻微打磨外，机加工表面不允许打磨。当去除的缺欠超过  $5\%$  直径或厚度时，应按下列要求对缺欠区域用焊接修补：

① 去除缺陷后的凹槽形状应方便焊接，并打磨光顺，且用无损检测方法验证已彻底消除缺陷；

(2) 当凹槽的深度超过直径或厚度的  $25\%$  或  $25 \mathrm{~mm}$ , 取较小值, 为大焊补。其他焊补为小修补;

(3) 对大焊补, 在焊补前应进行工艺认可。除须进行焊缝金属、熔合线、热影响区  $2 \mathrm{~mm}$  和  $5 \mathrm{~mm}$  位置

进行冲击试验外，焊补工艺应按公认标准(如ISO15614或等效标准)进行考核。试验结果应满足母材的规定要求。大焊补的方案应附有显示修补范围和位置的草图或照片。

④ 大焊补前应对整个铸件进行晶粒细化处理，焊补后应进行焊后热处理或按铸件原热处理要求进行热处理。

(5) 所有焊补均应记录在显示修补范围和位置的草图或照片上。

10.3.3.4 用于R4S、R5和R6级附件的锻钢和铸钢交货时，除常规钢材信息外，附件的质量文件还应提供包括每炉钢材的夹杂物含量、偏析和气孔、淬硬倾向、氢脆试验和超声波检测结果，以及附有草图或照片的焊接修补记录(如有时)。

10.3.3.5 横档材料应与链环材料相一致或满足提交CCS并被认可的技术条件。如横档需要焊接，其含碳量一般应不大于  $0.25\%$  ，或碳当量不超过  $0.58\%$  。

# 10.3.4 系泊链设计

10.3.4.1 系泊链及其附件的详细图纸和计算书应提交CCS认可。有档系泊链典型的设计可参见图10.2.3.2，无档链环的形状和比例应符合10.3.8.6(5)的规定，其他无档链的比例应经特别认可。新型或非标准设计的链环、卸扣或附件可要求进行疲劳分析，并进行可行的其他性能试验、疲劳试验或腐蚀疲劳试验。

10.3.4.2 对有档系泊链，横档的详细图纸应提交CCS备查。链环上的压痕应具有足够的深度，以使横档安装牢固，其该压痕的形状和深度不应在链环上产生任何有害的缺口效应或应力集中。

10.3.4.3 肯特卸扣的机加工后的角部圆角半径至少应为名义直径的  $3\%$

# 10.3.5 系泊链制造

10.3.5.1 系泊链制造厂应经CCS认可，并从CCS认可的钢厂购买制造系泊链用的圆钢。

10.3.5.2 系泊链应采用闪光对接焊连续制造。除以短链(如防擦链)交货的特殊情况下外，系泊链应在连续热处理炉中进行热处理，不允许采用分批热处理。

10.3.5.3 有缺陷的链环可采用替换链环替代，但型式和数量应征得最终购买方的书面同意。每  $100\mathrm{m}$  长度的系泊链中最多可使用3个替换链环。

10.3.5.4 圆钢加热应符合下述规定：

(1) 圆钢应以电阻炉、感应炉或普通加热炉加热。

(2) 当采用电阻或感应加热时，加热状态应由光学温度传感器控制。控温系统应至少每8h校验1次，并作记录。

(3) 当采用普通加热炉加热时，应采用紧挨系泊链圆钢的热电偶连续记录炉温并控制加热过程。控温系统应至少每8h校验1次，并作记录。

10.3.5.5 在每个链环的闪光焊接过程中，应对电极移动速度、通电时间与电流，以及液压压力等参数进行控制。这些参数应至少每4h校验1次，并作记录。

10.3.5.6 系泊链的热处理应符合下述要求：

(1) 按已确定限制范围的温度和时间关系，将系泊链加热到上转变温度以上，使之奥氏体化。

(2) 如适用，系泊链应以规定的温度-时间关系进行回火。回火后的冷却速度应适当，以避免产生回火脆性。

(3) 温度-时间或温度-走链速度应予以控制，并作连续记录。

10.3.5.7 圆钢加热、链环的闪光焊和热处理记录应能使验船师方便查阅。

# 10.3.6 横档的安装

10.3.6.1 R3及R3S级系泊链的横档可采用焊接方法加固。除经CCS特别批准外，R4、R4S、R5和R6级系泊链横档不允许焊接。

10.3.6.2 如横档采用焊接方法加固，则焊接应在系泊链最终热处理之前进行。

10.3.6.3 横档的两端应与链环内侧有良好的配合。横档的焊接加固只能在与闪光焊缝相对的一面进行，除经批准外，应对横档端部采用周向焊接。

10.3.6.4 除经批准外，不允许在横档两端施焊。

10.3.6.5 横档焊接应由合格的焊工使用经认可的低氢焊接材料按认可的工艺焊接。

10.3.6.6 角焊缝的尺寸应符合图10.3.6.6的要求。

![](images/7d6b079cd55b156b900e223b5b3fec75620e8f7106feef4830f799ab27f3d860.jpg)


![](images/ede751ef2696b5a83e15ae0528081a01d5768dd05ffe0035475f9cf712b0cf88.jpg)



表中：  $k = d^{2}(44 - 0.08d)$



图中：  $f = 0.1d_{-0.01d}^{0}$  ，  $g = 0.2d_{-0.02d}^{0}$  ，  $h = 0.09d_{-0.01d}^{0}$



图10.3.6.6


10.3.6.7 焊缝应有良好的质量，不应有裂缝、未熔合、密集气孔和  $1\mathrm{mm}$  以上的咬边等缺陷。

10.3.6.8 所有焊缝应进行目检。在拉力试验后，应对每节系泊链中至少  $10\%$  的横档焊缝进行磁粉或渗透检测。如果发现裂缝或未熔合，则应对该节系泊链的所有横档焊缝进行检测。

# 10.3.7 替换链环

10.3.7.1 用于替换试验环或有缺陷链环而不必对整节系泊链重新热处理的单个链环应按认可的工艺制造。各等级的替换链环应分别进行认可，并应对拟认可等级中最大尺寸的链环进行试验。

10.3.7.2 替换链环的制造和热处理应不影响与其相邻的链环的性能。热处理时，相邻链环上任一部位的温度均不应超过  $250^{\circ}\mathrm{C}$  。

10.3.7.3 每一个替换链环均应按表10.3.8.5、10.3.8.9和10.3.8.10的要求进行拉力试验、外观检查和无损检测。还应制造一个与该替换链环相同的链环，并按10.3.8.8~10.3.8.10的要求进行试验和检测。

10.3.7.4 每一个替换链环均应按 10.3.10.1 的要求在有档链的横档上或无档链闪光焊缝对面平直段的链环外侧处打上满足本节 10.3.10 要求的特殊标记和唯一编号。与其相邻链环的横档或链环平直段上也应打印特殊标记。

# 10.3.8 系泊链的试验和检查

10.3.8.1 本小节适用但并不限于成品系泊链(如普通有档和无档链环、端部链环、加大链环和替换链环)的试验和检查。

10.3.8.2 检查前，应采用喷砂、抛喷丸或其他合适的方法去除系泊链表面的氧化皮、油漆或其他覆盖物，且具有与所用无损检测标准相适应的表面。

10.3.8.3 系泊链应具有与其制造方法相适应的光洁表面，且应无裂纹、沟槽和妨碍系泊链使用的其他缺陷。每个链环应按认可的程序进行检查。系泊链及其附件的结构尺寸，应符合CCS接受的有关标准或认可的特别设计要求。

10.3.8.4 经最终热处理后，所有系泊链应在验船师在场时，按CCS接受的标准进行拉力试验、抽样破断试验和力学性能试验。如果制造厂有拉力试验记录加载载荷的程序，且记录系统足以使验船师满意，则验船师可不必见证所有拉力试验，但验船师应确认试验机已经校准并保持良好的工作状态。

10.3.8.5 系泊链应按下述要求进行拉力试验和破断试验：

(1) 整根系泊链应能承受表10.3.8.5(1)中规定的拉力载荷的试验无破裂，且闪光焊缝中无裂纹，横档应无明显松动。拉链时所施加的载荷应不超过  $110\%$  规定拉力试验负荷。如果采用塑性变形法紧固横档时，则施加载荷应不超过认可试验时所确定的值；


拉力和破断试验负荷、重量与五环长度



表10.3.8.5(1)


<table><tr><td>有档链</td><td>R3</td><td>R3S</td><td>R4</td><td>R4S</td><td>R5</td><td>R6</td></tr><tr><td>拉力试验载荷(kN)</td><td>0.0148K</td><td>0.0180K</td><td>0.0216K</td><td>0.0240K</td><td>0.0251K</td><td>0.0276K</td></tr><tr><td>破断试验载荷(kN)</td><td>0.0223K</td><td>0.0249K</td><td>0.0274K</td><td>0.0304K</td><td>0.0320K</td><td>0.0352K</td></tr><tr><td>无档链</td><td>R3</td><td>R3S</td><td>R4</td><td>R4S</td><td>R5</td><td>R6</td></tr><tr><td>拉力试验载荷(kN)</td><td>0.0148K</td><td>0.0174K</td><td>0.0192K</td><td>0.0213K</td><td>0.0223K</td><td>0.0246K</td></tr><tr><td>破断试验载荷(kN)</td><td>0.0223K</td><td>0.0249K</td><td>0.0274K</td><td>0.0304K</td><td>0.0320K</td><td>0.0352K</td></tr><tr><td>系泊链重量(kg/m)</td><td colspan="3">有档链 0.0219d²</td><td colspan="3">无档链应按设计,计算重量</td></tr><tr><td>5环长度L</td><td colspan="6">22d≤L≤22.55d</td></tr></table>


$d$  ——系泊链的公称链径，  $\mathrm{mm}$  。


(2) 至少由3个链环组成的拉断试样应从系泊链或与系泊链同时同样方法制造的产品中制取。试验的频率应符合表10.3.8.5(2)规定的取样间隔，且原材料的各炉批次均有代表。每一个试样均应能承受表10.3.8.5(1)规定的破断载荷并保持30s，而无断裂，且闪光焊缝处不出现裂纹，则认为该试验合格；


破断试验和力学性能试验的取样频率



表10.3.8.5(2)


<table><tr><td>公称链径 (mm)</td><td>≤48</td><td>49~60</td><td>61~73</td><td>74~85</td><td>86~98</td><td>99~111</td><td>112~124</td><td>125~137</td></tr><tr><td>最大取样间隔 (m)</td><td>91</td><td>110</td><td>131</td><td>152</td><td>175</td><td>198</td><td>222</td><td>250</td></tr><tr><td>公称链径 (mm)</td><td>138~149</td><td>150~162</td><td>163~175</td><td>176~186</td><td>187~199</td><td>200~210</td><td>211-222</td><td></td></tr><tr><td>最大取样间隔 (m)</td><td>274</td><td>297</td><td>322</td><td>346</td><td>370</td><td>395</td><td>420</td><td></td></tr></table>

(3) 对于直径超过  $100 \mathrm{~mm}$  的系泊链，经CCS同意，上述3环断裂试验的试样可以用单个链环替代。采用替代试样时，试验的频率、代表性和试验载荷均应满足上述(2)的规定；

(4) 当试验机能力不足时，若试验和校准程序经CCS同意，可采用具有足够加载能力的替代加载试验机(如两个加载器并联)。

10.3.8.6 拉力试验过程后，应按照下述要求对至少  $5\%$  链环的尺寸进行测量。链环的形状和比例应符合公认标准或特别认可的设计要求和下列尺寸公差要求：

(1) 在链冠位置测得的最大和最小尺寸应满足表10.3.8.6(1)的偏差要求。但冠部横截面积不允许有负偏差，冠部横截面积应按带有正负偏差的平均值计算，测量时应至少在交错约  $90^{\circ}$  的两个位置上测量；


链环链冠位置的链径尺寸偏差



表10.3.8.6(1)


<table><tr><td>公称链径 d(mm)</td><td>≤40</td><td>40&lt;d≤84</td><td>84&lt;d≤122</td><td>122&lt;d≤152</td><td>152&lt;d≤184</td><td>184&lt;d≤222</td></tr><tr><td>负偏差 (mm)</td><td>1</td><td>2</td><td>3</td><td>4</td><td>6</td><td>7.5</td></tr><tr><td>正偏差 (mm)</td><td colspan="6">对名义链径大于或等于20mm: 0.05d对名义链径小于20mm: 在认可时经CCS同意</td></tr></table>

(2) 链冠以外部位的直径不允许有负偏差，正偏差应不大于公称链径的  $5\%$  。闪光焊缝的正偏差应符合经CCS认可的工厂技术条件；对链径小于  $20\mathrm{mm}$  的系泊链，其正偏差应在认可时得到CCS的同意。

(3) 每5个链环组成的长度的制造公差为  $0\% \sim +2.5\%$  (在加载不超过  $10\%$  拉力试验载荷的条件下测量);

(4) 在系泊链的所有零件相互适配的情况下，除表10.3.8.6(5)规定外，其他所有尺寸的制造公差均为±2.5%；

(5) 普通有档和无档链环的偏差应满足表10.3.8.6(5)的相关要求。链环的内外侧弯曲半径应均匀；

(6) 对有档链，其横档应置于链环的中心位置，并与链环两侧成直角。若横档采用紧配合，则其两端与链环内侧应紧密贴合，通常应压入链环  $2\% \sim 6\%$  的链直径，且满足表10.3.8.6(5)的偏差要求。


普通链环比例尺寸和偏差



表10.3.8.6(5)


<table><tr><td colspan="2"></td><td colspan="3">链冠部</td><td></td><td colspan="2"></td></tr><tr><td>符号</td><td>名称</td><td>有链链环公称尺寸</td><td>负偏差</td><td>正偏差</td><td>无档链环公称尺寸</td><td>负偏差</td><td>正偏差</td></tr><tr><td>A</td><td>链环长度</td><td>6d</td><td>0.15d</td><td>0.15d</td><td>6d</td><td>0.15d</td><td>0.15d</td></tr><tr><td>B</td><td>半环长度</td><td>a*/2</td><td>0.1d</td><td>0.1d</td><td>不适用</td><td>-</td><td>-</td></tr><tr><td>C</td><td>链环宽度</td><td>3.6d</td><td>0.09d</td><td>0.09d</td><td>3.35d</td><td>0.09d</td><td>0.09d</td></tr><tr><td>E</td><td>横档偏角</td><td>0°</td><td>4°</td><td>4°</td><td>不适用</td><td>-</td><td>-</td></tr><tr><td>R</td><td>内侧半径</td><td>0.65d</td><td>0</td><td>-</td><td>0.60d</td><td>0</td><td>-</td></tr></table>


注：① 表中：  $d$  ——系泊链公称直径；  $a^{*}$  ——实际链环长度。



(6) 无档链的其他尺寸比例应提交CCS审核。


10.3.8.7 拉力试验后，应对整根系泊链进行每次5个链环的长度校验。校验时，第一次测量前5个链环组，随后的每5个一组链环中至少应包括前一组中的两环。如此测量至最后一个链环。测量宜在系泊链施加  $10\%$  的拉力试验载荷下进行。一组5个链环的长度偏差应满足表10.3.8.5(1)的要求，超过偏差则应经客户和CCS同意。位于牵引装置中的端部链环可免于测量。

10.3.8.8 按表10.3.8.5(2)规定的试验频率和取样规定，从完成热处理的系泊链上取下足够的试样链环，按下述要求进行金相检查和力学性能试验：

(1) 取一个金相试样(如能确认材料的炉号, 则可按每炉取一个), 在距表面  $1 / 3$  半径和中心处分别按公认的标准(如ISO643)检查母材、热影响区和焊缝的奥氏体晶粒度。奥氏体显微晶粒度应不低于6。

(2) 每次应从链环中切取1个拉伸试样和3组每组3个夏比V型缺口冲击试样进行试验。各试样的取样位置如图10.3.8.8(2)或本篇第3章第12节图3.12.5.2所示，并满足下述规定：

拉伸试样应从闪光焊缝相对的一侧截取；

第一组3个冲击试样取自闪光焊缝处，并使焊缝位于试样中央的缺口上；

第二组3个冲击试样取自与闪光焊缝相对的一侧；

第三组3个冲击试样取自链冠处。

![](images/71fcdd0a59e74e46ce5742fd4d4615f5f9388c3021a9507d094559001c6c988f.jpg)


![](images/2d263eb4f2b839ca354173f716fabee3a1d5e0193626995ba597c687b6687c8c.jpg)



图10.3.8.8(2)


(3) 如果统计结果表明所要求的冲击韧性能得到一贯的保证，经CCS同意，可以减少链冠区域的冲击试验频率。

(4) 试验结果应符合表10.3.8.8(4)的要求。


系泊链及附件材料的力学性能



表 10.3.8.8(4)


<table><tr><td rowspan="3">系泊链及附件用材料等级</td><td rowspan="3">屈服点\( R_{P0.2} \) (N/mm2)</td><td rowspan="3">抗拉强度\( R_m \) (N/mm2)</td><td rowspan="3">伸长率\( A_5 \)(%)</td><td rowspan="3">断面收缩率Z(%)</td><td colspan="3">夏比V型缺口冲击试验</td></tr><tr><td rowspan="2">试验温度(°C)</td><td colspan="2">冲击功(J)</td></tr><tr><td>母材</td><td>焊缝</td></tr><tr><td>R3</td><td>≥410</td><td>\( \ge690^{②} \)</td><td>≥17</td><td>50</td><td>\( 0(-20)^{①} \)</td><td>≥60(40)</td><td>≥50(30)</td></tr><tr><td>R3S</td><td>≥490</td><td>\( \ge770^{②} \)</td><td>≥15</td><td>50</td><td>\( 0(-20)^{①} \)</td><td>≥65(45)</td><td>≥53(33)</td></tr><tr><td>R4</td><td>≥580</td><td>\( \ge860^{②} \)</td><td>≥12</td><td>50</td><td>-20</td><td>≥50</td><td>≥36</td></tr><tr><td>\( R4S^{③} \)</td><td>≥700</td><td>\( \ge960^{②} \)</td><td>≥12</td><td>50</td><td>-20</td><td>≥56</td><td>≥40</td></tr><tr><td>\( R5^{③} \)</td><td>≥760</td><td>\( \ge1000^{②} \)</td><td>≥12</td><td>50</td><td>-20</td><td>≥58</td><td>≥42</td></tr><tr><td>\( R6^{④} \)</td><td>≥900</td><td>\( \ge1100^{④} \)</td><td>≥12</td><td>50</td><td>-20</td><td>≥60</td><td>≥44</td></tr></table>


注：① R3和R3S级锚链的冲击试验温度通常为  $0^{\circ}\mathrm{C}$  。当订货方有要求时，可以-20℃温度下冲击作为交货条件。



$②$  材料的屈强比一般不大于0.92。



③ 在最终热处理状态下的硬度对R4S应不大于330HBW，对R5级钢应不大于340HBW。



$④$  材料的屈强比的目标值不大于0.95。


10.3.8.9 应按认可时经CCS同意的频率和位置，在成品系泊链上进行硬度试验。试验结果仅作为信息和验证系泊链生产过程中热处理工序稳定性。

10.3.8.10 拉力试验后，应将系泊链放置在能够方便地对整根系泊链表面进行检查的位置上，对每个链环的表面进行目检。为了最方便地检查链的表面，可将链挂在垂直位置，但检查链的互连部位只能将链放在平位置。毛刺、不平整和毛边等应打磨平整。链环表面，尤其是在闪光焊接夹具夹持处，不应有轧制缺陷、表面裂缝、凹陷、划伤等。横档应足够牢固，无松档现象。

10.3.8.11 应采用与认可时提交CCS的工艺和验收标准，使用相同的和设备，按下列要求对下述部位进行磁粉检测：

(1) 每个链环的闪光焊缝区域和焊接夹具夹持处附近；此外，

(2)  $10\%$  链环的所有可检测到的表面；

(3) 检测宜按公认的标准(如ISO 9934)采用湿法连续荧光磁粉法进行检测。当此标准检测方法不可行时，也可接受非荧光磁粉法检测；

(4) 链环的表面、闪光焊缝区域及夹具夹持处的链环表面应没有裂纹、未熔合及密集气孔。且无超过  $1.6 \mathrm{~mm}$  横向线状磁痕显示或超过  $3.2 \mathrm{~mm}$  的纵向线状磁痕显示，也无超过  $4.8 \mathrm{~mm}$  的非线状磁痕显示。

10.3.8.12 应采用与认可时提交CCS的工艺和验收标准，使用相同的设备，按下列要求对系泊链进行超声波检测：

(1) 现场校准的标准试块，应配合链的形状，并经CCS认可；

(2) 每个链环的闪光焊缝区域应进行超声波检测；

(3) 按公认的标准(如ASTM E587)，采用波束角为  $45^{\circ} \sim 70^{\circ}$  的单晶片斜探头进行检测。由于单片探头的技术局限性，仅涉及中心区域的检测，且对于闪光焊缝的缺欠如平面点缺欠折反射率较差，因此当认为必要，可能需要采用串列、相控阵或TOFD技术。

(4) 闪光焊缝区域内应无导致出现等于或超过标定标准回波信号的缺陷。

10.3.8.13 链档焊缝(如有时)应经外观检查。角焊缝的趾部应平顺过渡到链环，且无超过  $1.0 \mathrm{~mm}$  的咬边。此外，至少分布在整根链上的  $10 \%$  链档焊缝应按公认标准(如ASTM E1417，或ASTM E1444)进行渗透检测或磁粉检测。裂纹、未熔合或密集气孔是不可接受的。如发现缺陷，则应扩大检查至整根系泊链的链档焊缝。

# 10.3.9 复试、报废和修整

10.3.9.1 若系泊链5环组的长度不足，且仅为偶然发生时，系泊链可用高于规定的拉力试验载荷，但不高于认可的载荷对系泊链进行拉伸。经拉伸处理的链环应在报告中记录。若长度超过规定的偏差，则超长的链环应予以切除，并采用10.3.9.2的规定予以替换。

10.3.9.2 如果单个链环发现存在缺陷或不满足其他适用要求，则缺陷链环应予以切除并用替换链环替代。替换链环的单独热处理和检查程序应经CCS的同意。其他修补的方法应经CCS和最终用户的书面认可。系泊链不允许焊接修补。

10.3.9.3 如果目检或磁粉检测发现闪光焊缝区存在裂纹、划伤等其他缺陷，则可采用打磨方法去除。打磨深度应不超过名义链径的  $5\%$  ，且打磨部位与其周围的表面应无尖锐轮廓。打磨后链环尺寸仍应符合标准要求。

10.3.9.4 如果超声波检测发现闪光焊缝内部存在超标缺陷，则该链环应予以切除，并按10.3.9.2的要求替换。

10.3.9.5 如果链环的直径、长度、宽度及横档位置不符合规定的要求时，则应将这些链环与其左、右两侧各20个共40个链环的作相应尺寸比较。如果其中有两个以上的链环出现同样的尺寸不合格，则应对该节所有链环的尺寸进行测量。不合格的链环应予以切除并按10.3.9.2的要求替换。

10.3.9.6 如果破断试验失败，应立即通知验船师，一起进行全面检查以确定失败的原因。并在同一取样长度内的系泊链上再取两个试样进行附加破断试验。只有复试全部合格并根据失败原因分析不属产品质量问题，才能确定该取样长度的系泊链试验合格。只要有一个附加试样试验不合格，该试验环所代表的系泊链应予以报废。并取相同长度试验合格的链段替代。

10.3.9.7 如果拉力试验中，加载段中有一个链环失败，则应立即通知验船师，一起进行全面检查以确定失败的原因。如果在试验段中发生两个或更多个链环失败，则该段系泊链应予报废。上述试验失败原因调查应特别着重于那些会引起其他取样长度的系泊链失败的因素或条件。

10.3.9.8 除上述试验失败原因调查外，还应从该试验失败链环的两侧各取一个拉断试样进行拉断试验。

当同时生产多条链，前后闪光焊的链环将以替换链环或其他端部链环连接起来。在这种情况下，CCS可要求从包含有前后两种闪光焊链环的链中增加取样两个拉断试验。如两个破断试验和对失效情况研究的结果令验船师满意，则可考虑验收这节系泊链。只有两个破断试验均合格并根据失败原因分析不属产品质量问题，才能确定该节系泊链试验合格。若有一个附加试样试验不合格，该加载段长度的系泊链应予以报废。缺陷链环应按10.3.7进行替换。

如果调查表明在闪光对焊中有缺陷或发现造成低级强度的闪光焊“虚焊”缺陷，则应附加进行NDT(如相控阵)检查确定是否有其他链环受到影响。焊接前需对闪光对接焊机进行一次全面评估，同时也需要对圆钢端部的状况进行评估。

10.3.9.9 对于链环材料的拉伸和冲击试验的复试的要求应符合本篇第1章第2节的相关规定。如果复试不合格，则该试样所代表的整节系泊链应予拒收。

# 10.3.10 标记、证书和文件

10.3.10.1 经CCS检验合格的系泊链，应按在下述位置打上标记：

(1) 系泊链的端部；

(2) 不大于  $100 \mathrm{~m}$  的每一间隔处；

(3) 替换链环上；

(4) 与卸扣或替换链环相邻的链环处。

10.3.10.2 所有打上标记的链环应在产品合格证书上注明。标记应能识别系泊链的始端和末端。除上述要求的标记外，连续长度系泊链上属同一炉次的第一个和最后一个普通链环应打上明确的和可追溯其制造过程的标记。这些标记应是永久性的，在系泊链的预计寿命内应始终字迹清晰。

10.3.10.3 在链环的横档上应作如下标记：

(1) 系泊链等级；

(2) 证书编号；

(3) CCS检验标记。

10.3.10.4 证书编号可以为缩写或其他等效的标记。但如使用，则应在证书中予以说明。

10.3.10.5 系泊链证书应包括替换链环的位置和数量的信息。如果证书编号和替换链环号码为缩写或其他等效的标记，则应在证书中予以注明。

10.3.10.6 制造厂应对每根长度连续的系泊链提供一本完整的、装订成册的系泊链检验和试验文件。该文件应包括所有的尺寸检查、试验和检验报告、无损检测报告、制造过程记录、照片以及任何不合格、矫正和修整的记录。此外，还应包括材料合格证书、替换链环的位置和数量。

应对每根连续的系泊链发给单独的证书。其所有附带文件、附录和报告均应注明该证书的编号。

制造厂有责任以安全并可随时调用的方式负责保存所有有关文件至少10年。

# 10.3.11 附件的试验和检查

10.3.11.1 本小节适用但并不限于成品系泊链用附件，(如可拆式连接链环(卸扣)、可拆式连接板(三角板)、末端卸扣、转环和转环卸扣，的试验和检查。

10.3.11.2 经最终热处理后，所有附件应在验船师在场时，进行拉力试验、取样破断试验和力学性能试验。如果制造厂有拉力试验记录程序，并能使验船师满意，则验船师可不必见证所有拉力试验，但验船师应确认试验机已经校准并处于良好的工作状态。试验和检查前，所有附件表面应无氧化皮、涂漆或其他覆盖物。

10.3.11.3 对于附件的生产应向CCS提交包括附件产品特征、铸造、锻造、热处理(包括部件在热处理炉内的布置、间距、淬火)、力学试验、拉力试验、破断试验、无损检测细节的制造工艺技术条件。

10.3.11.4 所有附件均按对应有档系泊链等级规定和规格的载荷进行拉力试验。

10.3.11.5 系泊链附件应以至少每批(不超过25个)取一个，按对其适用系泊链的等级和规格规定的载荷进行破断试验。每批应是源于同一炉钢和同一热处理批次。

小批量(少于5个)单独制造或热处理的附件，经CCS批准，可采用其他等效方法进行试验。但应满足下列条件：

(a) 制造工艺技术条件和书面程序文件中描述等效试验方法；

(b) 提供断裂载荷下的有限元分析，并证明附件具有高于系泊链断裂载荷的安全边界；

(c) 对与认可时相同的参数生产的等级材料按CCS同意的程序进行应变时效试验；

(d) 如果附件尺寸很大，难以进行批量热处理或具有独特的设计，则在初次认可和生产过程中进行的断裂试验时应进行应变测量。产品试验的应变测量结果应与认可时的结果相当。

经破断试验后的附件应毁弃不能作为系泊的组成部分使用。

10.3.11.6 拉力试验后，每批(相同类型、相同尺寸、相同公称强度且不超过25个)附件中应至少取一个附件校核尺寸。制造厂应提供一份满足订货合同要求的声明。

10.3.11.7 系泊链附件尺寸公差应不超过下列值：

公称直径：  $0\% \sim +5\%$

其他尺寸：  $\pm 2.5\%$

这些公差不适用于机加工表面。

10.3.11.8 在热处理后并经拉力试验合格的产品中（每批不超过25个）至少抽取1个全尺寸附件作为代表整批产品的试件，取样进行力学性能试验。成品附件应进行硬度试验，其频率和位置应经CCS同意。报告的硬度值仅作为信息，用于核查验证附件生产过程中热处理是否稳定。

除附件形状特别复杂外，不允许采用分离的代表试件。

10.3.11.9 附件力学性能试验应满足下列要求：

(1) 锻造卸扣和锻造肯特卸扣应在其卸扣的冠部，参照图10.3.8.8(2)，制取一组3个冲击试样和1个拉伸试样，其中冲击试样应取自弯曲半径的外侧。对较小直径的卸扣，冠部因几何尺寸而无法截取拉伸试样时，拉伸试样可以在其直段上截取。拉伸性能和冲击值应分别满足表10.3.8.8(4)的要求。

(2) 铸造卸扣和铸造肯特卸扣可从附件的直段处制取试样。取样位置参照图10.3.8.8(2)，拉伸性能和冲击值应满足表10.3.8.8(4)的要求。

(3）其他几何形状复杂的附件的取样位置应经CCS同意。通常对于非圆形截面产品，从表面下厚度的1/4处取样，对轧制板材类应按生产板材的标准进行试验。

10.3.11.10 小批量(小于5个)单独生产(或热处理)的附件，可由制造厂用书面方式详细列出每种替代试验的方案，提交CCS同意。并可以要求以下的附件条件：

(1) 若采用分离的锻造或铸造试件，应有与其代表的附件相当的横截面，并与实际锻件或铸件在同炉热处理，同时同一容器中淬火。热电偶应连接到该试件和附件上；

(2) 若同意用分离的锻造或铸造试件，则应通过工艺试验来验证试件的性能代表着附件的性能。

10.3.11.11 销的力学性能试验应参照图10.3.8.8(2)右侧图示，从与成品销相同直径，专用于试验的销的中段中取样。对于椭圆形销，所取的直径应代表较细的直径。力学试验试样可取自一个与最终的销直径相同，但含有试验段和热处理缓冲段的延长样品销中，其中中部试验段的长度已确定。热处理后要切除的保护段长度应至少等于一个销的直径，然后从此销的延长段中取出试验段，如图10.3.11.10所示。保护段和试验段应取自销的同一端。

![](images/1bc0228b5c857244efc8741e0eb61dd11b2344186b38bc46f78f24970387e0ba.jpg)



图10.3.11.10 受保护段和试验段的位置


10.3.11.12 拉力试验后，应按下列要求进行无损检测。

(1) 对每个附件的表面进行近观目检，应特别注意机加工表面和高应力区域。检查前附件应按所用无损检测方法标准的要求对表面进行适当处理。所有非机加工表面均应采用喷砂或喷丸进行清理，以便进行彻底检查。可行时，附件应拆开进行内表面检查。所有附件均应进行磁粉(或渗透检测)。CCS可要求进行进行超声波检测。

(2) 应按公认的标准(如表10.3.11.11所示)进行无损检测。检测工艺和相关的验收标准应提交CCS审核。


系泊链附件无损检测适用标准 表10.3.11.11


<table><tr><td>附件材料</td><td>检测方法</td><td>适用标准</td></tr><tr><td rowspan="2">锻件</td><td>磁粉检测</td><td>ISO 4986, IACS Rec.69, EN 10228-1, ASTM A275</td></tr><tr><td>超声波检测</td><td>ISO 13588, EN 10228-3, ASTM A388</td></tr><tr><td rowspan="2">铸件</td><td>磁粉检测</td><td>ASTM E709, 湿式连续磁化法</td></tr><tr><td>超声波检测</td><td>ISO 13588, ASTM A609</td></tr></table>

(3) 整个表面均应经磁粉检测，检测应参照荧光磁粉技术的标准。表面应无：

超过  $1.6\mathrm{mm}$  的横向线性显示；

超过  $3.2 \mathrm{~mm}$  的纵向线性显示；

超过  $4.8\mathrm{mm}$  的非线性显示。

(4) 当CCS有要求时，应对铸造或锻造的附件进行  $100\%$  超声波检测，结果应满足设计定下的验收标准。

(5) 检验合格后制造厂应提供一份合格证书，该证书中应包括与检测方法和操作者资质的主要信息。

10.3.11.13 成品附件不允许进行焊接修补。

10.3.11.14 如果附件的任一试验失败，则其代表的那批附件不能验收。如果能确定失败原因及证实其余任一附件均不存在会造成该失败的因素，并得到验船师的认可，则该批附件仍可验收。

# 10.3.12 附件的标记、证书和文件

10.3.12.1 每一经CCS检验合格的附件，均应打系泊链的等级标记。

10.3.12.2 证书编号可以为缩写或其他等效的标记，但应在证书中予以注明。

10.3.12.3 制造厂应对每一份订单提供1本完整的、装订成册的附件检验和试验文件。该文件应包括所有的尺寸检查、试验和检验报告、无损检测报告、制造过程记录、元部件装炉位置示例照片以及任何不合格、矫正和修整的记录。

10.3.12.4 应对每种类型的附件发给单独的证书。所有附带文件、附录和报告均应注明该证书的编号。

10.3.12.5 制造厂应以安全、可检索的方式，负责任地保存所有有关文件至少10年。

# 第4节 钢丝绳

# 10.4.1 适用范围

10.4.1.1 本节规定适用于作为锚泊、系泊和拖曳用的钢丝绳。

10.4.1.2 起重设备和货物系固用的钢丝绳的制造也可参照应用。

# 10.4.2 一般要求

10.4.2.1 钢丝绳应由CCS认可的工厂制造。

10.4.2.2 系船索、拖索和尾锚索用钢丝绳的结构型式一般应符合表10.4.2.2的规定。亦可采用公认的其他标准，或采用破断载荷相当、与用途相适应的其他结构型式。

10.4.2.3 吊艇索应是防旋转结构型式及耐腐蚀的钢丝索。


钢丝绳的结构型式



表10.4.2.2
