Repository: baxink/GitHub-Marine

# Knowledge Base

This directory stores reference materials, documentation, validated conclusions, and other citable knowledge resources.

## Structure

You can organize this however you prefer. Some suggested categories:

### `references/`
- Research papers and articles
- Technical documentation
- Standards and specifications

### `docs/`
- Process documentation
- How-to guides
- Organizational knowledge

## Usage

Organize files in whatever way makes sense for your work. The AI assistant will adapt to your organization style.

Validated conclusions from `research_研究/` should be migrated here with source traceability and a verification state when they become reusable.

File: knowledge/ccs-rules/CCS 材料与焊接规范 2025.md (part 8 of 13)
# 中国船级社
<table><tr><td rowspan="2">用途</td><td colspan="3">钢丝绳规格</td><td colspan="6">股结构</td></tr><tr><td>股数</td><td>钢丝数</td><td>绳芯</td><td>股芯</td><td>中心丝</td><td>内层</td><td>中层</td><td>外层</td><td>股结构型式</td></tr><tr><td rowspan="7">尾锚索拖索系船索</td><td>6</td><td>24</td><td>纤维</td><td>纤维</td><td>0</td><td>-</td><td>9</td><td>15</td><td>(0+9+15)</td></tr><tr><td>6</td><td>37</td><td>纤维</td><td>钢丝</td><td>1</td><td>6</td><td>12</td><td>18</td><td>(1+6+12+18)</td></tr><tr><td>6</td><td>26</td><td>纤维</td><td>钢丝</td><td>1</td><td>5</td><td>(5+5)</td><td>10</td><td>(1+5+5/5+10)</td></tr><tr><td>6</td><td>31</td><td>纤维</td><td>钢丝</td><td>1</td><td>6</td><td>(6+6)</td><td>12</td><td>(1+6+6/6+12)</td></tr><tr><td>6</td><td>36</td><td>纤维</td><td>钢丝</td><td>1</td><td>7</td><td>(7+7)</td><td>14</td><td>(1+7+7/7+14)</td></tr><tr><td>6</td><td>41</td><td>纤维</td><td>钢丝</td><td>1</td><td>8</td><td>(8+8)</td><td>16</td><td>(1+8+8/8+16)</td></tr><tr><td>6</td><td>30</td><td>纤维</td><td>纤维</td><td>0</td><td>-</td><td>12</td><td>18</td><td>(0+12+18)</td></tr><tr><td rowspan="3">与绞车配合的拖索和系船索</td><td>6</td><td>31</td><td>钢芯</td><td>钢丝</td><td>1</td><td>6</td><td>(6+6)</td><td>12</td><td>(1+6+6/6+12)</td></tr><tr><td>6</td><td>36</td><td>钢芯</td><td>钢丝</td><td>1</td><td>7</td><td>(7+7)</td><td>14</td><td>(1+7+7/7+14)</td></tr><tr><td>6</td><td>41</td><td>钢芯</td><td>钢丝</td><td>1</td><td>8</td><td>(8+8)</td><td>16</td><td>(1+8+8/8+16)</td></tr></table>

# 10.4.3 钢丝

10.4.3.1 制造钢丝绳用的钢丝应采用优质碳素结构钢，其硫、磷含量应不大于  $0.035\%$  ，其他元素的含量应符合CCS接受的有关标准。由钢材冷拔拉制成的钢丝应呈圆形截面，且应材质均匀，强度一致，表面应无裂纹、竹节、起刺、锈蚀和伤痕等影响钢丝性能的缺陷。

10.4.3.2 钢丝的等级根据其规定最小抗拉强度一般分为  $1420\mathrm{N} / \mathrm{mm}^2$  、  $1570\mathrm{N} / \mathrm{mm}^2$  、  $1670\mathrm{N} / \mathrm{mm}^2$  、  $1770\mathrm{N} / \mathrm{mm}^2$  、  $1870\mathrm{N} / \mathrm{mm}^2$  、  $1960\mathrm{N} / \mathrm{mm}^2$  六级。除合同另有规定外，钢丝的实际抗拉强度应不超过规定最小抗拉强度的1.2倍。

10.4.3.3 除合同另有规定外，钢丝绳应一般采用全镀锌的钢丝绞制而成。钢丝应采用热浸法或电解法镀锌。钢丝的镀锌层应平滑、完整和牢固。镀层可分为下列3级：

1级：厚镀层，在镀锌后拔丝；

2级：厚镀层，在拔丝后镀锌；

3级：薄镀层，在镀锌后拔丝。

10.4.3.4 单根钢丝在整根钢丝绳长度中应尽可能无接头。如制造工艺无法避免接头时，应使各接头尽量互相远离。在任一股内，每10米长度仅允许存在一个钢丝的接头。

# 10.4.4 试样与试验

10.4.4.1 应从成品钢丝绳中截取适当的长度，并将其捻开和校直后，对钢丝进行外观检查。钢丝应平滑、光洁，无裂纹、起刺、伤痕和锈蚀等对使用有害的缺陷。镀锌钢丝的锌层应连续、均匀。

10.4.4.2 从上述捻开的钢丝绳中每一规格的钢丝任选6根作为试样(中心钢丝和钢芯除外)，进行扭转和卷绕试验，用以检验钢丝镀锌层的粘着程度。也可根据具体情况，要求在制绳前进行钢丝的外观检查和扭转试验。此外，还应对镀锌层的锌重量进行测试。

10.4.4.3 扭转试验应符合下列规定：

(1) 试样在夹头间的长度应为钢丝直径的100倍或  $300 \mathrm{~mm}$ , 取较小者;

(2) 钢丝在扭转试验机上，用夹具夹住两端，使其扭转。为了保持试验时钢丝始终呈伸展状态，可在钢丝上施加不超过  $2\%$  的钢丝公称破断载荷的拉力；

(3) 试验机的转速应符合公认标准，扭转次数满足表10.4.4.3(3)的规定。


钢丝扭转试验的最小扭转次数



表10.4.4.3(3)


<table><tr><td rowspan="3">镀锌钢丝直径d(mm)</td><td colspan="6">最小扭转次数</td></tr><tr><td colspan="2">2级镀锌层</td><td colspan="4">1级或3级镀锌层</td></tr><tr><td>1570</td><td>1670/1770</td><td>1420</td><td>1570</td><td>1670/1770</td><td>1870/1960</td></tr><tr><td>&lt;1.3</td><td>19</td><td>17</td><td>31</td><td>29</td><td>27</td><td>23</td></tr><tr><td>1.3≤d&lt;2.3</td><td>17</td><td>16</td><td>28</td><td>26</td><td>24</td><td>21</td></tr><tr><td>2.3≤d&lt;3.0</td><td>14</td><td>12</td><td>26</td><td>24</td><td>22</td><td>19</td></tr><tr><td>3.0≤d&lt;3.5</td><td>11</td><td>10</td><td>24</td><td>22</td><td>20</td><td>16</td></tr><tr><td>3.5≤d&lt;4.0</td><td>9</td><td>8</td><td>22</td><td>20</td><td>18</td><td>13</td></tr></table>

10.4.4.4 镀层试验：锌的镀层厚度按每单位面积上的镀锌层重量测定，其最小值应不低于表10.4.4.4的规定。镀锌层重量的测定应按公认的标准进行。一般应从钢丝绳中截取不同直径的钢丝分别进行试验，采用化学方法将钢丝的镀锌层溶解，测定脱锌后钢丝的重量损失量来确定镀锌层的重量。制造厂应证明镀锌层连续、均匀、适于使用目的。


钢丝镀锌层重量



表10.4.4.4


<table><tr><td rowspan="2">镀锌钢丝直径d(mm)</td><td colspan="3">单位面积镀锌层的重量最小值(g/m2)</td></tr><tr><td>1级</td><td>2级</td><td>3级</td></tr><tr><td>0.20≤d&lt;0.25</td><td>-</td><td>30</td><td>20</td></tr><tr><td>0.25≤d&lt;0.33</td><td>-</td><td>45</td><td>30</td></tr><tr><td>0.33≤d&lt;0.40</td><td>-</td><td>60</td><td>30</td></tr><tr><td>0.40≤d&lt;0.50</td><td>60</td><td>75</td><td>40</td></tr><tr><td>0.50≤d&lt;0.60</td><td>70</td><td>90</td><td>50</td></tr><tr><td>0.60≤d&lt;0.80</td><td>85</td><td>110</td><td>60</td></tr><tr><td>0.80≤d&lt;1.00</td><td>95</td><td>130</td><td>70</td></tr><tr><td>1.00≤d&lt;1.20</td><td>110</td><td>150</td><td>80</td></tr><tr><td>1.20≤d&lt;1.50</td><td>120</td><td>165</td><td>90</td></tr><tr><td>1.50≤d&lt;1.90</td><td>130</td><td>180</td><td>100</td></tr><tr><td>1.90≤d&lt;2.50</td><td>150</td><td>205</td><td>110</td></tr><tr><td>2.50≤d&lt;3.20</td><td>165</td><td>230</td><td>125</td></tr><tr><td>3.20≤d&lt;4.00</td><td>190</td><td>250</td><td>135</td></tr></table>

10.4.4.5 卷绕试验：镀锌层的粘着力应通过卷绕试验予以检验。将钢丝在圆柱体上卷绕10整圈后，镀层如不出现起皮、剥落和开裂现象，即为合格。每种规格的钢丝至少要取6根进行试验，且钢丝直径与圆柱体直径之比应符合表10.4.4.5的规定：


钢丝卷绕试验规定



表10.4.4.5


<table><tr><td>镀锌层</td><td>镀锌钢丝直径(mm)</td><td>钢丝直径与圆柱体直径之比</td></tr><tr><td rowspan="2">1级或2级</td><td>&lt;1.5</td><td>1:4</td></tr><tr><td>≥1.5</td><td>1:6</td></tr><tr><td rowspan="2">3级</td><td>&lt;1.5</td><td>1:2</td></tr><tr><td>≥1.5</td><td>1:3</td></tr></table>

10.4.4.6 成品钢丝绳的破断试验应按下列要求进行：

(1) 凡是制造长度在  $10000 \mathrm{~m}$  以下的钢丝绳, 应从每根钢丝绳的端头截取一段作破断试验。试样在夹头间的净试验长度至少应为绳径的 30 倍。如果制造长度超过  $10000 \mathrm{~m}$  时, 则应从钢丝绳上截取第二段试样进行试验;

(2) 在试验时, 应控制试验机夹具上试验载荷增加的速度。开始可快速加载, 当试验载荷达到钢丝绳公称破断载荷的4/5时, 试验载荷递增的速度应平稳和缓慢, 以确保不在钢丝绳试样上造成冲击载荷。若钢丝绳破断时, 其断裂位置在试验机夹具附近, 则此项试验结果可作废, 允许取试样复试。试验中如实测的破断载荷小于CCS接受的标准所规定的最小值, 则该试验结果应判为不合格;

(3) 若因设备条件的限制不能以完整钢丝绳进行试验时，可采用拆股单根钢丝进行试验。这种情况下钢丝绳的破断载荷为单根钢丝的破断拉力乘以钢丝的总数，再除以相应的换算系数而求得。相应的换算系数按公认的标准确定。

# 10.4.5 标记

10.4.5.1 经验收合格的每根成品钢丝绳均应在显明易见处系上标明钢丝绳结构、强度、长度及厂名的标签，并应打上CCS的标志。

# 第2篇 非金属材料

# 第1章 通 则

# 第1节 一般规定

# 1.1.1 适用范围

1.1.1.1 本篇规定适用于船舶、海上设施等使用的非金属材料或产品的制造、试验和检验。

1.1.1.2 凡本篇未列入的非金属材料或产品(包括新材料、新产品)，其化学组成、力学性能和其他特殊性能，可按CCS接受的有关标准试验或检验。

1.1.1.3 经CCS认可或检验合格的非金属材料或产品，均应标上CCS的标志。船舶或海上设施建造厂应优先订购经CCS认可和检验的非金属材料或产品，凡不具有CCS标志的非金属材料或产品应经CCS同意，才能装船使用。

# 1.1.2 认可与检验

1.1.2.1 生产船用非金属材料或产品的工厂应按CCS规定的程序申请进行型式认可或工厂认可。

1.1.2.2 拟在CCS入级的船舶或海上设施上使用的材料、零部件和设备等产品，在制造前，产品制造厂一般应按规范要求将需批准的图纸资料一式3份提交给CCS指定的审图单位进行审查。批准后的图纸资料，1份留存审图单位，1份交给执行检验单位，1份退给产品制造厂。如审图与检验为同一单位时，则仅需提交2份图纸资料。

特殊情况下，经CCS同意，产品制造厂可直接将图纸资料提交给执行检验单位审查。在图纸中已包含零部件图纸且已获得批准时，则可以不必再提交。

1.1.2.3 认可后的检验，可以根据非金属材料或产品以及生产过程控制的情况，采取不同的检验方式。

# 第2节 试验与检验

# 1.2.1 一般要求

1.2.1.1 生产船用非金属材料或产品的工厂，应具备确保其产品质量必需的生产和试验设备、良好的生产环境、适任的人员和完善的检验制度。

1.2.1.2 制造厂应对进厂和出厂的材料或产品提供足够的合格证和反映生产过程控制的必要资料，以便验船师确认其是按CCS认可的制造工艺规程进行生产和质量控制的。

# 1.2.2 试验与复试

1.2.2.1 除本篇各章另有规定外，试验用试件的尺寸、试样的截取位置、试样的加工和各自要求的化学组成、热性能、物理、化学性能、力学性能以及其他特殊性能等，可按CCS给定标准或其他等效标准进行，但各项试验结果应分别符合本篇各章的有关要求。

1.2.2.2 任一组试样的试验不合格时，可在原试板(或试件)上或同一批材料以同样的工艺重新制作的试板(或试件)上，对不合格项目取双倍试样进行复试。复试结果应全部合格。

1.2.2.3 若复试结果仍不合格，经CCS验船师同意，可重新制作试件再进行一次全部项目的试验。试验结果应全部合格。

1.2.2.4 所有试验结果应全部记录在试验报告内。

# 1.2.3 标记

1.2.3.1 凡经检验合格的船用非金属材料或产品，除加盖CCS标志外，还应备有船用产品证书，或由验船师(或验船师代理人)签署的制造厂的合格证书。

# 第2章塑料材料

# 第1节 一般规定

# 2.1.1 适用范围

2.1.1.1 本章规定适用于拟入级的船舶与海上设施中使用的或在设计、制造中明确要求具有CCS证书的塑料材料或其制品。

2.1.1.2 船舶及海上设施用塑料材料，包括热塑性聚合物、热固性树脂、增强材料及与之相关的材料应按本章规定制造、试验和检查。

2.1.1.3 对用于船体结构件、复合材料壳体或管道等塑料制品的塑料材料还应分别满足第3章或第4章的规定。

# 2.1.2 定义与术语

2.1.2.1 塑料：是一种有机高分子物质。分为热塑性的或热固性的，其完工产品可以含有增强材料或添加剂。

2.1.2.2 添加剂：为改善或调整聚合物(或树脂)的某些性能所添加的物质，包括填料、触变剂、增稠剂、颜料等。

2.1.2.3 模塑料：采用模塑方法成型的预混料或预浸渍料，包括热塑性模塑料和热固性模塑料。前者以热塑性聚合物为基体，加热软化直至熔融，冷却变硬；后者以热固性树脂为基体，借助加热或其他方法(如辐射或催化剂)固化成不溶不熔的模塑料。

2.1.2.4 预混料：塑料制品成型前预先制备的由树脂、增强材料、填料(如有)等组成的混合料。

2.1.2.5 预浸渍料：用于制造增强塑料制品的浸渍树脂的纤维或其制品(无捻粗纱、毡、织物)，经烘干或预聚的一种中间材料。能在热压条件下模塑或层压。

2.1.2.6 纤维粒料：纤维增强热塑性塑料制品成型前预先制备的定长颗粒状模塑料。有短纤维粒料和长纤维粒料，前者由聚合物与一定长度的纤维经挤出机塑化、挤出、切粒而成；后者是连续纤维束通过挤出机角状机头时，被熔融的聚合物均匀包覆后，经冷却由切粒机切成一定长度的粒状料。可用于模压、挤出或注射成型。

2.1.2.7 片状模塑料：由树脂、短切或未经短切的增强纤维以及细粒状填料(有时不加填料)，经充分混合而制成一种厚度一般为  $1 \sim 25 \mathrm{~mm}$  的薄片状中间制品，能在热压条件下进行模塑或层压。

2.1.2.8 块状模塑料：由树脂、短切的增强纤维和特定的填料(或不加填料)经充分混合而成的块状半成品。它可以在热压条件下模压或注射成型。

# 2.1.3 一般要求

2.1.3.1 作为产品形式供应的塑料材料(如机座垫片浇注料)，应在CCS认可的工厂制造。

2.1.3.2 塑料制品应在CCS认可的工厂中采用认可或检验的原材料和工艺制造。

2.1.3.3 对不要求由认可工厂生产的原材料(如填料、添加剂等)，根据本章节中有关规定，其质量和技术规定应是可接受的。

2.1.3.4 对拟入级的塑料制品，制造厂有责任向材料生产厂提出必要的技术条件(包括材料的各种检验要求等)，以保证所使用的原材料符合入级的要求和产品的技术条件。

2.1.3.5 塑料制品制造厂应有证据说明其具备生产和试验所需的设备和能力，并由合格人员管理。规定的试验项目应在验船师在场情况下进行，试验结果符合CCS规范或接受的技术标准。

2.1.3.6 任何材料在后续的加工、切割或装配等施工时，如被证实不合格，即使事前持有CCS证书也应予以报废。

# 2.1.4 标记

2.1.4.1 凡经检验合格的材料外包装或产品上应至少在一处位置上，清晰标上CCS标志。

2.1.4.2 认可材料的生产厂应在每批材料(或外包装)上以独有的编号(如批号)作出标记。

2.1.4.3 塑料制品制造厂应采用一套标识体系，使所有竣工产品可以追溯至基本材料的原始批次。

2.1.4.4 材料和产品制造厂还应提供由验船师(或验船师代理人)签署的，具有合适内容的合格证书。

# 第2节 原材料

# 2.2.1 热塑性聚合物

2.2.1.1 制造厂应对所使用的每种热塑性聚合物提供下列适用项目的数据：

(1) 外观；

(2) 熔点；

(3) 熔融指数；

(4) 密度；

(5) 体积密度或比容；

(6) 水份及挥发物含量；

(7) 成型收缩率；

(8) 填料/增强材料含量(如有时)。

2.2.1.2 制造厂应根据聚合物生产厂建议的工艺技术条件，采用适用的模塑或挤塑的方法制备试件。

2.2.1.3 对所制备的试件应进行下列适用项目的试验：

(1) 屈服或断裂时拉伸应力；

(2) 屈服或断裂时拉伸弹性模量；

(3) 断裂伸长率；

(4) 压缩强度；

(5) 弯曲强度；

(6) 载荷下变形温度(马丁耐热性、维卡软化点或热变形温度);

(7) 密度；

(8) 吸水量(如需要)。

# 2.2.2 热固性树脂

2.2.2.1 常用热固性树脂主要有不饱和聚酯树脂(间苯型、邻苯型)、乙烯基树脂、环氧树脂。

2.2.2.2 对根据产品或加工性能需要事先加入树脂的触变剂、填料、颜料等无机物应予以适当说明。

2.2.2.3 制造厂应对所使用的每种热固性树脂分别提供相应的数据。

(1) 不饱和聚酯树脂(间苯型、邻苯型、双酚A型)及乙烯基树脂；

①外观；

② 密度或相对密度；

③粘度；

④凝胶时间；

⑤固体含量或挥发物含量；

⑥酸值；

⑦热稳定性；

(8)无机物含量(如有, 包括触变剂、填料、颜料等)。

(2) 环氧树脂：

①外观；

② 密度或相对密度；

③粘度；

④凝胶时间；

⑤挥发物含量；

⑥环氧值；

(7)有机氯值、无机氯值;

⑧无机物含量(如有)。

2.2.2.4 制造厂应对所使用的每种热固性树脂，按照树脂生产厂提供的建议制备浇铸体试件。固化所采用的固化剂(或催化剂/促进剂)类型和与树脂的比例及固化工艺(固化/后固化的温度、时间)应与拟采用树脂一致，并作记录。

2.2.2.5 对浇铸体试件进行下列项目的测定，结果应满足表2.2.2.5的要求，对表中未提及的项目其

结果应满足标准或制造厂制定的极限值。

(1) 密度或相对密度；

(2) 固化后体积收缩率；

(3) 巴柯尔硬度；

(4) 拉伸强度；

(5) 断裂伸长率；

(6) 吸水量（如长期接触水使用或用于建造纤维增强塑料船）；

(7) 热变形温度。


铺敷用树脂浇铸体性能



表2.2.2.5


<table><tr><td rowspan="2">项目</td><td rowspan="2">试验标准</td><td colspan="2">不饱和聚酯/乙烯基树脂</td><td rowspan="2">环氧树脂</td></tr><tr><td>1级</td><td>2级</td></tr><tr><td>拉伸强度(N/mm2)</td><td>ISO527-2</td><td>≥55</td><td>≥45</td><td>≥55</td></tr><tr><td>拉伸断裂伸长率(%)</td><td>ISO527-2</td><td>≥2.5</td><td>≥1.5</td><td>≥2.5</td></tr><tr><td>弯曲弹性模量(N/mm2)</td><td>ISO178</td><td>≥2700</td><td>≥2700</td><td>≥2700</td></tr><tr><td>弯曲强度(N/mm2)</td><td>ISO178</td><td>≥100</td><td>≥80</td><td>≥100</td></tr><tr><td>热变形温度(℃)</td><td>ISO75-2</td><td>≥70</td><td>≥60</td><td>≥75</td></tr><tr><td>巴柯尔硬度</td><td>ASTM D2583</td><td>≥35</td><td>≥35</td><td>≥35</td></tr><tr><td>吸水量(mg)</td><td>ISO62</td><td>≤80</td><td>≤100</td><td>≤70</td></tr><tr><td colspan="5">注1:试验所用试样应经50℃后固化24h制备,对环氧树脂应按ISO 3673-2的要求固化以制备试样。注2:吸水性测试试样尺寸为50mm×50mm×4mm,试验条件为在23±2℃下浸泡672h。注3:以不饱和聚酯树脂或乙烯基树脂制造的胶衣树脂和罩面树脂应满足1级要求。</td></tr></table>

2.2.2.6 树脂应使用玻璃纤维短切毡作为增强材料（玻璃纤维重量含量不超过  $30\%$ ），按树脂生产厂建议的固化工艺制备层合板，层合板厚度应不低于  $4\mathrm{mm}$ ，其最低力学性能要求如下：


试板的性能指标



表2.2.2.6


<table><tr><td>项目</td><td>试验标准</td><td>衡准</td></tr><tr><td>拉伸强度(N/mm2)</td><td>ISO 527-4</td><td>≥80</td></tr><tr><td>拉伸模量(N/mm2)</td><td>ISO 527-4</td><td>≥6350</td></tr><tr><td>弯曲强度(N/mm2)</td><td>ISO 14125</td><td>≥135</td></tr><tr><td>弯曲模量(N/mm2)</td><td>ISO 14125</td><td>≥5200</td></tr><tr><td>玻璃纤维含量(%,重量)</td><td>ISO 1172</td><td>≤30</td></tr></table>

# 2.2.3 增强材料

2.2.3.1 增强材料一般为纤维状物质或织物，应无杂质、污染、霉变等缺陷或瑕疵，它们应与拟增强的聚合物、树脂有良好的相容性，且应严格按照材料生产厂的建议贮存在干燥、通风、无尘、温度较为稳定的场所。

2.2.3.2 生产厂应对所使用的每种增强材料提供下列适用项目的数据，且应满足公认标准要求。

(1) 增强材料的类型；

(2) 每一方向的纤维类型；

(3) 纤维或纱线的线密度(kTex值);

(4) 纤维表面精整和/或处理剂；

(5) 纤维材料密度；

(6) 纤维、粗纱或织物的拉伸断裂强力和断裂伸长率；

(7) 可燃物含量；

(8) 含水率；

(9) 浸润剂和/或处理剂类型及含量；

(10) 编织类型；

(11) 织物或毡片单位面积重量；

(12) 织物或毡片的宽度、厚度；

(13) 相容性(适用于何种聚合物或树脂);

(14) 其他必要的项目。

2.2.3.3 对由多层不同类型增强材料毡片、布、织物组合成的组合增强材料，还应列出其详细的结构组成数据：如纱/线密度、类型、重复频度及排列方向等。

2.2.3.4 应按树脂生产厂建议的固化工艺制备包括增强材料在内的层合板(对无捻粗纱可按有关标准制成棒状)试件，进行各种必要的力学性能试验，层合板的制备应按下列要求进行：

(1) 采用CCS认可树脂(聚合物)。

(2) 增强材料至少平行铺敷3层，保证层合板厚度不小于  $4\mathrm{mm}$  。

(3) 应记录所采用树脂、增强材料的重量和单位面积重量以及制成层合板厚度。

(4) 对不同类型的玻璃纤维增强材料，其名义玻璃纤维含量如下：


手糊与真空成型的名义玻璃纤维含量（重量百分比） 表2.2.3.4（4）


<table><tr><td></td><td>手糊成型(%)</td><td>真空成型(%)</td></tr><tr><td>短切毡</td><td>30</td><td>36</td></tr><tr><td>无捻粗纱及无捻粗纱正交布(方格布)</td><td>48</td><td>58</td></tr><tr><td>复合毡(毡+布)</td><td>46-18R</td><td>56-22R</td></tr><tr><td>多轴向布(3轴向、4轴向)</td><td>50</td><td>60</td></tr><tr><td>单向布</td><td>55</td><td>66</td></tr><tr><td colspan="3">注：R=复合毡中毡的总重量/(复合毡中毡+布的重量之和)</td></tr></table>

层合板的总名义玻璃纤维含量  $G$  可用如下公式进行计算：

$$
G = \frac {W}{\frac {W _ {1}}{G _ {1}} + \frac {W _ {2}}{G _ {2}} + \cdots + \frac {W _ {n}}{G _ {n}}}
$$

式中：  $W_{1}$  ，  $W_{2}$  ，…  $W_{n}$  为铺层单位面积中不同增强材料的各自总重量，g;

$W = W_{1} + W_{2} + \dots +W_{n}$  ，为铺层单位面积中增强材料的总重量，g；

$G_{1}$  ，  $G_{2}$  ，…  $G_{n}$  为铺层单位面积中不同增强材料的名义玻纤含量，从表2.2.3.4（4）中得到。

(5) 对碳纤维增强材料应控制纤维重量含量在  $60 \pm 5 \%$ , 对采用玻璃纤维和碳纤维以外的其他增强材料可按生产厂建议的重量百分含量进行。

2.2.3.5 对使用纤维缠绕方法成型的玻璃纤维无捻粗纱可视为单向增强材料，建议采用玻璃纤维重量含量  $70 \pm 5\%$  进行试验。

2.2.3.6 应对按2.2.3.4制备的玻璃纤维层合板试件进行下列适用项目的性能测定，结果应满足公认标准要求。

(1) 树脂含量或纤维含量；

(2) 密度；

(3) 吸水性；

(4) 硬度(邵氏、洛氏、布氏-对热塑性塑料、或巴柯尔-对热固性塑料);

(5) 载荷下变形温度(马丁耐热性、维卡软化点或热变形温度);

(6) 拉伸强度、模量、延伸率；

(7) 压缩强度、模量；

(8) 弯曲强度、模量；

(9) 层间剪切强度；

(10) 冲击强度。

2.2.3.7 如用于对玻璃纤维无捻粗纱、毡、布认可，弯曲强度尚应进行潮湿状态的试验，试验前试件应在蒸馏水中煮沸  $2 \mathrm{~h}$  。

2.2.3.8 试验时，应根据玻璃纤维增强材料在层合板中的排列方向取样。一般喷射无捻粗纱和短切原丝毡取任一方向；单向材料取  $0^{\circ}$  方向；无捻粗纱、无捻粗纱布取  $0^{\circ}$  和  $90^{\circ}$  方向；多层组合增强材料按需要取  $0^{\circ}$ ， $45^{\circ}$ ， $90^{\circ}$ ， $-45^{\circ}$  方向。

2.2.3.9 对聚丙烯腈（PAN）基及沥青基且最大丝束不大于48K的碳纤维织物，应按本章2.2.3.4的要求制成层合板，进行表2.2.3.9中要求项目的测试，结果应不低于表2.2.3.9的要求。


碳纤维层合板性能要求



表 2.2.3.9


<table><tr><td></td><td>拉伸强度(MPa)</td><td>拉伸模量(GPa)</td><td>压缩强度(MPa)</td><td>弯曲强度(MPa)</td><td>层间剪切强度(MPa)</td></tr><tr><td></td><td>ISO 527</td><td>ISO 527</td><td>ISO14126</td><td>ISO14125</td><td>ISO14130</td></tr><tr><td>单向布</td><td>1100</td><td>100</td><td>765</td><td>900</td><td rowspan="4">乙烯基树脂25环氧树脂48</td></tr><tr><td>双轴向布</td><td>600</td><td>55</td><td>430</td><td>500</td></tr><tr><td>三轴向布①</td><td>550</td><td>45</td><td>350</td><td>400</td></tr><tr><td>四轴向布</td><td>500</td><td>42</td><td>350</td><td>370</td></tr><tr><td colspan="6">注①:测试方向为0°方向。注②:测试用纤维其上浆剂应与拟使用的树脂相匹配。</td></tr></table>

# 2.2.4 增强热塑性聚合物

2.2.4.1 拟采用增强材料的热塑性聚合物，应按本节2.2.1.3规定进行试验。

2.2.4.2 如采用外购供货的增强纤维粒料，则需按本节 2.2.1.1 中的(3)、(6)、(7)、(8)项进行试验。

2.2.4.3 若采用热塑性聚合物和增强材料，或采用增强粒料制作增强热塑性聚合物，均应按照制造技术要求制备层合板试件。

2.2.4.4 层合板试件应按本节 2.2.3.6 有关要求取样进行试验，试验只需取一个方向。

# 2.2.5 增强热固性树脂

2.2.5.1 拟采用增强材料的热固性树脂应按本节2.2.2.5规定进行试验。

2.2.5.2 如采用外购的热固性模塑料，包括块状、片状模塑料和预浸渍料，则至少应对这些预混料进行流动性、成型收缩率、压缩比、水份和挥发物含量、树脂含量等工艺性试验，并按制造技术要求制备层合板。

2.2.5.3 层合板试验应按本节 2.2.3.6 有关要求进行，试验仅需选取一个方向。

# 2.2.6 芯层材料

2.2.6.1 夹层板的芯层材料常用于纤维增强塑料船的建造，如使用硬质泡沫塑料、轻木、胶合板或松木，制造厂一般应提供下列项目的数据：

(1) 材料类型；

(2) 密度；

(3) 规格(块体、粘有稀网布、有否沟槽);

(4) 厚度；

(5) 片材/块体的尺寸；

(6) 表面处理(如有)。

(7) 拉伸强度及拉伸弹性模量；

(8) 剪切强度及剪切弹性模量；

(9) 压缩强度及压缩弹性模量；

(10) 含水率（木材）；

(11) 吸水率（硬质泡沫材料）；

(12) 其他必要的说明(如使用温度等)。

2.2.6.2 硬质泡沫塑料芯材应经认可并满足下列要求：

(1) 闭孔型、防水、防油；

(2) 与树脂系统相适应；

(3) 良好的抗老化性能；

(4) 在  $60^{\circ} \mathrm{C}$  应保持良好的强度；

(5) 为适于模塑, 如芯材制成粘贴在大网眼纱布背衬材料上的薄片状小块, 则其背衬材料和粘结剂应分别与铺敷树脂兼容并可溶;

(6) 如需要, 泡沫芯材应按芯材生产厂的建议进行调整处理。处理温度可略高于使用温度, 以保证清除泡孔中滞留的残余发泡剂气体;

2.2.6.3 对参与强度计算的每种泡沫塑料芯材应提供下列适用项目的试验数据：

(1) 密度；

(2) 吸水率；

(3) 压缩强度；

(4) 压缩弹性模量；

(5) 拉伸强度；

(6) 拉伸弹性模量；

(7) 剪切强度；

(8) 剪切弹性模量；

(9) 建议的最高使用温度；

(10)尺寸稳定性；

(11) 弯曲弹性模量。

2.2.6.4 用作夹层板芯材的PVC（聚氯乙烯）及SAN（苯乙烯-丙烯腈共聚物）泡沫材料，其密度应不低于  $60\mathrm{kg} / \mathrm{m}^3$  ，其常温下基本力学性能应不低于表2.2.6.4的要求，其他泡沫材料可参照执行。对表中未提及的项目其结果应满足标准或制造厂制定的极限值。


硬质泡沫塑料芯材基本力学性能



表2.2.6.4


<table><tr><td>拉伸强度(N/mm2)</td><td>压缩强度(N/mm2)</td><td>压缩模量(N/mm2)</td><td>剪切强度(N/mm2)</td><td>剪切模量(N/mm2)</td><td>吸水率(%)</td><td>耐水性(%)</td><td>耐温性(%)</td></tr><tr><td>ISO1926</td><td>ISO844</td><td>ISO844</td><td>ISO1922</td><td>ISO1922</td><td>ISO2896</td><td>ISO2896</td><td>ISO844</td></tr><tr><td>≥0.6</td><td>≥0.6</td><td>≥40</td><td>≥0.4</td><td>≥9</td><td>≤1.5</td><td>≥70</td><td>≥50</td></tr><tr><td colspan="8">注:1.拉伸与压缩测试的测试速度(mm/min)为10%的测试样品初始厚度mm。2.拉伸与压缩测试的样品尺寸为50mm×50mm×制品厚度,mm,测试方向为厚度方向。3.压缩测试的试样两个受压面应用玻纤含量为(50±5)%的玻璃纤维增强材料予以封闭(推荐短切毡+方格布的增强形式),每一受压面的封闭层厚度不大于泡沫厚度的10%。4.吸水性测试为在40℃下浸泡1周后的体积变化率。5.耐水性测试为在23℃的水中浸泡4周后,其拉伸及压缩强度应不小于浸泡前室温下测试结果的70%6.耐温性测试为在45℃下的压缩强度与压缩模量的测试结果应不小于室温下测试结果的50%</td></tr></table>

2.2.6.5 制造厂应提供完善的使用方法、施工说明以及注意事项等技术文件，以保证芯材被正确使用。

2.2.6.6 压缩强度和压缩弹性模量应至少有5个相应温度试验值，即从环境温度至建议的最高使用温度或  $70^{\circ}\mathrm{C}$  (选较大者)范围内5个点。

2.2.6.7 轻木芯材应经认可并应为：

(1) 横切竖放的端纹形式；

(2) 砍伐后立即进行化学防霉、杀虫处理并窑内烘干；

(3) 灭菌处理；

(4) 均质化；

(5) 含水率不大于  $12\%$ ;

(6) 为适于模塑，如芯材制成粘贴在大网眼纱布背衬材料上的薄片状小块，则背衬材料和粘结剂应分别与铺敷树脂兼容并可溶。

2.2.6.8 应对轻木进行下列试验，结果应满足表 2.2.6.8 的要求。对表中未提及的项目其结果应满足标准或制造厂制定的极限值。

(1) 密度；

(2) 含水率；

(3) 拉伸强度(顺纹和横纹);

(4) 压缩强度(顺纹和横纹);

(5) 压缩弹性模量(顺纹和横纹);

(6) 剪切强度(顺纹)。


轻木芯材基本力学性能



表2.2.6.8


<table><tr><td rowspan="3">密度(kg/m3)</td><td colspan="5">强度(N/mm2)</td><td colspan="2">压缩弹性模量(N/mm2)</td><td>剪切弹性模量(N/mm2)</td></tr><tr><td colspan="2">压缩</td><td colspan="2">拉伸</td><td>剪切</td><td rowspan="2" colspan="2">ISO 844</td><td rowspan="4">ISO 1922</td></tr><tr><td colspan="2">ISO 844</td><td colspan="2">ASTM C297</td><td rowspan="3">ISO 1922</td></tr><tr><td rowspan="2">ISO 845</td><td colspan="4">应力方向</td><td colspan="2">应力方向</td></tr><tr><td>平行木纹</td><td>垂直木纹</td><td>平行木纹</td><td>垂直木纹</td><td>平行木纹</td><td>垂直木纹</td></tr><tr><td>96</td><td>5.00</td><td>0.35</td><td>9.00</td><td>0.44</td><td>1.10</td><td>2300</td><td>35.20</td><td>105</td></tr><tr><td>144</td><td>10.60</td><td>0.57</td><td>14.60</td><td>0.70</td><td>1.64</td><td>3900</td><td>67.80</td><td>129</td></tr><tr><td>176</td><td>12.80</td><td>0.68</td><td>20.50</td><td>0.80</td><td>2.00</td><td>5300</td><td>98.60</td><td>145</td></tr></table>

2.2.6.9 如轻木块是粘结在一载体织物(如稀网布)上，应采用与建议的树脂体系相适应的粘结剂来粘结。

2.2.6.10 泡沫芯材和轻木作为夹层结构的结构芯层，尚应制成两种典型厚度(15mm和30mm)的夹层结构板，进行四点弯曲剪切性能试验（ASTMC393）。夹层结构板制备要求如下：

(1) 采用认可的增强材料和合适类型的认可树脂；

(2) 两侧面板厚度相同，并应采用相同铺敷顺序的短切原丝毡和无捻粗纱方格布交替铺成，单面厚度不应大于正常芯材厚度的  $1 / 10$ ；

(3) 玻璃纤维含量： $(50 \pm 5)\%$ ；

(4) 无捻粗纱方格布的经向纤维与试样长度方向一致；

(5) 制备时尚应考虑芯材生产厂建议的使用规程，如涂敷粘结膏糊、表面底漆等；

(6) 固化系统应与所采用树脂的要求相同；

(7) 如采用真空袋压成型方法制作，则另行考虑。

2.2.6.11 使用松木、胶合板等木质材料作芯材时，这些木质芯材应经干燥处理，含水率不应超过 $18\%$ ，并涂底漆。

# 2.2.7 环氧基座等垫片浇注料

2.2.7.1 用于填塞机器、设备底座与其基座间的空隙，以保持准确定位的双组分热固性环氧浇注料在使用前应取得CCS认可。

2.2.7.2 浇注料生产厂应提供完整的施工技术文件，包括建议的设计原则，施工操作方法和要求以及安装程序等供备查。

2.2.7.3 用于认可的浇注料应按其在实际施工中的最小放热量条件浇注样品并进行以下的各项认可试验。

2.2.7.4 浇注料生产厂应确定在拟使用条件下浇注料固化反应所能达到的最高温度。

2.2.7.5 固化后的浇注型环氧机座垫片应测定下列性能：

(1) 巴柯尔硬度；

(2) 压缩强度和弹性模量；

(3) 缺口悬臂梁(Izod)冲击强度；

(4) 固化线性收缩；

(5) 热变形温度；

(6) 吸水率 (在人造海水、蒸馏水中浸泡 7 天);

(7) 吸油率 (在柴油、润滑油中浸泡 7 天);

(8) 可燃性。

2.2.7.6 拟认可的环氧机座垫片的使用条件为：在使用过程中由设备本身自重产生的静载荷通常应不大于  $0.7\mathrm{N} / \mathrm{mm}^2$  （对额定转速低于  $300\mathrm{r / min}$  的柴油机应不大于  $0.9\mathrm{N} / \mathrm{mm}^2$  ），环氧垫片承受的最大静载荷(设备自重加螺栓紧固力)通常应不大于  $4.5\mathrm{N} / \mathrm{mm}^2$  ，使用温度不超过  $80^{\circ}\mathrm{C}$  。浇注体的性能要求见表2.2.7.6。对表中未提及的项目其结果应满足标准或制造厂制定的极限值。


环氧机座垫片浇注体性能要求



表2.2.7.6


<table><tr><td>压缩强度
(N/mm²)</td><td>压缩模量
(N/mm²)</td><td>巴柯尔硬度</td><td>热变形温度
(℃)</td><td>可燃性</td><td>吸水率①
(%)</td><td>吸油率①
(%)</td></tr><tr><td>ASTM D695</td><td>ASTM D695</td><td>ASTM D2583</td><td>ISO 75-2</td><td>ASTM D635</td><td>ISO 62</td><td>ISO 62</td></tr><tr><td>≥120</td><td>≥5000</td><td>≥35</td><td>≥80</td><td>自熄</td><td>≤0.9</td><td>≤0.9</td></tr></table>


注：① 吸水率及吸油率测试的样品尺寸为  $50\mathrm{mm} \times 50\mathrm{mm} \times 4\mathrm{mm}$  。


2.2.7.7 如浇注料拟使用于尾轴管和尾轴衬套安装，除2.2.7.6规定外，还应提供其拉伸强度和拉伸弹性模量的测定数据。其中拉伸强度应不小于  $34\mathrm{MPa}$  (ASTM D638)。

2.2.7.8 应按如下要求对浇注体的蠕变性能进行测试，并满足如下要求：

(1) 制备样品为高  $25 \mathrm{~mm}$  、直径  $20 \mathrm{~mm}$  的平行圆柱体，在环境温度下以拟认可的最大静载荷进行预加载并保持  $16 \mathrm{~h}$ ，测量其高度作为初始高度  $\mathrm{H}_{0}$ 。

(2) 以每小时  $8 \pm 1^{\circ} \mathrm{C}$  的速度升高温度，直到达到  $80^{\circ} \mathrm{C}$  。

(3) 达到  $80^{\circ} \mathrm{C}$  后保持该温度（不超过  $\pm 2^{\circ} \mathrm{C}$  ）和加载载荷，每  $24 \mathrm{~h}$  测定试样高度并计算蠕变量  $(\%)$ ，绘制以蠕变量为纵轴  $(\%)$ ，相对于时间（以分钟为单位取对数）为横轴的曲线图（如为负值意味着样品发生了膨胀）。应向 CCS 提交包括以上曲线图以及测试细节的报告。

(4)  $1000 \mathrm{~h}$  后，测定高度  $\mathrm{H}_{1000}$ ，最大蠕变量  $(\left(H_{0}-H_{1000}\right) / H_{0} \times 100 \%$ ）应不大于  $0.2 \%$ , 且此时蠕变曲线应基本平稳不再剧烈变化。

# 2.2.8 舱杆、舵销、舵轴及尾轴的轴承用高分子材料

2.2.8.1 本要求适用于制造舵杆、舵销、舵轴及尾轴的轴承所采用的尼龙(聚酰胺)及改性尼龙材料，其他种类的轴承材料应将相关技术资料提交CCS审核。

2.2.8.2 舱杆、舵销、舵轴及尾轴的轴承用高分子材料在使用前应经CCS认可。

2.2.8.3 舱杆、舵销、舵轴及尾轴的轴承用高分子材料通常可加工成圆筒形、板条形或 half 型。

2.2.8.4 应对轴承材料的以下物理性能进行检验：

(1) 压缩应力和压缩弹性模量；

(2) 拉伸强度；

(3) 耐温性  $(50^{\circ} \mathrm{C}$  时的压缩应力及模量);

(4) 海水中  $(20^{\circ} \mathrm{C}$  及  $80^{\circ} \mathrm{C}$  下，4周/672h)的体积膨胀率；

(5) 油中  $(20^{\circ} \mathrm{C}$  下, 4 周/672h) 的体积膨胀率;

(6) 耐海水性(在海水中浸泡4周/672h后的压缩应力及模量);

(7) 线性热膨胀系数(垂直于受压面方向);

(8) 磨损率(体积)；

(9) 硬度；

(10) 冲击强度；

(11) 摩擦系数  $(20^{\circ} \mathrm{C}$  及  $80^{\circ} \mathrm{C}$  下，材料的干态及湿态条件下的动、静态摩擦系数);

(12) 极限PV值(轴承承受压强与轴在轴承表面相对滑动的线速度的乘积);

(13) 密度。

2.2.8.5 舱杆、舵销、舵轴、尾轴的轴承用高分子材料的物理性能应满足表 2.2.8.5 的要求，对表中未提及的项目其结果应满足标准或制造厂制定的极限值。


高分子轴承材料物理性能要求



表2.2.8.5


<table><tr><td>压缩应力 (N/mm2)</td><td>压缩模量 (N/mm2)</td><td>摩擦系数</td><td>耐温性及耐海水性</td><td>润滑介质中的体积膨胀率③(%)</td><td>拉伸强度 (N/mm2)</td></tr><tr><td>ISO 604</td><td>ISO 604</td><td>-</td><td>-</td><td>ISO 175</td><td>ISO 527-2</td></tr><tr><td>≥120①</td><td rowspan="2">≥1500①</td><td rowspan="2">≤0.25</td><td rowspan="2">不小于2.2.8.4(1)试验值的80%</td><td rowspan="2">≤3</td><td rowspan="2">≥70</td></tr><tr><td>≥85②</td></tr></table>


注：①垂直于轴承受压面方向。



(2)平行于轴承受压面, 仅针对板条形轴承。



③润滑介质中的体积膨胀率测试，样品尺寸为  $50\mathrm{mm} \times 50\mathrm{mm} \times t$  ， $t$  一般为  $4\mathrm{mm}$  ，也可采用最小产品厚度。


2.2.8.6 舱杆、舵销、舵轴、尾轴的轴承用高分子材料的最大许用表面压力一般为不大于  $5.5\mathrm{N} / \mathrm{mm}^2$

如需认可大于  $5.5 \mathrm{~N} / \mathrm{mm}^{2}$  的许用表面压力，则除满足 2.2.8.4 及 2.2.8.5 的要求外，还需进行材料在干、湿交替条件下的浸泡试验，其体积膨胀率应不大于  $3 \%$  。

2.2.8.7 对于每批产品出厂检验时应进行以下项目的检验：

(1) 压缩应力和模量；

(2) 硬度；

(3) 拉伸强度；

(4) 密度。

# 2.2.9低温液罐用浇注型环氧腻子

2.2.9.1 用于LEG、LPG、LNG等低温液货罐鞍座与支承架填充粘接的双组分热固性环氧腻子在使用前应取得CCS认可。

2.2.9.2 产品生产厂应提供完整的施工技术文件，包括建议的设计原则、施工操作方法和要求等供备查。

2.2.9.3 应按施工工艺浇注样品，固化后测定下列性能，结果应满足公认标准或制造厂制定的极限值：

(1) 巴柯尔硬度；

(2) 密度；

(3) 压缩强度和压缩弹性模量（在  $20^{\circ} \mathrm{C}$ ，-196°C 温度下进行测试）；

(4) 剪切强度（在  $20^{\circ}\mathrm{C}$ ，-196℃温度下进行测试）；

(5) 线膨胀系数  $(-30^{\circ}\mathrm{C} \sim +30^{\circ}\mathrm{C})$

(6) 蠕变（ $70^{\circ}\mathrm{C}$ ，2000h条件下，分别测定  $2.5\mathrm{MPa}$  和  $7\mathrm{MPa}$  负荷的蠕变量）；

(7) 压缩变形  $(20^{\circ}\mathrm{C}, -196^{\circ}\mathrm{C})$

(8) 压缩屈服强度（ $20^{\circ}\mathrm{C}$ ， $-196^{\circ}\mathrm{C}$ ）。

# 2.2.10 货舱承木

2.2.10.1 货舱承木系指采用榉木、桦木等硬质木材薄片，通过浸渍热固性树脂高温压制而成的层压制品。适用于LEG、LPG、LNG等低温液货罐的支承。

2.2.10.2 货舱承木应经CCS认可。

2.2.10.3 货舱承木的质量证明文件和包装上应标明尺寸、密度、所用木材的种类及树脂种类。

2.2.10.4 货舱承木应无鼓泡、裂缝、死节、虫孔、腐朽、污染和沾附异物等缺陷。加工切口应表面平滑、板层均匀。不得有胶层分离、表面剥离、鼓包等缺陷。

2.2.10.5 设计方应考虑货舱承木长期承受动态压缩之后的变形仍能满足设计要求。

2.2.10.6应对货舱承木的如下性能进行检验，结果应满足标准或制造厂制定的极限值：

(1)密度

(2)压缩强度(垂直和平行方向)( $20^{\circ}\mathrm{C}$ ， $-196^{\circ}\mathrm{C}$ )

(3)压缩形变率(垂直和平行方向)(20°C, -196°C)

(4)吸水率

(5)吸油率（润滑油）

(6)耐水性（在人造海水中浸泡4周，测试垂直和平行方向的压缩强度）。

(7)耐油性（在润滑油中浸泡4周，测试垂直和平行方向的压缩强度）。

(8)导热系数（垂直方向）

(9)线膨胀系数（垂直方向）

(10)剪切强度（垂直、平行方向及层间方向，在  $20^{\circ} \mathrm{C}$  和  $-196^{\circ} \mathrm{C}$ ）

(11)摩擦系数（适用于滑动支撑时。对安装后的摩擦副组合测定常温下的摩擦系数，如：货舱承木与不锈钢组成的摩擦副或承木与承木组成的摩擦副等）

2.2.10.7 如货舱承木使用在可能接触水和油的区域时，可采取防护措施，采取的防护措施应与承木兼容，不得影响承木的木材及树脂成分，采取防护措施后对承木进行 2.2.10.6(6)(7)中的浸泡以验证防护措施的有效性，浸泡后压缩强度的测试结果不应低于浸泡前结果的  $97\%$ ；或取承木在水中及油中浸泡性能稳定之后的数据进行设计。

2.2.10.8 如货舱承木在甲板以上使用还应测试其  $80^{\circ}\mathrm{C}$  的压缩强度、剪切强度及形变率，以上测试的方向与 2.2.10.6 中的方向相同，结果应满足公认标准或制造厂制定的极限值。

# 第3节 试样与试验

# 2.3.1 适用范围

2.3.1.1 本节规定适用于本章提出的塑料材料的检验和试验所需试样制备。

2.3.1.2 塑料制品可参照使用。

# 2.3.2 一般要求

2.3.2.1 试验通常应在有资格的独立试验室进行，必要时验船师应到场见证。

2.3.2.2 如制造厂的试验条件和能力完善，也可在验船师在场情况下，由制造厂自行进行试验。

2.3.2.3 所有试验均应由合格的试验人员，按规定的程序在合格的试验设备上实施。

2.3.2.4 除另有规定外，试验应按公认的国际或国家标准进行。制造厂提供的书面试验大纲应经验船师审核同意。

2.3.2.5 所有原材料的试件应在尽可能接近产品制造的条件下制备。

2.3.2.6 试验材料(原材料或产品的试验样品材料)应由验船师或其指定人员选定，并加以标识。在试件制造过程中，标识应保持完好。如需转移，应取得验船师同意。

# 2.3.3 试件的制备

2.3.3.1 材料生产厂或产品制造厂应提供充裕的试验材料，以确保验船师抽取足够样本供试样制作。

2.3.3.2 热塑性聚合物试件应采用聚合物生产厂建议的模塑法来制备。制备时的工艺条件也应按所建议的压力、温度、时间等实施。对于成品，试件应按照生产厂的质量管理程序在生产过程中从产品上直接选取，如不可行，则可以产品实际相同的方式另行制备单独的试件。

2.3.3.3 热固性树脂试件应根据成品的生产条件按树脂生产厂建议的固化系统(包括固化剂(或催化剂/促进剂)及用量比例)、固化时间、温度等制备。

2.3.3.4 如有后固化要求的热固性树脂试件，应按树脂生产厂的建议确定后固化条件。

2.3.3.5 后固化推荐使用加热炉进行，加热炉应能均匀加热、有效保温，有适当温控措施和记录显示。如产品体积过大可考虑采用验船师同意的替代方法后固化。

2.3.3.6 机座垫片浇注料的固化试件应在室温条件下制备，然后在上节2.2.7.4确定的发热温度下后固化。

2.3.3.7 如采用增强材料，增强材料和树脂之比一般应和成品相同，或按第2节2.2.3.4(4)的建议选取。

2.3.3.8 对采用热固性模塑料或预浸渍料的固化试件应按材料生产厂的建议或与成品制造相同的技术条件制备。

2.3.3.9 如层合板试件是专为认可试验而制作，则增强材料一般应平行铺敷。

2.3.3.10 增强热固性树脂层合板和夹层结构板的制备，可按材料生产厂的建议或分别按第2节2.2.3.4和2.2.6.10要求制备。

# 2.3.4 试样的制备

2.3.4.1 试样的尺寸、数量和取向应符合公认的国际或国家标准的规定。

2.3.4.2 取样用的试件可用模塑法直接制备，也可由制备好的层合板(或夹层结构板)上截取。

2.3.4.3 试样在层合板试件上的取样区应距板边  $20 \sim 30 \mathrm{~mm}$ ，取样区应无气泡、分层、树脂积聚、皱褶、翘曲等缺陷。

2.3.4.4 试样如有方向性要求，应按纤维主排列方向取样，并应严格保证纤维方向和铺层方向与试验要求相一致。

2.3.4.5 采用机加工方法制备试样，加工过程中应有适当措施确保试样的温升不影响试样的性能。加工中禁止用油冷却，同时防止试样分层、刻痕或局部受挤压。

2.3.4.6 尽量避免加工试样的成型表面。必须加工时，应保留一个成型表面。

# 2.3.5 试验操作

2.3.5.1 试验环境条件和试验前试样的状态调节应符合公认的国际或国家标准的规定。

2.3.5.2 力学性能测定用的试验机应由CCS承认的机构或组织，按公认的标准至少每年校准一次。物理性能测定用的试验设备应符合该项试验方法的有关规定。

2.3.5.3 变形测量应使用合适的延伸仪或应变仪。

2.3.5.4 从每一待测试件中所切取的试样数应符合公认的标准。应保证每项力学性能试验的同批有效试样数在5个以上。

2.3.5.5 如试样由于制备不当或因试验机误操作失效，则应将其判废，并用新试样替代。

2.3.5.6 5个一组试样中有一个试验结果单值超过或低于平均值2个以上的标准差，此结果应予判废，并应对另一试样进行试验。对任一组试验中仅允许有这样一个被判废。

# 2.3.6 试验

2.3.6.1 非增强热塑性聚合物试样应按2.2.1.3规定的有关项目进行试验。

2.3.6.2 非增强热固性树脂及其浇铸体试样应按2.2.2.5规定的有关项目进行试验。

2.3.6.3 增强材料试样应按2.2.3.2规定的有关项目进行试验。

2.3.6.4 任何类型层合板试样应按2.2.3.6规定的有关项目进行试验。

2.3.6.5 泡沫芯材和轻木应分别按2.2.6.3和2.2.6.8规定的有关项目进行试验。

2.3.6.6 制成夹层合板试样的表观剪切性能可按4点弯曲试验方法进行环境温度和  $70^{\circ}\mathrm{C}$  下试验，试验跨距不少于  $400\mathrm{mm}$ 。

2.3.6.7 机座垫片试样应按2.2.7.5的规定进行试验，并满足2.2.7.7的要求。

2.3.6.8 舱杆、舵销、舵轴、尾轴的轴承用高分子材料其试样应按 2.2.8.4 的要求进行试验，结果应满足 2.2.8.5 及 2.2.8.6 的要求。

2.3.6.9 试验结果应符合公认的有关产品标准或制造厂的产品技术条件。

# 2.3.7 试验报告

2.3.7.1 应列表记录每个试样的性能测定值、算术平均值及标准差、必要时尚应有试样的破坏情况说明。

2.3.7.2 试样和试件的制备情况，包括(如适用)：

(1) 催化剂/促进剂或固化剂的类型及混合比；

(2) 树脂重量和/或所有采用的增强材料；

(3) 采用增强材料的层数；

(4) 浇铸体/层合板试件的尺寸、形状及外观质量；

(5) 固化/后固化情况；

(6) 其他认为必要的项目，如试验环境温、湿度、试样状态调节等。

# 第3章 纤维增强塑料船体材料

# 第1节 一般规定

# 3.1.1 适用范围

3.1.1.1 本章规定适用于建造各类船艇用的纤维增强塑料的制造、试验和检验。

3.1.1.2 船用纤维增强塑料制品也可参照应用。

# 3.1.2 一般要求

3.1.2.1 制造厂应按有关规范规定提供制品的结构设计图纸及必要的技术文件等，包括有关纤维增强塑料的全部资料。

3.1.2.2 设计时应注意优先采用经认可或检验的材料。不排除使用新型树脂、增强材料及相关材料，但应有充分数据证明与规范规定的性能相当，并使验船师满意。

3.1.2.3 制造纤维增强塑料用的原材料(如纤维增强材料、树脂、芯材等)应符合本篇第2章的有关规定。

3.1.2.4 使用纤维增强塑料建造船艇或制品的制造厂应具有完善的质量保证证体系。如制造厂已有质量保证体系，则它应包括本章的要求。

# 3.1.3 工艺认可

3.1.3.1 纤维增强塑料船应在CCS认可的工厂建造。在船舶建造开工前应制定必要的成型工艺规程，并提交审核。

3.1.3.2 提交的纤维增强塑料船成型工艺规程至少应包括下列内容：

(1) 建造条件说明，包括环境控制、材料贮存和管理；

(2) 树脂、增强材料、芯材技术规格，包括生产厂的建议与说明；

(3) 各种原材料的配合比例(相当于纯树脂重量的百分比);

(4) 铺敷方法，包括增强材料类型、排列方向和顺序、铺敷层数、树脂混合方法和树脂适用期；

(5) 脱模方式和脱模的技术参数；

(6) 部件和构件的连接方式(包括分段合拢、二次粘接、金属与非金属构件的连接、芯材粘接工艺等);

(7) 铺敷设备种类、型号及特征参数；

(8) 固化条件与说明；

(9) 检查要求和依据。

3.1.3.3 纤维增强塑料船成型工艺认可试验：

(1) 对于采用新的建造工艺或新的铺层方式或新的树脂及增强材料建造的纤维增强塑料船，开工前，建造厂应在与成型车间条件相同的施工条件下，由铺敷人员按送审的工艺规程制作一块试板，用于玻璃钢船体设计的验证。试板厚度应为船体(船壳)最薄处的厚度。

(2) 试板应表面平整、均匀、无气泡、无分层和纤维裸露等缺陷。

(3) 层板试件的数量和规格按接受的有关标准进行加工, 供进行拉伸、压缩、弯曲、层间剪切等力学性能试验。同时测定其密度（满足制造厂制定的极限值）、巴柯尔硬度、玻璃纤维含量等项目。

(4) 对于夹层板试板，应按ISO1922标准进行剪切试验。剪切强度应不低于芯材剪切强度，且破坏面不应在芯材与面板的结合面。此外，还应制作夹层面板试板，供其他性能试验。试验要求、方法和结果与层板试板相同。

(5) 以玻璃纤维作为增强材料制造的船体，上述性能试验结果应不低于表3.1.3.3(5)的要求；以芳纶纤维或碳纤维作为增强材料制造的船体，应进行上述性能试验，且各项测试结果应不低于强度计算书的要求，层间剪切强度应不小于  $17 \mathrm{MPa}$ ，并提交验船师确认。

(6) 推荐使用以短切原丝毡和无捻粗纱正交布交替铺敷成型的层板。


试板的性能指标



表3.1.3.3(5)


<table><tr><td>项目</td><td>标准</td><td>短切毡与无捻粗纱正交布交替/无捻粗纱正交布型复合毡/短切毡与无捻粗纱正交布型复合毡交替</td></tr><tr><td>拉伸强度(N/mm2)</td><td>ISO 527-4</td><td>800 G2-80 G+37</td></tr><tr><td>拉伸模量(N/mm2)</td><td>ISO 527-4</td><td>38000 G-5000</td></tr><tr><td>弯曲强度(N/mm2)</td><td>ISO 14125</td><td>502 G2+107</td></tr><tr><td>弯曲模量(N/mm2)</td><td>ISO 14125</td><td>38000G-6500</td></tr><tr><td>压缩强度(N/mm2)</td><td>ISO 604</td><td>150 G+72</td></tr><tr><td>压缩模量(N/mm2)</td><td>ISO 604</td><td>7000</td></tr><tr><td>层间剪切强度(N/mm2)</td><td>ISO 14130</td><td>玻璃纤维 ≥20碳纤维及芳纶纤维≥17</td></tr><tr><td>纤维重量含量</td><td>ISO 1172(玻璃纤维)ASTM D3171(碳纤维/芳纶纤维)</td><td>G</td></tr><tr><td>巴柯尔硬度</td><td>ASTM D2583</td><td>40</td></tr></table>


注：① 表中拉伸、压缩性能指面内性能，不得使用面外压缩代替面内性能试验。



(2) 表中 G 为总名义玻璃纤维含量, 应四舍五入至小数点后 3 位, 例如: 0.502。其计算公式可采用 2.2.3.4(4) 中 G 的计算公式。也可采用 2.2.3.4(4) 中复合毡一栏的公式作为简化公式计算, 将层板简化为一个大的复合毡, 其中的毡与布分别予以计算, 如铺层结构中本身含有复合毡, 则将复合毡简化为单独的毡与布的结构进行计算。


# 第2节 原材料

# 3.2.1 适用范围

3.2.1.1 本节对采用手工铺敷、喷射成型或真空袋压成型法建造的纤维增强塑料船体的材料作了规定。

3.2.1.2 所提出的材料适用于单层板或夹层板，或两者组合的船体及结构铺敷成型。

3.2.1.3 使用玻璃纤维以外的其他增强材料，其质量应满足预期目的。

# 3.2.2 一般要求

3.2.2.1 制造厂应持有材料生产厂提供的每批供货材料标明本篇2.2.2.3、2.2.3.2和2.2.6.1中规定的有关项目的合格证书，以备验船师追溯或必要时抽检。

3.2.2.2 如树脂生产厂因某些原因需要混合不同批次的树脂，则混合后的树脂应按本篇2.2.2.3进行性能测试。混合后的合格树脂应另授批号。

3.2.2.3 制造厂在收到任何材料时应进行下列核查：

(1) 材料有相应的批号，每批附有相应标签；

(2) 每批材料应作外观检查，检查其批号、外观质量和有效期；

(3) 同一批中的每一单元都应有批号和出厂日期;

(4) 如发现不合格品应采取措施立即隔离；

(5) 上述检查结果应记录，并与材料合格证和/或制造厂本身验收结果相对照并保存。

# 3.2.3 树脂

3.2.3.1 铺敷用的树脂应为认可的船用不饱和聚酯树脂、乙烯基酯树脂或环氧树脂等。如采用碳纤维材料进行船体制造，则不应使用不饱和聚酯树脂进行船体制造。

3.2.3.2 树脂性能应是实际用在产品中的含有添加剂(如有，包括填充剂)的最终形式树脂的性能。二氧化硅或其他触变剂的添加量应是防止流挂的最小需要量。

3.2.3.3 胶衣树脂、铺敷用树脂、罩面层树脂（如有时）应满足2.2.2的要求。

3.2.3.4 对于救生艇及救助艇等有耐火要求的船艇，应采用阻燃级的树脂进行船艇的建造。

3.2.3.5 胶衣树脂应为船用耐水型不饱和聚酯树脂或乙烯基树脂。胶衣树脂与纤维增强材料间的附着性能应良好，断裂伸长率应大于铺层树脂，其差值一般不大于  $1\%$  。

3.2.3.6 使用不饱和聚酯树脂制造船艇时，对于高速船及游艇其单板型船体及三明治结构的船体外面

板应使用表2.2.2.5中的1级树脂进行船体的制造，2级树脂仅可用于上层建筑及船体内部结构的制造。对于救生艇及救助艇可采用2级树脂进行制造。

# 3.2.4 添加剂

3.2.4.1 加入树脂中的各种固化剂或催化剂/促进剂、颜料、填料、阻燃剂、触变剂等添加剂的用量应有限制，种类应为树脂生产厂推荐的，且应不明显改变树脂的各项性能(如粘度等)，也不应影响层板的所有强度性能。各类添加剂的详细资料应提交评估。

3.2.4.2 添加剂一般应由树脂生产厂按照约定的工艺程序添加，并进行相应试验。当树脂含有一种能在树脂系统中沉析的组分时，制造厂有责任在使用前履行树脂生产厂关于搅拌和调整的建议。

3.2.4.3 所有由施工人员添加的填充剂和颜料应为一种分散在与基体树脂相同或相似的树脂中的糊状物。所用的填充剂的种类和用量应为树脂生产厂的推荐值。船壳板的树脂不应添加任何填充剂。

3.2.4.4 如填充剂用量超过基体树脂重量  $13\%$  ，需经专门试验并认可。颜料、触变剂和阻燃剂应视为填充剂，按总填充剂含量计算。

3.2.4.5 填充剂应仔细充分混合进基体树脂中，随后静置一段时间，以保证卷进的空气逸出。混合方法应遵循树脂生产厂的建议，搅拌时间和速率应适当。

3.2.4.6 所用固化剂(或催化剂/促进剂)的种类和用量应符合树脂生产厂的规定，可以根据操作条件和环境条件作适当调节。在确保树脂完全固化的同时，凝胶时间应满足在模具铺敷层板的各种需要。

# 3.2.5 增强材料

3.2.5.1 船用纤维增强塑料除满足2.2.3的要求所用的增强材料应为认可的无碱玻璃纤维、高强/高弹玻璃纤维或其他特种纤维，以及上述纤维的织物或制品。可以是无捻粗纱、无捻粗纱布、短切原丝毡或它们的组合。不应使用中碱玻璃纤维及其织物作为玻璃钢船建造所用增强材料。

# 3.2.6 芯材

3.2.6.1 芯材一般采用硬质泡沫塑料、轻木、胶合板或松木等，应满足2.2.6的要求。

3.2.6.2 与芯材配套使用的芯材粘结剂应为芯材生产厂建议的类型并按照其施工说明书使用。同时应在材料数据表和施工图上标明。

3.2.6.3 对于使用松木类木材，应注意木质纤维的方向对力学性能的影响。芯材使用前应提交其基本力学性能(包括拉伸、压缩、弯曲、平剪、垂剪)的实测值。

# 3.2.7 预埋材料

3.2.7.1 因结构需要，被封进内部或粘结固定于层板上的预埋材料或组件应耐腐蚀，且不影响树脂系统的固化。

3.2.7.2 预埋件材料在使用前应进行适当的表面处理，使其与树脂具有良好的粘接性。

3.2.7.3 使用木质材料作预埋件时，应充分干燥，无明显的节疤、边材、横纤维、开裂、腐烂等缺陷。

3.2.7.4 木材表面应适当处理并涂以稀释剂稀释的树脂涂料。

# 3.2.8 结构粘结剂

3.2.8.1 用于纤维增强塑料船建造的结构用粘结剂应经CCS认可。

3.2.8.2 结构用粘结剂的种类和用量应按照粘结剂厂家的推荐，且应与待粘合部位所用树脂相容。

3.2.8.3 结构用粘结剂不可用于船壳合拢的连接。

3.2.8.4 在进行结构粘结剂施工之前，应将待粘合处清理干净，去除灰尘、油脂、树脂或增强纤维的残渣。

3.2.8.5 结构用粘结剂的施工方法、最大粘结厚度、蠕变及耐水性等数据应提交CCS备查。

3.2.8.6 结构用粘结剂应能在环境温度至  $60^{\circ}\mathrm{C}$  范围内保证其最小剪切强度不小于  $7\mathrm{N} / \mathrm{mm}^2$  (ISO 4587)。

# 第3节 铺敷成型工艺

# 3.3.1 适用范围

3.3.1.1 本节规定适用于以纤维增强材料和不饱和聚酯树脂、乙烯基树脂为主要原料，用湿法手工铺敷或辅以喷射成型、真空袋压成型制造层合板的一般工艺。

3.3.1.2 使用其他独特的成型工艺方法，将另行考虑。

# 3.3.2 一般要求

3.3.2.1 每道工序或每层增强材料敷设的时间间隔应尽量缩短，以保证树脂仍有反应活性，减少形成不必要的二次粘结。如需搁置一定时间，应采取措施(如覆盖一层薄布，成型时撕去)保持清洁，排除灰尘等污染，使后续敷层与前层能牢固粘结。

3.3.2.2 在铺敷成型期间，应同时制作供验证用的试板。试板最好从船体开口或船体外延部位选取，如不可行，应在与实际生产相同的环境条件、原材料、配方和工艺方法下(除胶衣层外)，由一般作业人员在约  $45^{\circ}$  角放置的平板模具上模拟制作。固化后取样，按照3.4.3.5的要求测定各项性能，并应满足3.4.3.6的规定。对于需要后固化的环氧树脂同步试板，试板应与船体同时放入同一个固化炉中完成后固化，之后取样测试。对凡用同一图纸型号、同一工艺规程、同一生产条件成批生产的小艇，允许每10条艇进行一次试板测试。

3.3.2.3 为了提高层板或构件的层间粘结强度，除使用环氧树脂外，无论中断的铺敷成型、二次粘结或修理，应尽量做到铺敷的第一层材料以短切原丝毡开始。

# 3.3.3 生产条件

3.3.3.1 制造厂应设有能满足材料生产厂建议的贮存条件的仓库。一般应具备下列存放和管理条件：

(1) 仓库应密闭、防日晒、清洁、干燥、按需要通风、足够无尘、以使材料不受到污染或变质。剩余材料应按生产厂建议密封贮存。

(2）树脂、催化剂、固化剂和促进剂应贮存在通风良好的处所以使其处于生产厂建议的温度范围内。贮存周期不应超过其自身的活性期。填充剂和添加剂应贮存在密封的不透湿无灰尘的容器内；

(3) 纤维增强材料使用前应在相似于铺敷成型车间的温度和湿度下存放48h；

(4) 芯材应贮存在干燥的处所并加以保护，防止损伤，直至使用前应装在其保护箱中；

(5) 对被认为彼此间是危险的材料，应分开存放。催化剂应按防火规则贮存在远离车间的阴凉干燥处所。

3.3.3.2 铺敷成型车间应满足下列基本条件：

(1) 车间应密闭、干燥、清洁、防尘、有充分通风和良好照明，并有适当保护措施，避免影响树脂正常固化的光线或人造光源；

(2) 成型车间的温度一般应在  $15 \sim 32^{\circ} \mathrm{C}$  之间，相对湿度一般应小于  $80\%$  ，喷射成型区域的湿度一般不小于  $40\%$  ，或遵循树脂厂家推荐的施工温、湿度条件，温度及相对湿度应保持稳定；

(3) 车间应设有湿度和温度监控装置，随时调整并记录。

3.3.3.3 用于铺敷成型的模具应满足下列要求：

(1) 成型模具应具有足够的刚度和强度，不易变形。模具尺寸、光洁度应满足产品的要求，型线和形状顺畅；

(2) 模具应用合适材料制造，不应受树脂及辅助材料侵蚀，也不应影响树脂的固化。

(3) 施用脱模剂应不影响树脂固化，涂敷应均匀，不遗漏。使用前模具应调节至车间温度。

3.3.3.4 从事铺敷成型工作的管理和作业人员至少应具备下列能力：

(1) 作业人员应经专门培训，了解增强材料和树脂的特点，熟练掌握铺敷成型工艺，具有缺陷判断和排除的能力；

(2) 质量管理人员应具有对工艺和施工质量进行判断的能力，负有对整个成型过程进行严格监测的责任。

3.3.3.5 生产、计量和试验设备应经校验，定期检定，并由合格人员操作管理。

# 3.3.4 树脂液配制

3.3.4.1 应根据车间环境条件、制品厚度、铺敷面积、成型方法和用胶量来确定胶衣树脂液和铺敷用树脂液的配制。树脂液应有适当的粘度、合适的凝胶时间和预期要求的固化度。

3.3.4.2 树脂液的粘度应适度，以利于涂敷操作和浸透增强材料层，避免流胶引起的缺胶或树脂积聚。

3.3.4.3 凝胶时间应能够适应车间内部温度变化的各种需要。它的长短应以单体不过度挥发损失，

垂面无流挂、能浸透增强材料为依据。

3.3.4.4 成型施工前应进行树脂液的凝胶试验，以确定树脂的最佳配料比。对大型或厚度较大的室温固化制品，树脂需用量大，一般可采用多次小量配制的原则，以延长可用时间。不饱和聚酯树脂和乙烯基酯树脂大多采用变化促进剂用量，而不通过变化催化剂来调整凝胶时间。这个凝胶时间应为在模具铺敷层板的凝胶时间，即该树脂的工作寿命。

3.3.4.5 应按配方比例配制树脂液，一般先将催化剂(包括各种添加剂)和树脂充分混合搅拌均匀。使用前再添加促进剂搅拌均匀。搅拌时间和速度应适当，避免空气卷入。已加入催化剂的树脂液存放期不能过长。

# 3.3.5 开工准备

3.3.5.1 铺敷前，所有材料应调节至铺敷车间温度。

3.3.5.2 树脂和胶衣树脂、添加剂、催化剂、促进剂已按配比和施加顺序充分搅拌混合，静置去除气泡。

3.3.5.3 模具已涂敷足够脱模剂，表面干燥清洁，模具温度与铺敷车间温度相同。

# 3.3.6 施涂胶衣

3.3.6.1 用刷子、辊筒或喷涂设备涂布含催化剂/促进剂的胶衣树脂。

3.3.6.2 胶衣施涂应厚薄均匀光整，厚度在  $0.3\sim 0.6\mathrm{mm}$  之间。可以采用多道涂敷的方法，每道之间应有适当的时间间隔(15~30s)。

3.3.6.3 胶衣外露表面应采取保护措施，保持清洁、无灰尘和污染物。

# 3.3.7 罩面层铺敷

3.3.7.1 罩面层铺敷应在胶衣树脂初步凝胶但未完全固化时进行。这段时间间隔越短越有效。

3.3.7.2 用刷子、辊筒或喷涂设备，把含催化剂/促进剂的树脂施涂至整个胶衣表面。

3.3.7.3 按图纸要求在湿树脂上铺放  $300\mathrm{g / m^2}$  短切原丝毡或其他罩面材料，并施足树脂以完全浸透增强材料，使树脂完全包裹每根增强材料纤维。

3.3.7.4 用带沟槽压辊轻轻滚压罩面层。确保浸透纤维并清除层中的空气和孔隙。留意不损伤胶衣。

# 3.3.8 单层板铺敷成型

3.3.8.1 单层板铺敷成型时应注意下列原则：

(1) 增强材料布置应尽可能连续，层板厚度不应有突变，以保持铺层强度的连续性；

(2) 推荐使用以短切原丝毡和无捻粗纱正交布交替铺敷成型；

(3) 相邻的两层增强材料间一般都应顺着其边缘和端部搭接。搭接宽度不小于  $50 \mathrm{~mm}$  。如采用对接，5层以内不应有接缝重叠，且应有试验证明强度等效。

(4) 层板中的接缝位置(无论同一层或相邻层)都应至少错开  $150\mathrm{mm}$  。

(5) 层板厚度变化应缓慢，过渡区的宽度至少为厚度差的20倍。渐变过渡区内的增强材料排列方向应考虑被连接两端增强材料方向的过渡。

3.3.8.2 用浇淋、刷涂或喷涂方法把含催化剂/促进剂的树脂施涂至整个罩面层(或胶衣层)表面，按要求铺放一道增强材料层并施足树脂液直至增强材料完全浸透，辊压铺层，清除卷入的空气和孔隙。

3.3.8.3 铺敷成型时应严格控制每层树脂的用量，各种增强材料的树脂含量应控制在表3.1.3.3(5)要求的范围内。

3.3.8.4 铺放增强材料层时应按原定要求注意层片类型、重量、纤维取向、交替顺序、边缘和端部的搭接、铺放的时间间隔、凝胶时间。保证完全浸透，竖直表面无流挂、单体无过度损失等。

3.3.8.5 应避免厚层结构产生过热的现象。铺敷厚层板时，单次成型的板厚一般不应超过  $10\mathrm{mm}$ ，对超出该厚度的铺层，应分多次成型。

3.3.8.6 铺敷应尽可能按连续方法安排，若采用分次成型时，逐次层间的时间间隔应最小，并且界面所用树脂应选择无蜡树脂。如用有蜡树脂则再次成型前应做打毛等处理。

3.3.8.7 当中断铺敷时，成型界面尚应采取措施保持清洁，后续的增强材料层第一层应为短切原丝毡。

3.3.8.8 喷射成型仅在喷射施工易于保证成型良好的结构面上使用。

3.3.8.9 喷射设备在使用前应进行校准，以保证喷出的树脂和纤维的百分比符合预定要求。喷射厚

度要求均匀，结构层用短切纤维长度不应小于  $35 \mathrm{~mm}$  。

3.3.8.10 当喷射纤维量达  $600 \mathrm{~g} / \mathrm{m}^{2}$  或  $2 \sim 3 \mathrm{~mm}$  厚度，应使用辊压法或其他方法压实并消除气泡。

# 3.3.9 夹层板铺敷成型

3.3.9.1 夹层板可用有抗弯曲、拉伸、压缩、剪切和挠曲能力(例如胶合板)，或者基本上无抗弯曲、拉伸、压缩、剪切和挠曲能力，但有传递剪切载荷能力(例如轻木、和泡沫塑料)的芯材铺敷。

3.3.9.2 对夹层板铺敷成型，如合适，应尽量遵循单层板的铺敷成型要求。

3.3.9.3 芯材前的层片应为短切原丝毡，毡应施足树脂浸透，也可以使用合适的粘结膏糊或混合物替代。按要求铺放芯材后应把足够的树脂或膏糊施涂至芯材和后续的层片(通常也为短切原丝毡)上，让其浸透并辊压。随后把芯材真空袋压至面板上。

3.3.9.4 如把芯材铺设至已预模制的面板上，则应在铺层固化发热过后尽快实施。

3.3.9.5 如把芯材铺设至不平的铺层表面，应修整铺层表面或芯材外廓，以保证取得均匀的粘结。

3.3.9.6 除使用环氧树脂之外，紧靠着芯材两侧的增强材料应为短切原丝毡，铺敷前的泡沫芯材不再浇涂另外的漆料。

3.3.9.7 粘结前，芯材应保持清洁，并按要求涂以密封底漆。底漆应固化且不妨碍后续所使用粘结方法中所含材料的正常固化。

3.3.9.8 芯材的热成型加工应慎重，不应超过允许的最高温度。

3.3.9.9 对使用硬质芯材的板材，应采用真空袋压工艺。芯材应预先准备“透气孔”，以保证有效清除芯材下面的空气。真空袋压成型后，应在这种“透气孔”上看到粘结膏糊。这种“透气孔”的大小、数量和分布应符合施工规程和材料生产厂的要求。

3.3.9.10 初凝和固化期间施加的真空度应适当，避免可能发生汽化沸腾和单体过度损失。

3.3.9.11 芯材的接头应斜嵌接并粘牢或采用类似的有效方法连接，若相邻芯材的厚度不同，则过渡区的宽度至少应为厚度差的3倍。

3.3.9.12 如夹层板中要求有预埋件，预埋件应为有抗挤压能力的材料，并应跟芯材和面板良好粘结。

3.3.9.13 应避免切割芯材。如确实需要，仅能单面切割，并且切割面应朝上使用在板材的所有外露表面上以利后续加工。

3.3.9.14 每道施工工序都应随时清除多余的固化粘结材料。并在最后夹层面板铺敷前清洁板材及涂上底漆密封。

3.3.9.15 如从夹层板向单层板过渡，则过渡区域的宽度应至少为芯材厚度的3倍。

# 3.3.10 真空成型工艺

3.3.10.1 真空成型工艺分为以下两种方式：

(1) 干法成型：先将各种纤维增强材料按铺层设计的要求在模具上全部铺放好，并将抽真空所需敷料全部铺放好，然后抽真空。

(2) 湿法成型：与手糊成型法类似，铺设纤维增强材料的同时涂敷基体树脂，铺层完成后再进行抽真空操作。

3.3.10.2 干法成型时，对于铺敷于立面或舷侧等部位的增强材料应采用合适的方式固定，如使用粘结剂则应与成型用树脂有良好的相容性。

3.3.10.3 脱模布的布放应考虑脱模方便，在模具翻边处应越出纤维铺层，之后在其上铺设导流布。

3.3.10.4 导流管应沿艇的纵向方向布设，并采用合适的方式与导流布固定。导流管的数量及布设形式应视铺层的面积大小及形状而定，以保证成型过程中树脂的浸润，避免出现干区。

3.3.10.5 真空成型前应确保真空袋膜与模具之间的密封，如真空袋膜的宽度不够需要拼接时，应采用合适的措施确保拼接处密封良好。

3.3.10.6 真空度的确定与所用树脂的粘度有关，应按照船厂的工艺规程或树脂厂家的推荐选择。抽真空之后、导入树脂前应对整个真空袋进行检漏，发现泄漏应及时采取措施进行密封，之后进行树脂导入。

3.3.10.7 树脂导入之后待放热完成，固化冷却之后可以撤去真空袋。

# 3.3.11 脱模与固化

3.3.11.1 铺敷竣工后，模制件应在模具中搁置一段时间让树脂固化，搁置时间不应低于24h。

3.3.11.2 模制件应在其巴柯尔硬度大于或等于40后才可脱模。对大型制品，脱模还应在其内部构件

安装后进行。

3.3.11.3 脱模后，应采取必要的措施加以支撑，避免制品产生变形。并且通常应在铺敷环境中再放置24h。

# 3.3.12 二次连结

3.3.12.1 二次连结是把湿树脂层片铺敷至已固化的表面上的施工方法。通常只有在整体成型不能实现或内部构件连结至船体或修理时采用。

3.3.12.2 铺敷应尽可能按连续方法实施。逐层铺敷的时间间隔应最小而切实可行。如应进行二次连结应按树脂生产厂建议进行。并应将其施工细节纳入质量管理文件中。

3.3.12.3 准备二次连结时，应尽量遵循下列原则：

(1) 连结区域应清洁无外来粉粒。如蜡、油脂、灰尘和污物；

(2) 要求打磨时(尤其高受力区域)，应不损伤任何结构的玻璃纤维，避免造成层板减薄；

(3) 二次连结铺敷上去的第一层应为短切原丝毡；

(4) 经打磨或撕去皮层的表面，铺敷前应用溶剂擦拭并干燥；

# 3.3.13 缺陷修整

3.3.13.1 经外观检查产品应无表面缺陷及瑕疵。允许对较小的表面瑕疵进行修整。其修整程序应包括在成型工艺规程中。

3.3.13.2 对可能影响强度的缺陷修补，制造厂应提供切实可行的书面修补技术文件(包括修理区域、使用材料和修理工艺程序等)，证明可达到规定的强度，并经审核同意，方可实施。

# 3.3.14 层合板的粘结

3.3.14.1 层合板的粘结是把层合板通过结构粘结剂进行连接的施工方法。

3.3.14.2 受力部件的粘结工艺应提交 CCS 审核，并应提交粘结接头的强度满足设计要求的证据（如：同种粘结剂及相同施工工艺的历史测试记录）。如采用新的粘结剂或新的施工工艺则粘结接头的强度应经试验验证，以确认其强度等性能满足设计要求。

3.3.14.3粘结剂应与待粘合部位所用树脂相容，不得对被粘结材料有任何负面影响。

3.3.14.4 如粘结剂的树脂体系与层合板所用的树脂体系不同时，则层合板在粘结前应完全固化。

3.3.14.5 被粘结材料的表面应干燥且无脱模剂（蜡、油脂、油等）、杂质（灰尘、铁锈等）等影响粘结质量的污染物。

3.3.14.6 光滑表面应通过机械方式（如：打磨等）进行“拉毛”处理。粘结材料表面上的任何可能会对粘结过程产生负面影响的表层（如：成型后树脂表面的结膜剂层或层合板表面的剥离层）都应去除。

3.3.14.7 粘结剂应按照制造商的说明进行现场加工（混合），填料比例不应超过允许限度。混合粘结剂时，可通过搅拌的方式使其均匀混合，应注意避免混入空气。

3.3.14.8 粘结剂的施工环境应满足粘结剂生产商的施工环境要求。

3.3.14.9粘结剂应尽可能均匀的涂在待粘接表面上，施工时应避免产生气泡。如果使用高触变粘结剂，可根据粘结剂供应商的推荐工艺在待粘结的表面预先底涂。

3.3.14.10 施涂粘结剂后，应迅速将待粘结材料连结并固定。

3.3.14.11 在粘结剂充分固化前，不应对粘结接头施加载荷。热固性粘结剂施工后，应按照说明书的要求进行相应后固化。

3.3.14.12 固化后，粘结接头应采用适当的方法加以保护，以避免外来介质（如水汽）等的渗透。

# 第4节 检查与试验

# 3.4.1 检查

3.4.1.1 制造厂在铺敷成型过程中应经常进行外观检查。如发现层板固化不当、起泡、空洞、分层、皱摺、树脂流挂或堆积，应采取合适的补救措施予以修复。应进行下列项目检查：

(1) 检查模具的工作面，确保其清洁，且脱模剂已完全均匀覆盖到整个工作面；

(2) 铺敷树脂涂敷到第一层增强材料前的胶衣检查，包括厚度、均匀度和固化情况；

(3) 检查树脂和混合情况。检查和记录基体树脂、催化剂/促进剂/固化剂、添加剂和填充料的用量；

(4) 检查增强材料是否均匀浸渍并湿透、压实，检查是否按原定要求的顺序、方向铺放并搭接；

(5) 检查和记录树脂/纤维比；

(6) 检查固化程序，如发现固化不恰当或起泡、空洞，应采取合适的弥补措施予以纠正；

(7) 监测并记录室内温度、湿度和凝胶时间。

3.4.1.2 铺敷竣工后应进行外观的全面检查。对轻微缺陷可以在脱模前矫正，铺敷部位应无开口、孔隙、凹槽、裂纹或纤维外露。

3.4.1.3 脱模前，检查记录固化制品的厚度及其他必要的尺寸。

# 3.4.2 试样

3.4.2.1 在铺敷成型期间应按本章第3节3.3.2.2规定同时制作供验证的试板。

3.4.2.2 试样的截取按本篇第2章2.3.4有关规定加工制备。

# 3.4.3 试验

3.4.3.1 在铺敷成型过程中，应按规定时间间隔测量凝胶时间，至少每班两次。当树脂、催化剂/促进剂或其用量比发生变化，则每次变化应测定凝胶时间两次。凝胶时间测量可按接受的有关标准进行，测得的凝胶时间应为生产中预定期望的数值或为树脂生产厂建议的上下限之间。

3.4.3.2 脱模前，应用巴柯尔硬度测试仪在适当数目测点处测量固化程度，除胶衣外，在表面测量的巴柯尔硬度值应不低于40。

3.4.3.3 在成型过程中应随时按接受的有关标准测定层板的纤维/树脂含量(重量)。通常采用灼烧法，对特别增强材料(碳纤维等)可用酸蚀法。如纤维含量与层板厚度相关，试样在制品上取样的位置应相同，至少应相近。

3.4.3.4 层合板厚度测量通常应不少于10点，测量点应均匀分布。对大型制品在长度距离最大2m的整个宽度范围内，至少应均布取10个测量点。如采用电子测量的方法，则应有相同结构的对照板。测得的厚度应不低于原定图纸要求的厚度。

3.4.3.5 层合板性能应进行下列项目的测试：

(1) 纤维含量（玻璃纤维：ISO1172；碳纤维/芳纶纤维：ASTM D3171）；

(2) 拉伸强度和模量（ISO527-4）；

(3) 弯曲强度和模量（ISO14125）；

(4) 压缩强度和模量（ISO604）；

(5) 剪切强度和模量（ISO14129）；

(6) 层间剪切强度（ISO14130）；

(7) 芯材剪切强度和模量（ISO1922）；

(8) 芯材与面板胶缝平拉试验（ASTM C297）。

3.4.3.6 试验结果应按本篇第2章2.3.7有关规定编制试验报告。各项性能试验的测试结果不应低于层板的设计性能。

# 第5节 纤维增强塑料船直接计算用材料属性

# 3.5.1 一般要求

3.5.1.1 纤维增强塑料船如要进行直接计算，提交的材料属性数据应满足本节要求。

3.5.1.2 提交的所有材料属性数据应有对应的检测报告，对芯材等成品可接受产品说明书的性能数据，对泊松比可接受文献数据。

3.5.1.3纤维增强塑料船进行直接计算时，可对构件整体赋予力学性能进行计算也可对构件采用分层的方式赋予材料属性进行层合计算。

# 3.5.2 定义与术语

3.5.2.1 单层材料：系指由1层增强材料（毡或布）与树脂复合而成的材料。

3.5.2.2 纤维增强塑料层合板：系指由多个单层材料组成的纤维增强塑料板。

3.5.2.3 1方向：系指面内纤维主承力方向。

3.5.2.4 2方向：系指面内垂直于纤维主承力方向的方向。

3.5.2.5 3方向：系指垂直于1、2方向的方向。

# 3.5.3 构件整体计算所需材料属性

3.5.3.1 对纤维增强塑料层合板应提交其在1和2方向上的拉伸模量（ $\mathrm{E_t}$ ）、压缩模量（ $\mathrm{E_c}$ ）和剪切模量（G）、泊松比。

3.5.3.2 对夹层结构材料可提交整体的力学性能属性；也可以按3.5.3.1规定提交纤维增强塑料层合板和芯材的材料属性，对非各向同性的芯材还应提交其3方向的以上数据。

# 3.5.4 层合计算所需材料属性

3.5.4.1 应提交单层材料在1和2方向上的拉伸模量（ $\mathrm{E_t}$ ）、压缩模量（ $\mathrm{E_c}$ ）和剪切模量（G）、泊松比。

3.5.4.2 对夹层结构的芯材应提交3.5.4.1规定的数据。对非各向同性的芯材还应提交其3方向的以上数据。

3.5.4.3 以上单层材料性能推荐采用测试方法取得。测试方法如下：


单层材料属性



表3.5.4.3


<table><tr><td>项目</td><td>试验方法</td></tr><tr><td>拉伸强度及模量</td><td>ISO 527-4, ISO 527-5</td></tr><tr><td>压缩强度</td><td>ISO 14126</td></tr><tr><td>剪切强度及模量</td><td>ISO 14129</td></tr></table>

3.5.4.4如采用应力衡准进行直接计算则除提供3.5.3.1或3.5.4.1要求的材料性能外，还需提交整体构件或单层纤维增强材料的拉伸强度、压缩强度和剪切强度。

# 第4章 塑料管与附件

# 第1节 一般规定

# 4.1.1 适用范围

4.1.1.1 本章规定适用于船舶与海上设施中拟使用的塑料管与附件。

4.1.1.2 本章不适用于塑料挠性管、软管及其接头。

# 4.1.2 定义与术语

4.1.2.1 塑料：系指经增强或未经增强的热塑性材料或热固性材料两种，诸如聚氯乙烯——PVC与纤维增强塑料——FRP。塑料包括合成橡胶和具有类似热/机械特性的材料。

4.1.2.2 管子/管系：系指管子、附件、管子接头，以及符合性能标准的任何内外衬、护层与涂层的连接形式。

4.1.2.3 附件：系指用塑料制成的弯头、肘型弯管、变径管、组装分支管。

4.1.2.4 接头：系指两根管子、或管子与附件连接在一起的位置。连接可以使用粘接剂、层压、焊接、法兰等方式。

4.1.2.5 耐火性：系指管子遇到火灾时，在一预先设定的时间内保持其强度与完整性(能够起到其应起的作用)的能力。

# 4.1.3 一般要求

4.1.3.1 塑料管与附件所用的主要原材料、管体的组成结构和强度设计、制造工艺、接头的连接方法应经CCS认可。

4.1.3.2 塑料管应根据其化学成分、耐温极限、机械物理性能、运送介质的化学性能和压力情况选取。

4.1.3.3 决定工作压力的许用工作温度应遵循制造厂的建议，许用工作温度应低于管子材料的最低热变形温度至少  $20^{\circ}\mathrm{C}$ 。

4.1.3.4 塑料管的附件、接头及连接方法的性能应与管子的性能相当。

4.1.3.5 运送能够在管内产生静电荷的液体以及在有害区域使用的塑料管与附件应具有导电性。

4.1.3.6 根据其应用范围及部位要求具有耐火性和低播焰性，除应按本章要求设计制造外，还应分别具备国际海事组织IMO.A753(18)和经修订的IMO.A653(16)决议规定的试验程序规定的耐火等级和低播焰性。

4.1.3.7 本章涉及的材料性能、成品管子组批、样本采集、试件制作、试验程序、测量方法和结果判别均可按照公认的国际或国家标准进行。

# 第2节 材料、设计、制造与强度试验

# 4.2.1 材料

4.2.1.1 制造塑料管与附件的主要原材料应采用CCS认可的材料。

4.2.1.2 如采用其他未经认可的主要原材料，在使用前管子与附件制造厂应证明该材料的性能与特性符合管子制造的技术条件。必要时验船师可以进行部分或全部的试验。

4.2.1.3 热塑性塑料管一般用聚氯乙烯(PVC)、聚乙烯(PE)、聚丙烯(PP)和丙烯腈一丁二烯一苯乙烯(ABS)等非增强聚合物制造；附件还可用玻璃纤维增强上述聚合物制造。所采用的热塑性塑料应满足本篇2.2.1的要求。

4.2.1.4 热固性塑料管与附件可采用不饱和聚酯树脂、环氧树脂等制造，所采用的热固性树脂应满足本篇2.2.2的要求。

4.2.1.5 玻璃纤维增强材料可采用无碱玻璃纤维、高强纤维及其织物或制品，如连续无捻粗纱、表面毡、短切纤维毡和网格布。禁止采用中碱玻璃纤维制造管材。上述材料应满足本篇2.2.3的要求。

4.2.1.6 挤塑体、浇铸体或层板试样的制作，应在尽可能接近成品制造的条件下制备。

4.2.1.7 上述聚合物、树脂和增强材料所测得性能数值，应符合塑料管与附件的制造技术条件和设

计认可的规定要求。

# 4.2.2 设计
