Repository: baxink/GitHub-Marine

# Knowledge Base

This directory stores reference materials, documentation, validated conclusions, and other citable knowledge resources.

## Structure

You can organize this however you prefer. Some suggested categories:

### `references/`
- Research papers and articles
- Technical documentation
- Standards and specifications

### `docs/`
- Process documentation
- How-to guides
- Organizational knowledge

## Usage

Organize files in whatever way makes sense for your work. The AI assistant will adapt to your organization style.

Validated conclusions from `research_研究/` should be migrated here with source traceability and a verification state when they become reusable.

File: knowledge/ccs-rules/CCS 材料与焊接规范 2025.md (part 9 of 13)
# 中国船级社
4.2.2.1 塑料管的强度设计，可按照公认的国际或国家标准规定的设计基准和技术条件，同时还应符合本节有关强度的评估要求。

4.2.2.2 塑料管与附件的强度设计应经CCS审核，提交资料中应有一份使用材料表，并确认所列材料性能和特性符合设计送审所采用的数据。材料表中至少应包括下列内容：

(1) 树脂

(2) 促进剂(类型、浓度)

(3) 催化剂/固化剂(类型、浓度)

(4) 固化/后固化条件(如适用)

(5) 树脂/增强材料之比

(6) 增强材料(规格、品种)

(7) 缠绕规律(或铺层次序)、缠绕角和取向

(8) 尺寸与公差

4.2.2.3 认可时，如能预期可能使用其他材料，则应在认可时列表说明，并证明改用此材料对产品技术性能无影响。

4.2.2.4 认可后，如所用原材料和制造工艺有所更改，则应将更改的情况通知CCS，必要时应重新认可。

4.2.2.5 塑料管的强度根据标准条件，即大气压力  $0.1\mathrm{MPa}$ ，相对湿度  $30\%$ ，环境与充装介质温度  $298^{\circ}\mathrm{K}(25^{\circ}\mathrm{C})$  下，管子试样的液压试验失效压力确定。

4.2.2.6 应采用公认的试验方法对液压试验失效压力和压溃试验失稳压力进行实验验证。

4.2.2.7 以短期液压失效压力试验测定的塑料管周向强度为管的内压失效周向应力时，安全系数不小于6.0。

4.2.2.8 轴向强度应满足下列要求：

(1) 由压力、重量和其他负荷引起的纵向应力的总和应不超过纵向的许用应力。

(2) 对纤维缠绕增强塑料管，其纵向应力之和应不超过由最大内压力作用下引起的最大周向应力的一半。

4.2.2.9 提交设计认可的资料，除了管子的结构(对热固性塑料管)和强度计算书外，还应包括附件以及附件与管子连接方法的详图与说明。

# 4.2.3 制造

4.2.3.1 塑料管与附件应由CCS认可的工厂制造。

4.2.3.2 制造厂应具备生产塑料管必需的生产、试验设备和制造能力，以及完善的质量体系，以确保所生产的管子与附件具有均匀一致的机械和物理性能。

4.2.3.3 塑料管可以采用塑料挤出机拉制(对热塑性塑料管)或纤维缠绕成型机绕制(对热固性塑料管)。附件可以采用模压、纤维缠绕、斜切对接及接触模塑(对热固性塑料管附件)或注射、模压(对热塑性塑料管附件)等工艺方法制造。

4.2.3.4 制造厂应提交必要的工艺技术规程，包括下列内容：

(1) 全部的组成材料；

(2) 制造工艺及主要参数；

(1) 对挤出成型法至少应有料筒加热温度、机头各分段温度挤出速度和牵引速度；

(2) 对纤维缠绕成型法应有内衬层铺敷顺序、结构层缠绕程序或缠绕角度、缠绕张力、固化剂和树脂、增强材料和树脂之比、铺层材料厚度、型芯停绕时间(初固化)、固化与后固化条件 (如适用):

(3) 轻微表面缺陷的修整程序。

4.2.3.5 制造过程中应有足够的质量控制点，随时确保所有原材料使用次序、用量比例及其他工艺要素，如缠绕角、凝胶时间、铺层厚度、固化度等在制造技术条件和设计要求的范围之内。

# 4.2.4 强度试验

4.2.4.1 认可时，制造厂应对管子的实际强度进行试验验证。

# 4.2.4.2 强度试验包括下列项目：

(1) 短期液压爆破试验：爆破压力作用下引起的管子失效周向应力应大于公认标准规定的相应最小失效周向应力；

(2) 轴向拉伸强度：试样可以采用实样、比例缩小样或手糊层板，试验结果应大于公认标准规定的相应最小轴向拉伸强度；

(3) 耐冲击性: 按接受的标准经受规定程序的冲击后, 管子试样还应进行不少于  $1 \mathrm{~h}$  的 2.5 倍设计压力液压试验, 不产生分层与渗漏;

(4) 平行板外载性能试验： $5\%$  径向挠曲时的最小刚度应大于公认标准规定的相应最小平行板外载刚度；

(5) 外部负荷试验: 在  $100 \mathrm{~mm}$  直径管子试样的跨距中点, 施加  $100 \mathrm{~kg}$  集中载荷, 管子不产生破裂损坏。试验跨距一般为  $6 \mathrm{~m}$ , 保持时间至少  $5 \mathrm{~min}$  。

4.2.4.3 上述试验按照公认的国际或国家标准规定的程序取样、测量和结果评判。

# 第3节 管子成品的质量与缺陷修整

# 4.3.1 外观

4.3.1.1 所有管子与附件均应进行目视外观检查，应无表面缺陷和瑕疵。

4.3.1.2 管材内表面应光滑平整，无对使用性能有影响的龟裂、分层、针孔、杂质、气泡及缺胶。

4.3.1.3 管体应平直、承插口规整、沟漕光顺；两端面应与管的轴线垂直、无毛刺。

# 4.3.2 尺寸与公差

4.3.2.1 管子与附件的尺寸、公差应符合制造技术条件的规定。

4.3.2.2 每根管子应测量直径、长度、壁厚和内衬厚度(如有)。

4.3.2.3 管子的壁厚可在管端垂直管轴线的圆周上测量。测点均布，最少测7点，取其平均值。如采用电子测厚仪测量，则绕圆周垂直管轴线并沿长度方向每隔一定距离测量一次，测点数量和分布可按接受的标准确定。最小厚度应在公称厚度的  $90\%$  以上，平均厚度不应小于公称厚度，对纤维增强塑料管，公称厚度为内衬层厚度与结构层厚度之和。

# 4.3.3 管材性能

4.3.3.1 对有导电要求的塑料管与附件的电阻值应不大于  $0.1\mathrm{M}\Omega /\mathrm{m}$

4.3.3.2 管材的最低热变形温度应大于  $80^{\circ}\mathrm{C}$  。

4.3.3.3 纤维增强热固性塑料管的固化度应在巴柯尔硬度40以上；推荐结构层的树脂含量和玻璃纤维含量分别控制在  $30 \pm 5\%$  和  $70 \pm 5\%$  范围内。

# 4.3.4 液压试验

4.3.4.1 每根管子均应进行液压试验，试验压力应为管子设计压力的 1.5 倍。管子应在试验压力下至少保持  $5 \mathrm{~min}$ ，以便检查验证。

4.3.4.2 经液压试验的管子不应有滴漏、渗漏、鼓胀或裂纹出现。

# 4.3.5 缺陷修整

4.3.5.1 较大的缺陷，如碎裂、深度划伤一般不允许作修整。如果修整，应事先提交其修复程序，修整后应有合适的试验证实其质量合格。

4.3.5.2 对不影响管子力学性能的微小表面缺陷，允许进行修整，但修整程序应包括在制造技术条件内。

4.3.5.3 微小表面缺陷可用机加工打磨方法去除和/或用同类树脂及薄玻璃毡或织物修复，只要修整后尺寸可接受且在该范围内证实无结构性缺陷存在。

# 第4节 标志

# 4.4.1 标记

4.4.1.1 所有管子与附件均应用一种可保证追溯制造过程中使用的所有组成材料的方法作标记。

4.4.1.2 凡经CCS检验合格的塑料管与附件，制造厂应用模塑、热喷或其他合适的方法如印字，至少在每根管子与附件的一处清晰位置上，标上CCS检验标志及下列标记：

(1) 管子型号或规格

(2) 制造厂名称或商标

(3) 额定压力等级

(4) 制造管子的主体材料

(5) 采用的标准

(6) 建议使用温度

(7) 批号或生产编号

(8) 耐火性和/或低播焰性(如有时)

# 4.4.2 合格证书

4.4.2.1 制造厂应提供每批管子与附件具有下列内容的合格证书：

(1) 订货方名称和合同号(如已知)

(2) 所用材料的技术规格或等级

(3) 产品名称或型号

(4) 尺寸规格

(5) 批号或生产编号

(6) 必需的性能和液压试验结果报告

# 第5章 围裙材料及其连接件

# 第1节 一般规定

# 5.1.1 适用范围

5.1.1.1 本章规定适用于侧壁式气垫船和全垫升气垫船围裙裙布及其连接件的制造和试验。

# 5.1.2 一般要求

5.1.2.1 围裙裙布应由CCS认可的工厂制造。

5.1.2.2 围裙裙布生产厂应具备必需的制造和试验设备。在所有情况下，均应提交混炼胶的制备、涂敷织物的压延、围裙拼接成型以及硫化等工艺规程供CCS认可。

# 第2节 裙布材料与连接件

# 5.2.1 裙布材料

5.2.1.1 裙布应是增强织物和弹性材料的复合物。织物(如尼龙等)和弹性涂敷材料(如天然橡胶、氯丁橡胶以及它们的并用胶料等)的物理性能和外观质量以及裙布的厚度和单位面积重量应符合公认的技术条件。

5.2.1.2 裙布上不允许有任何原始应力缺陷或其他影响围裙正常使用的缺陷。

# 5.2.2 围裙连接件

5.2.2.1 围裙连接材料应能耐海水腐蚀，对油、酸等有抗腐蚀和抗老化能力。

5.2.2.2 围裙连接件的连接强度应至少与裙布扯断强度相当。

5.2.2.3 必要时，连接件应进行抗拉、抗剪切及疲劳强度试验。

# 第3节 裙布的试验与力学性能

# 5.3.1 试验与试样

5.3.1.1 裙布应按公认的标准进行扯断、撕裂、剥离、搭接接头拉伸强度以及拍打试验。

5.3.1.2 裙布试样应在生产围裙的同一批裙布中截取。取样时，试样应距裙布经向边缘  $0.1\mathrm{m}$  以上，距裙布末端  $1\mathrm{m}$  以上。同一批裙布应由同一织物编织结构、同一粘接、硫化工艺的裙布组成。试样的制备、试样的尺寸以及试样的数量应符合下列规定：

(1) 扯断试验: 试样尺寸为  $200 \mathrm{~mm} \times 50 \mathrm{~mm}$ , 每批裙布应至少沿其经向和纬向各取 5 个扯断试样。试样的长度方向应严格平行于织物的经向和纬向。

(2) 撕裂试验: 试样为如图5.3.1.2(2) 所示的鸟翼状撕裂试样。每批裙布应至少沿裙布经向和纬向各取3个试样。

(3) 剥离试验: 试样应为双重达  $200 \mathrm{~mm} \times 50 \mathrm{~mm}$  的条状试样, 重迭部分长  $150 \mathrm{~mm}$  。对每批裙布应至少截取 3 个经向或纬向试样。

(4) 搭接接头试验: 采用两块裙布做成围裙布拼幅成型的搭接接头, 搭接宽度为  $50 \mathrm{~mm}$  。硫化后,垂直于搭接缝剪成  $50 \mathrm{~mm}$  宽的条状试样。对每批围裙应至少制备 5 个搭接接头试样。

(5) 拍打试验: 必要时, CCS可要求进行裙布的拍打试验。试样尺寸为  $200 \mathrm{~mm} \times 400 \mathrm{~mm}$ , 每批裙布至少应沿裙布的经向和纬向各取3个试样, 按公认的有关标准进行试验, 以试样的平均破损面积为试验结果提交CCS认可。

![](images/30ac0aaeee0c2f3515b4721563f2783e06cc8bae3e32780f2419a6be2ba81c06.jpg)



图5.3.1.2(2)


# 5.3.2 褶布的力学性能

5.3.2.1 裙布的力学性能应符合表5.3.2.1的规定。


围裙裙布的力学性能



表5.3.2.1


<table><tr><td rowspan="3">围裙裙布
等级</td><td colspan="2">扯断强度
不小于(N/5cm)</td><td colspan="2">撕裂强力不小于(N)</td><td>剥离强度不小于(N/5cm)</td><td>搭接接头强度不小于(N/5cm)</td></tr><tr><td colspan="2">ISO 1421</td><td colspan="2">-</td><td rowspan="2">ISO 2411</td><td rowspan="2">ISO 1421</td></tr><tr><td>经向</td><td>纬向</td><td>经向</td><td>纬向</td></tr><tr><td>A</td><td>2940</td><td>2940</td><td>340</td><td>340</td><td>590</td><td>2940</td></tr><tr><td>B</td><td>4410</td><td>4410</td><td>585</td><td>585</td><td>680</td><td>4410</td></tr><tr><td>C</td><td>4900</td><td>4900</td><td>780</td><td>780</td><td>680</td><td>4900</td></tr></table>

# 第6章 混凝土

# 第1节 一般规定

# 6.1.1 适用范围

6.1.1.1 本章规定适用于重力式混凝土平台、混凝土结构和海底管道加重层用的材料及其施工。

# 6.1.2 一般要求

6.1.2.1 材料在使用前，应提交CCS承认的试验室签发的试验合格证书或鉴定证书。

6.1.2.2 有关材料的试验方法、内容和结果应符合CCS接受的有关标准。

6.1.2.3 新材料、新产品应有足够的试验数据，并经评估后方可使用。

# 第2节 原材料

# 6.2.1 水泥

6.2.1.1 水泥的质量应符合公认的有关标准。

6.2.1.2 选用时，还应考虑水泥的化学成分对钢筋的腐蚀和海水侵蚀的耐久性或受硫酸盐、冻融、干湿交替等条件的影响。

6.2.1.3 水泥成分中铝酸三钙(3CaO·Al $_2$ O $_3$ )的含量(以重量计)应控制在4%~10%以内。

# 6.2.2 骨料

6.2.2.1 骨料包括粗骨料和细骨料，可以是天然的砂、砾石、碎石和轻骨料或其他通过试验的和实际上业已普遍采用的材料，并应有足够的强度和耐久性。

6.2.2.2 骨料应大致呈立方体或球形，且有适当的级配和一致的品质及配比。

6.2.2.3 不能使用含有大量易反应物或有害成分的骨料(如某些易反应的硅质或碳质矿物成分、盐、硫化物、粘土、淤泥、非常扁平或长的颗粒、有机物或其他不纯物)。使用海卵石时，应用淡水彻底冲洗。

6.2.2.4 对重质骨料的使用将予以专门考虑。

# 6.2.3 钢筋和管套

6.2.3.1 钢筋可以是光面钢筋、变形钢筋和焊接钢筋网，其机械性能和尺寸应符合CCS接受的有关标准。制造厂应提供其屈服应力或抗拉强度、伸长率等特性的详细数据和保证书。必要时，对其握裹性提供说明。

6.2.3.2 预应力钢筋可采用高强钢筋、钢绞线和钢丝束等，其要求和6.2.3.1相同，且应特别注意断裂强度和断裂韧性。

6.2.3.3 管套应采用刚性或半刚性水密金属管套。管套应由紧密配合的套筒拼接而成，套筒之间的接缝用防水胶带粘合。曲线形后张预应力管套内壁应光滑，减少预应力钢筋与管套壁的磨擦而造成的预应力损失。

# 6.2.4 拌和用水和外加剂

6.2.4.1拌和用水应使用不影响水泥正常凝结、硬化和引起钢筋锈蚀的饮用水。不得使用海水、沼泽水、工业废水和含有机质或有害物质(酸、盐、油等)的水。

6.2.4.2 拌和混凝土使用的外加剂，应能保持设计中所需的混凝土的基本性能，并经CCS同意。当有充分的论证或经验证明无害的情况下，可以同时使用两种或两种以上的外加剂。

6.2.4.3 禁止使用氯化钙。

# 第3节 钢筋混凝土

# 6.3.1 一般要求

6.3.1.1 钢筋混凝土设计应满足基本的强度要求，并根据平台的具体工作条件，分别满足抗冻性、抗侵蚀性、抗渗性等方面的要求。

6.3.1.2 在混凝土平台结构设计和施工中使用的材料应有以前在类似的环境条件下，具有良好性能的证明文件或充分的试验数据和经验，并符合公认的有关标准。

6.3.1.3 对钢筋混凝土结构还应提交配筋图和必要的计算书。

# 6.3.2 混凝土强度等级

6.3.2.1 混凝土的强度等级是按标准方法制作养护的边长为  $15\mathrm{cm}$  的立方体试块，在28天龄期用标准试验方法所得的具有  $95\%$  保证率的抗压强度。如采用其他试块，则所测得的强度应乘以尺寸换算系数，其系数值对  $20\mathrm{cm}$  的立方体试块为1.05，对  $10\mathrm{cm}$  的立方体试块为0.95。

6.3.2.2 对一般钢筋混凝土，处于暴露大气和浪溅区域的不宜低于C35，其他部分的结构不宜低于C30。

6.3.2.3 对预应力混凝土，混凝土的强度等级不宜低于C40。

# 6.3.3 混凝土的设计强度

6.3.3.1 混凝土的设计强度按表6.3.3.1选用。


混凝土的设计强度



表6.3.3.1


<table><tr><td rowspan="2">强度种类 (N/mm2)</td><td colspan="5">混凝土强度等级</td></tr><tr><td>C30</td><td>C35</td><td>C40</td><td>C50</td><td>C60</td></tr><tr><td>轴向抗压</td><td>17.5</td><td>20.0</td><td>23.0</td><td>28.5</td><td>32.5</td></tr><tr><td>弯曲抗压</td><td>22.0</td><td>25.0</td><td>29.0</td><td>35.5</td><td>40.5</td></tr><tr><td>抗拉</td><td>1.75</td><td>1.90</td><td>2.15</td><td>2.45</td><td>2.65</td></tr><tr><td>抗裂</td><td>2.10</td><td>2.35</td><td>2.55</td><td>2.85</td><td>3.05</td></tr></table>

# 6.3.4 混凝土的特性

6.3.4.1 混凝土在受拉或受压时，其弹性模量一般可按表6.3.4.1选用。


混凝土的弹性模量



表6.3.4.1


<table><tr><td>强度等级</td><td>C30</td><td>C35</td><td>C40</td><td>C50</td><td>C60</td></tr><tr><td>弹性模量, ×104(N/mm2)</td><td>3.00</td><td>3.15</td><td>3.30</td><td>3.50</td><td>3.65</td></tr></table>

6.3.4.2 必要时应由试验测定混凝土和钢筋混凝土的容重，一般可取：

混凝土  $2.3\sim 2.4\mathrm{t / m^3}$

钢筋混凝土  $2.4\sim 2.5\mathrm{t / m^3}$

6.3.4.3 混凝土的其他物理性能值一般应由试验确定。当实测资料不足时，可按下列数值选用：

泊松比  $\gamma = 1 / 6$

线膨胀系数  $a = 1.0^{*}10^{-5} / ^{\circ}C$

# 6.3.5 钢筋

6.3.5.1 钢筋和预应力钢筋的各种性能采用制造厂提供或国家标准的数据，如屈服应力、抗拉强度、弹性模量、泊松比等。

6.3.5.2 承受冲击或交变载荷的构件以及处于低温下的结构不宜使用冷拉钢筋。

6.3.5.3 在疲劳、拖力点及系泊缆桩区域内配置钢筋时，应尽量避免搭接接头。当需要使用搭接接头时，其搭接接头的长度应两倍于公认标准的计算值。

# 6.3.6 钢筋的混凝土保护层

6.3.6.1 对于一般钢筋，混凝土保护层厚度应不小于下列数值：

不经受严重飞溅的大气带 40mm

其他部分 50mm

此外，保护层的厚度应不小于骨料直径的1.5倍。

6.3.6.2 对于预应力钢筋，管套的保护层应不小于以上所示值的2倍。应特别注意可能经受高温部位的保护层。

6.3.6.3 外露的钢制件及锚固系统应采用至少  $50\mathrm{mm}$  厚的混凝土与电器设备隔离，阴极保护系统对于暴露在外的钢部件，如裙板、可升降的附设平台等应为牺牲阳极的类型。如采用可靠的控制方法能防止钢筋和预应力筋的脆断，则允许使用外加电流的方法。

# 6.3.7 施工

6.3.7.1 混凝土的施工方法、工艺、试件的制作、试验方法和标准等应按国家有关规定和规程并按已认可或批准的程序进行。在任何情况下，不允许采用降低结构安全度和给以后的施工安装造成困难的程序和方法。

6.3.7.2 对系船构件、受拖驳挤压的外墙以及在以后的施工中那些临时承受较大动力载荷的结构，应进行受力分析，保证有足够的强度。

6.3.7.3 施工中使用的材料应有清楚的标记，标记不清楚的材料一般不能使用。

6.3.7.4 在制作预应力混凝土时所使用的拉力计等测量仪器，应经国家主管部门或机构校核，并处于有效的使用期限内。

6.3.7.5 为保证混凝土质量达到设计要求，应对原材料的质量、配合比以及施工过程中的各个主要环节进行检查，包括：

(1) 原材料的型号、质量与称重；

(2) 砂石料的含水量；

(3) 水灰比和水泥用量；

(4) 外加剂情况；

(5) 拌和用水的质量；

(6) 混凝土的配合比。

对以上情况的检查应有详细的记录，并存档备查。

6.3.7.6 混凝土的配合设计应符合下列要求：

(1) 拌和混凝土的水灰比(W/C)应不大于0.45；

(2) 在不掺和减水剂的情况下，水泥用量应不小于下列数值：

波浪飞溅区

$400\mathrm{kg / m^3}$

其他部分

$360\mathrm{kg / m^3}$

6.3.7.7 钢筋应符合下列要求：

(1) 普通钢筋应无浮锈、无油脂、无盐沉积物和任何其他可能影响钢筋耐久性和粘结强度的沉积物。对钢筋规定的混凝土保护层应严格遵守，特别注意钢筋的切断、弯折和绑扎，保证定位正确和固定，避免浇注混凝土时发生移动；

(2) 预应力钢筋应清洁，并清除油脂、不溶性油、盐沉积物以及任何其他可能影响钢筋耐久性和粘结强度的沉积物。在采用保护性涂料时，涂料在化学上应为中性，以防对钢筋产生化学或电化学腐蚀。

6.3.7.8 后张预应力钢筋的金属管套应妥善保管，管套应隔水，施工期间应堵塞或密封，防止海水、水泥浆或混凝土流入。

6.3.7.9 灌浆中，对于钢筋束、灰浆的掺和料、搅拌和灌浆程序均应检查，以确保灌浆的密实性。

# 6.3.8 漂浮和临时坐底时的施工

6.3.8.1 当平台处于漂浮状态下继续施工时，混凝土的浇注速度应与平台逐渐浸入水中的速度有适当的配合，以避免混凝土出现超应力。

6.3.8.2 当平台处于临时坐底时，应考虑当时的混凝土强度，同时还应考虑海床条件。

# 6.3.9 养护

6.3.9.1 注意混凝土的养护以保证耐久性，使裂缝趋于最小。

6.3.9.2 海水不能用于养护钢筋混凝土和预应力混凝土。如果施工程序要求混凝土结构浸在水中，应使其获得足够的强度，以抵御环境和施工条件等因素造成的破坏。

# 第4节 海底管道混凝土加重层

# 6.4.1 一般要求

6.4.1.1 本节适用海底管道混凝土加重层。其他的管道锚固系统将予以专门考虑。混凝土加重层的主要目的是对海底管道在其设计寿命期内提供负浮力，并可防止外防腐涂层在管道铺设、安装和运行期间遭到机械损伤。

6.4.1.2 在使用拖曳法安装时，混凝土加重层应能承受在拖曳作业中海床与管道接触所引起的摩擦力和机械磨损。加重层的耐磨性和与土的摩擦系数通常需通过试验验证。这类试验采用相应的管径、加重层管道在水中重量、混凝土质量、连接与包覆方法和沿一条类似于实际拖曳线路(包括海床特性)来进行。

6.4.1.3 为防止加重层因铺管弯曲应力而产生裂纹，必要时可将加重层用隔板在管轴方向分隔成若干小段。

6.4.1.4 每节管子或管段的混凝土加重层和防腐涂层的两端应留出足够长的光管端以便焊接。此长度一般为  $225\sim 375\mathrm{mm}$ ，取决于现场补口结构和工艺要求。

6.4.1.5 混凝土加重层的技术要求一般应包括下列各项：

(1) 材料品种、性能指标；

(2) 厚度、强度、密度和单位体积重量；

(3) 施工方法；

(4) 养护方法；

(5) 检测与试验；

(6) 包覆加重层管子的储存、装卸和运输要求；

(7) 加重层的验收标准。

# 6.4.2 混凝土性能

6.4.2.1 加重层的混凝土应具有足够的强度、密实度和耐久性。

6.4.2.2 加重层强度要求由设计确定，一般混凝土等级为C30。

6.4.2.3 渗透性是确定浸没于海水中的混凝土密实度和耐久性的重要特性。高密实度、低渗透性的混凝土可用下列方法获得：

(1) 提高水泥含量和水泥标号；

(2) 降低水灰比，一般应  $\leqslant 0.40$  ，但不大于0.45；

(3) 采用坚硬和密致的骨料；

(4) 粗、细骨料的适当级配及配比；

(5) 以良好的拌和性、彻底的捣实、适当的养护和搬运工艺来保证良好的浇注质量。

# 6.4.3 钢筋

6.4.3.1 混凝土加重层用的钢筋，应采用公认的标准规定的光面圆盘筋或其他适用的钢筋。如钢筋需冷拉时，应加以说明。

6.4.3.2 混凝土加重层中的钢筋，可采用光面或螺纹钢筋焊成骨架网或采用钢丝网。加强筋的型式和数量由设计确定，应考虑预期的管道载荷和工作条件，以便控制混凝土加重层的破裂发展。

6.4.3.3 加强筋的型式和施工方法，应保证环向筋的连续性。

6.4.3.4 钢筋应有准确的位置和适当的支撑，并保证钢筋的混凝土保护层的设计厚度。钢筋不得与管子或者牺牲阳极有电气连通。

# 6.4.4 施工

6.4.4.1 管上混凝土应使用适当的设备和浇注(包覆)工艺施工。可以用喷射、浇注、挤压包覆等方法，并及时形成充分固结的厚度、强度和密实度都均匀的混凝土加重层。

# 6.4.5 养护

6.4.5.1 选用的混凝土养护方法、养护条件与养护持续时间，应能保证混凝土加重层达到设计要求的性能，防止出现不应有的裂纹。

6.4.5.2 对在不利的气候和环境条件下的养护措施，应向CCS提交适用于该条件的养护方法的证明

文件。

# 6.4.6 试验和检查

6.4.6.1 有关加重层混凝土材料的试验方法，应按通用的建筑材料有关的规定实施。在混凝土预制场内的试验、检查等方法应事先说明并提供资料数据。

6.4.6.2 混凝土生产过程中各种材料的现场测定和试验，应按规程进行。根据供料的批量、质量和材料均匀性等确定材料的检验次数。

6.4.6.3 在混凝土浇注前，应按公认的有关标准由试验确定配合比、强度和单位体积重量并提交相应的证明文件。混凝土浇注期间，应定期对浇注的混凝土厚度、强度和密度等进行现场检验。每10~15节浇注完毕的管子至少抽取一组(三块)试样，每工作班至少有一组试样。对于不同规格和要求的混凝土浇注件应分别制取一组试样。除用模型浇注的试块试样外，作为强度检验的辅助，尚可用回弹法评定混凝土抗压强度。

# 6.4.7 修理

6.4.7.1 当外观检验发现预制的带混凝土加重层的管节有裂缝和表面剥落时，应按批准的工艺规程进行修理。

6.4.7.2 加重层因严重裂缝或剥落而是否拒收的标准，一般可按设计规定执行。

# 第7章 纤维绳

# 第1节 船用纤维绳

# 7.1.1 一般要求

7.1.1.1 本节规定适用于作为系船索和拖索用的植物纤维绳和合成纤维绳。

7.1.1.2 纤维绳所用的原料、结构型式、线密度及最小破断载荷应符合公认的有关标准。

# 7.1.1.3 定义与术语

(1) 线密度：纤维绳在预加载荷下，其单位长度的质量。

(2) 预加载荷：为测定纤维绳公称直径及线密度所施加的载荷。计算公式如下：

$$
F = n ^ {2} / 8 \times 0. 0 1 \quad k N
$$

式中：  $F$  ——预加载荷，  $\mathrm{kN}$

$n$  公称直径，  $\mathrm{mm}$

(3) 最小破断载荷：纤维绳公认标准中规定的破断试验时必须达到的合格载荷指标。

(4) 实际破断载荷：按规定试验条件进行的拉伸破断试验中，纤维绳破断载荷的实测值。

(5)公称直径：公认标准中给定纤维绳直径的标称值。

# 7.1.2 材料

7.1.2.1 纤维绳可以用植物纤维(椰子壳纤维、大麻、马尼拉麻或龙舌兰麻)或化学合成纤维(聚酰胺、聚酯、聚烯烃、超高分子量聚乙烯或以上材料混编)制成，如采用其他材料，应有足够的数据证明其性能满足要求。

7.1.2.2 用于制造纤维绳的材料应质地良好，材质均匀，耐腐蚀，耐老化。

7.1.2.3 用于制造纤维绳的纤维应至少进行下列项目的检验：

(1) 纤维破断载荷；

(2) 纤维断裂伸长率；

(3) 纤维线密度。

# 7.1.3 制造

7.1.3.1 纤维绳应由CCS认可的工厂制造。

7.1.3.2 植物纤维绳中任何浸渍润滑剂的用量应减至最小，任何防腐或防水措施均不应对植物纤维造成危害。

7.1.3.3 根据纤维绳的材料和类型，其结构形式一般为3股、4股、6股、8股、12股和双层编织，也可考虑其他结构形式。

# 7.1.4 试验

7.1.4.1 成品纤维绳通常应进行拉伸破断试验和线密度测量。

7.1.4.2 样品应从同批号原材料、同一结构、同一尺寸，按相同工艺制造的一批纤维绳中抽取。除另有协议外，应从上述纤维绳中随机抽取  $S$  个样品进行试验。  $S$  由下式计算：

$$
S = 0. 4 \times \sqrt {N} \quad \text {个}
$$

式中： $S$  ——样品数，个；

$N$  ——一个批中以  $220\mathrm{m}$  计为一卷的总卷数（不足  $220\mathrm{m}$  时记为1卷），卷。

计算值  $S$  为非整数时，所求得的数值应四舍五入取整数。当  $S < 1$  时，取一个样品。

# 7.1.4.3 破断试验应按下列要求进行：

(1) 破断试验的试样在夹具间的最小自由长度  $\mathrm{L}_{\mathrm{u}}$  应为5倍的捻距、5倍编绞距或  $400\mathrm{mm}$  三者中取大者。两端r到闭合末端的距离（或者到轮式夹具的切点），为2-3倍的绳索直径。见图7.1.4.3(1)。

![](images/91106b2a7f05b80aad31de33d8621ad33feb931e80f1b3dadcd7608cc817becb.jpg)



(a) 眼环式夹具测试公称直径不小于  $20 \mathrm{~mm}$  纤维绳的图示


![](images/ca3b3aa0ae454c5e2e3ff6f81a579ccc0d55fcb91172e58ac92941d7503d2faf.jpg)



(b)轮（柱）式夹具测试公称直径小于  $20\mathrm{mm}$  纤维绳的图示


![](images/1e1d6c94200f405985b4ff0126457e2aa5ada81e9496cf4778a88c00de52b9d0.jpg)



(c)楔形夹具测试公称直径小于  $20 \mathrm{~mm}$  纤维绳的图示



图7.1.4.3（1）纤维绳在夹具间的安装图示


(2) 施加预加载荷后，校验试样的直径和搓捻均匀度，然后对试样按表7.1.4.3(2）所规定的试验速度施加从预加载荷到  $50\%$  最小破断载荷，连续3个或10个循环（测试报告中应记录循环的次数），之后按同样速度施加载荷直到断裂。


破断试验的加载速度



表 7.1.4.3(2)


<table><tr><td>夹具类型</td><td>试验速度 (mm/min)</td></tr><tr><td>眼环式夹具</td><td>(2%-12%)×Lt①</td></tr><tr><td>轮（柱）式夹具、楔形夹具</td><td>250±50</td></tr></table>


注①：Lt见图7.1.4.3(1)(a)。


(3) 试验结果应满足下列要求：

(1) 试验时, 若纤维绳的断裂位置  $r$  范围之内, 且破断载荷不小于公认标准中所规定的最小破断载荷, 则是合格的;

(2) 若试样在 r 范围之外发生断裂, 而其试验结果已达到或超过最小破断载荷的  $90\%$  时, 则可以认为该试验是合格的。但不应认定试样的真实破断载荷为测试结果的 10/9 倍。

# 7.1.4.4 线密度测量应满足下列要求

(1) 线密度的检测是按公认的标准对试样进行温、湿度调节后，对绳索施加预加载荷（误差应控制在  $\pm 5\%$  ）并保持  $1\mathrm{min}$ ，之后在绳索上标记  $2\mathrm{m}$  长度的两端，去除载荷并在标记处切割以截取试样。称量试样的质量，并按下列公式对线密度进行计算：

$$
\rho_ {x} = m _ {0} / L \quad \text {k t e x}
$$

式中： $\rho_{x}$  ——线密度，ktex；

$m_0$  ——截取的试样质量，g；

$L$  ——试样在预加载荷下的长度，  $\mathrm{m}$  。

(2) 线密度的测量值应予以记录。

# 7.1.5 标志和证书

7.1.5.1 经验收合格的每卷成品纤维绳均应在绳卷的明显易见处系上标明产品名称、型号、编号、材料、结构、规格、制造厂名和CCS检验标志的标签。

7.1.5.2 制造厂应对合格的纤维绳提供至少具有下列内容的合格证书：

(1) 产品名称、型号及编号；

(2) 用于制造纤维绳的材料；

(3) 纤维绳的线密度；

(4) 纤维绳的整卷长度和直径；

(5) 纤维绳的结构型式；

(6) 纤维绳的最小破断载荷(必要时加注实际破断载荷)。

# 第2节 海工用纤维绳

# 7.2.1 适用范围

7.2.1.1 本节规定适用于作为海上设施结构系泊用的合成纤维绳。

# 7.2.2 原材料

7.2.2.1 海上设施系泊用纤维绳的制绳的原料通常采用聚对苯二甲酸乙二醇酯(聚酯，PET)、聚芳酰胺(芳纶，Aramid)、超高分子量聚乙烯(UHMWPE)及聚酰胺(尼龙，Nylon)材料。如采用其他材料，应有足够的数据证明其性能满足要求。

7.2.2.2 用于制造海上设施系泊用纤维绳的原材料应质地良好、材质均匀、耐腐蚀、耐老化。

7.2.2.3 原材料制造厂应为每批制绳的纤维原材料提供附有如下性能参数的原材料质量保证书：

(1) 纤维类型和牌号；

(2) 线密度；

(3) 干态破断强力及伸长率；

(4) 湿态破断强力及伸长率(仅针对尼龙);

(5) 湿态纱线间摩擦性能；

(6) 干态蠕变性能；

(7) 加入的整理剂种类及相关说明书(TDS)(如有时);

(8) 整理剂含量及水溶性说明。

7.2.2.4 纤维绳制造厂在收到每批用于制造纤维绳的纤维后应进行下列项目的进厂检验，试验方法及抽样要求见下表，检验的结果应符合纤维生产厂所标明的相关技术要求：


检验项目表



表7.2.2.4


<table><tr><td>检验项目</td><td>标准</td><td>抽样方法及数量</td></tr><tr><td>干态破断强力及伸长率</td><td>ASTM D885</td><td>每5000kg纤维材料中至少抽取1个样品。</td></tr><tr><td>湿态纱线间摩擦性能</td><td>ISO18692</td><td>每20000kg纤维原材料抽取1个样品,每个纤维绳订单至少进行一次抽样试验。</td></tr><tr><td>线密度</td><td>ISO18692</td><td>每5000kg纤维原材料中抽取1个样品</td></tr><tr><td>整理剂含量</td><td>ASTM D2257</td><td>每20000kg纤维原材料抽取1个样品,每个纤维绳订单至少进行一次抽样试验。</td></tr></table>

7.2.2.5 制绳用整理剂应符合以下要求：

(1) 海上纤维绳用整理剂对纤维或成品纤维绳的性能无损伤，且处理后的纤维可降低各绳股纱线间的摩擦，延长合成纤维绳的使用寿命；

(2) 海上纤维绳用整理剂应能在纤维绳的规定寿命期内长期有效。纤维生产商应提供相关的证明以说明其采用的整理剂的长效性。

7.2.2.6 制绳用护套材料应符合以下要求：

(1) 用于制造护套的材料应足够柔软，以使合成纤维绳能够在设计载荷下通过滚轮或一定直径的滑轮布放时不致损伤纤维绳本体；

(2) 对于纤维绳短时或长时间的弯曲(例如，安装或缠绕在卷盘上的运输)应根据纤维绳及护套的材料和尺寸对最小弯曲半径分别予以限制；

(3) 选取的护套材料应有良好的耐受低温的性能，以保证其在低温下仍能对纤维绳提供足够的保护。

7.2.2.7 制绳用原材料的储存和使用应遵循以下原则：

(1) 制绳用所有原材料应注意避光、防水保存；

(2) 每个纤维材料的包装都应清楚地进行标记。

# 7.2.3 结构设计

7.2.3.1 常用海上设施用纤维绳的典型结构型式有：平行纤维(平行纱线)，平行加捻股(多股绳)，平行编织股(多股绳)，6股(有非承重芯)，7股(有承重芯的6股绳)，18股  $(6 + 12)$  ，36股  $(6 + 12 + 18)$  ，编绞绳(8股绳)，单编织绳(12股绳)及双编织绳。

7.2.3.2 护套设计应符合以下要求：

(1) 护套应能保证在运输、安装及使用过程中对纤维绳提供足够的保护；

(2) 护套的设计形式应能对合成纤维绳提供足够的防护，以防止在使用过程中海水中漂浮沙粒或其他外来坚硬杂质进入绳股间对纤维绳造成损害；

(3) 在有可能发生鱼类咬伤纤维绳的区域，可采用加硬护套的方式；

(4) 护套的型式可以是编织式、挤出式、缠绕式或其他型式；

(5) 纤维绳护套应牢固固定在端头区域，以避免护套在端头部位发生滑动。

7.2.3.3 端头设计应符合以下要求：

(1) 对用于深水系泊系统的合成纤维缆绳来说，典型的端头型式为捻接式。

(2) 纤维绳生产厂所标明的最小破断强力应为包括纤维绳和其上所有端头部分的强度。样品实验所用的纤维绳应与实际使用的纤维绳在材料、端头类型、结构型式方面一致。

# 7.2.4 制造

7.2.4.1 海工用纤维绳应由CCS认可的工厂制造。

7.2.4.2 制造厂应具备生产纤维绳所必需的生产、试验设备和制造能力，以及完善的质量保证体系，以确保所生产的纤维绳具有均匀一致的物理和机械性能。

7.2.4.3 纤维绳生产前，制造厂应提交相应的生产工艺技术规程供船级社认可，此技术规程应至少包括如下内容：

(1) 纤维组合工艺；

(2) 纱线组合工艺；

(3) 合股制绳工艺；

(4) 缆绳护套加工工艺(如适用);

(5) 端头处理工艺。

7.2.4.4 生产过程应严格按照认可的生产技术说明书进行，当工艺发生改变时，应提交CCS重新进行认可。

# 7.2.5 纤维绳检验

7.2.5.1 对于海工用纤维绳成品，应目视检查其外观无损伤，校验其绳体结构与设计相符并应检查其搓捻均匀度。

7.2.5.2 成品纤维绳应进行线密度、湿态破断载荷及公称直径的检验。

7.2.5.3 湿态破断试验与公称直径检验应取5个试样，按以下程序进行：

(1) 试样的端头型式应与实际使用情况相同。试样在端头间的长度应至少为40倍的纤维绳直径；

(2) 试样制作过程中不应被超过  $5\%$  额定破断载荷的力预拉伸；

(3) 测试前试样应整体在水温为  $15 \sim 25^{\circ} \mathrm{C}$  的淡水中浸没  $22 \sim 26 \mathrm{~h}$  。试样从水中取出后应尽快进行测试。如从水中取出的时间超出  $12 \mathrm{~h}$ , 应对纤维绳进行补浸。每  $24 \mathrm{~h}$  补浸  $2 \mathrm{~h}$ , 但不必超出  $24 \mathrm{~h}$ ;

(4) 对纤维绳施加  $1\%$  额定破断载荷的预载荷，测量其公称直径；

(5) 对试验纤维绳继续加载至  $50\%$  额定破断载荷，然后卸载至  $1\%$  额定破断载荷。随后继续同样的加载和卸载，连续 10 个循环。第 11 次开始对纤维绳施加连续加载直到断裂；

(6) 在加载和卸载过程中, 夹具移动的速度应满足如下要求: 纤维绳从  $1\%$  额定破断载荷加力到  $20\%$  额定破断载荷的时间在  $2 \sim 30 \mathrm{~s}$  间;

(7) 记录每个试样的破断载荷(施加在纤维绳上的最大载荷)及断裂位置；

(8) 计算平均湿态破断载荷及标准偏差。

7.2.5.4 纤维绳的线密度试验应按本章第1节7.1.4.4的规定进行。

# 7.2.6 纤维绳储存及运输

7.2.6.1 海工用合成纤维绳在储存和运输过程中应采取必要措施以防止阳光照射及纤维绳受潮。且环境温度不应超过相应纤维绳的许用温度。

7.2.6.2 海工用合成纤维绳一般用滚筒缠绕的方式进行储存和运输，在纤维绳缠绕到滚筒的过程中及运输过程中应采取必要措施以防止纤维绳与滚筒发生摩擦而损坏纤维绳。

7.2.6.3 应注意端头处的弯曲半径不应小于厂商规定的最小允许弯曲半径。

7.2.6.4 金属的端头配件应单独缠绕或单独保存以避免损坏纤维绳。

# 7.2.7 标记和证书

7.2.7.1 每卷成品纤维绳均应在绳体的明显易见处(例如护套)印刷上标明产品名称、规格、制造厂名(或商标)的信息。

7.2.7.2 经验收合格的纤维绳应在每根绳的端头处，以牢固的方式(建议以铅封方式)系上至少含有纤维绳编号、材料、结构和CCS检验标志的标签。

7.2.7.3 制造厂应对合格的纤维绳提供至少具有下列内容的合格证书：

(1) 产品名称、型号及编号；

(2) 用于制造纤维绳的材料；

(3) 纤维绳的线密度；

(4) 纤维绳的整卷长度和直径；

(5) 纤维绳的结构型式；

(6) 纤维绳的额定破断载荷及实测的湿态破断载荷；

(7) 制造和检验日期；

(8) 许用温度；

(9) 产品储存期。

# 第3篇 焊接

# 第1章 通 则

# 第1节 一般规定

# 1.1.1 适用范围

1.1.1.1 本篇适用于船体结构、海上设施结构、锅炉、受压容器、潜水器、管系和重要机械构件的焊接、焊工资格考核以及焊接材料的认可。

1.1.1.2 本篇的规定适用于手工电弧焊、埋弧焊、气体保护焊和电渣焊的焊接方法。若选用其他方法应提供相应的适用性证明材料，经CCS批准后方可采用。

1.1.1.3 在船舶或海上设施建造中，若选用本规范规定以外的焊接材料(包括新焊接材料)，应将其化学成分、力学性能和试验方法等有关技术资料提交CCS批准后方可采用。

1.1.1.4 大型集装箱船用厚度为  $50\mathrm{mm} \sim 100\mathrm{mm}$ ，屈服强度不小于  $460\mathrm{N/mm^2}$  的高强度船用结构钢的焊接，除应符合本篇相关规定外，还应满足CCS《船用高强度钢厚板应用指南》的要求。

# 1.1.2 焊接材料、设备和操作环境

1.1.2.1 焊接材料(包括焊条、焊丝、焊剂和保护气体)应符合本篇第2章的有关规定，并应经CCS认可。

1.1.2.2 焊接材料的贮存、运输、焊前处理(包括焊条和焊剂烘干、焊丝除锈、气体干燥)和使用应符合焊接材料制造厂使用说明书的要求。

1.1.2.3 焊接用的设备和装置应适用于拟定的用途，并始终保持良好的工作状态。同时，应对其妥善地加以布置，以保证有良好的焊接操作条件。

# 1.1.3 焊工和焊接工艺

1.1.3.1 为保证焊接质量，各船舶、海上设施或船用产品的制造厂的焊工应按本篇第4章的要求参加焊工资格考试。只有持有CCS颁发或承认的《焊工能力认证证书》的焊工方可从事与其证书相应的焊接工作。

1.1.3.2 焊接工艺规程应按本篇第3章的规定提交CCS批准后方可采用。

# 1.1.4 管理与无损检测人员

1.1.4.1 工厂应具有健全的质量保证管理机构，并能有效地运行。重要焊缝应由有经验的焊接检验员监督施焊，以确保焊接质量。

1.1.4.2 无损检测人员应持有CCS颁发的或接受的《无损检测人员水平认可证书》，并从事与证书的种类和等级相符的无损检测工作。

# 第2节 试 验

# 1.2.1 一般要求

1.2.1.1 除本节另有规定外，焊缝力学性能的试验方法应符合本规范第1篇第2章的有关规定。

# 1.2.2 取样

1.2.2.1 试验用试件的尺寸和试样的截取位置应符合本篇各章的有关规定。

1.2.2.2 截取试样时应留有适当的加工余量，以便去除影响试验结果的该部分金属。

1.2.2.3 若试样存在与焊接无关的缺陷时，允许将该试样作废，另取试样进行试验。

# 1.2.3 试样的形状和尺寸

1.2.3.1 熔敷金属拉伸试样(焊缝纵向拉伸试样)的形状和尺寸按图1.2.3.1所示。试验前可将试样加热到不超过  $250^{\circ}\mathrm{C}$ ，加热时间不超过  $16\mathrm{h}$ ，以作脱氢处理。

![](images/b58af9eb18aea71b4aa4f021a75527bf347c9d1a92ed6967d79e183e0de701d6.jpg)



图1.2.3.1


1.2.3.2 对接接头拉伸试样(焊缝横向拉伸试样)的形状和尺寸按图1.2.3.2(1)所示。焊缝上下表面应锉平、磨光或机加工至与母材表面齐平。

当试样的破断力超过加载设备的能力时，可按图1.2.3.2(2)所示分成几个试样进行横向拉伸试验。每个试样的厚度不小于  $25\mathrm{mm}$  。以各试样试验结果的算术平均值作为整个接头的试验结果。

![](images/5d0cba162146c529edfe21e0f6396abb1e2d819d0afe636ecc725ea7031e60bb.jpg)



a) 平板试样


![](images/3f150761f406a399d52a9b40dca142c06b83efed0275070fb25df7a45597f063.jpg)



b) 圆管试样


$B$  -焊缝宽度，  $\mathrm{mm}$  ；  $t$  -试样厚度，  $\mathrm{mm}$  ；  $b$  -板试样平行段宽度，取  $25\mathrm{mm}$  (对  $t > 2\mathrm{mm}$  )或  $12\mathrm{mm}$  (对  $t\leqslant 2\mathrm{mm}$  ）；  $c$  -管试样平行段宽度，对直径等于或大于  $76\mathrm{mm}$  的管子取  $20\mathrm{mm}$  ；对直径小于  $76\mathrm{mm}$  的管子，则取  $12\mathrm{mm}$  或取整管进行拉伸；  $Lp$  -试样平行段长度，取  $B + 60\mathrm{mm}$  ；  $R$  -过渡圆弧半径，大于  $25\mathrm{mm}$  。


图1.2.3.2(1)


![](images/da3595e130aaf71bd94a6cfd8f195295eab4d070c4f9074f746fdd0c4cb453ab.jpg)



a)  $25 < t \leqslant 50$


![](images/0723a0a725bafdc905bc6ddc7706e08c2cbcbb67e9a691b46d2bac6fe559f834.jpg)



b)  $t > 50$



图1.2.3.2(2)


1.2.3.3 对接焊缝正反弯曲试样的形状和尺寸应按图1.2.3.3所示。焊缝的上下表面应锉平、磨光或机加工至与母材表面齐平。试样的受拉表面允许两边缘倒角  $1\sim 2\mathrm{mm}$  。管试样可将受压表面机加工成为一

个平面。

![](images/14826ec482bce17e65607d8759537866966fdaff8e6dd8d65cbc10c18d0f08cc.jpg)



$t$  -试样厚度，应为母材厚度，若厚度超过  $25\mathrm{mm}$  ，可将试样的受压面一侧减薄至  $25\mathrm{mm}$  ，对于铝合金应取母材的全厚度；  $b$  -板试样宽度，取  $30\mathrm{mm}$  ；  $c$  -管试样宽度，取  $t + 0.1d$  ，但不小于  $10\mathrm{mm}$  ，也不大于  $30\mathrm{mm}$  。式中  $d$  为管试件的外径，  $\mathrm{mm}$  。当管试样直径小于等于  $25\mathrm{mm}$  时，可将试件在圆周方向上四等分取样。



图1.2.3.3


1.2.3.4 对接焊缝侧弯试样的形状和尺寸应按图1.2.3.4所示。试样焊缝的上下表面应机加工至与母材表面齐平。试样的受拉表面允许两边缘倒角  $1\sim 2\mathrm{mm}$

![](images/bdfb16e54fba4d056fb1d4bba9ab5d4a5db2fb77c96b808c07d97bd3cf80362d.jpg)



图1.2.3.4


1.2.3.5 对接焊纵向正反弯曲试样的形状和尺寸应按图1.2.3.5和表1.2.3.5所示。试样上下表面的焊缝应机加工至与母材表面平齐；如果接头厚度超过  $20\mathrm{mm}$  时或试验机能力不够时，可在试样受压面一侧加工至  $20\mathrm{mm}$  。试样的受拉表面允许两侧边缘有半径为  $1\sim 2\mathrm{mm}$  的圆角。弯芯半径应按母材强度高的要求。


纵向弯曲试样的尺寸



表1.2.3.5


<table><tr><td>a</td><td>b</td><td>L</td></tr><tr><td>a≤6</td><td>20</td><td>180</td></tr><tr><td>6&lt;a≤10</td><td>30</td><td>200</td></tr><tr><td>10&lt;a≤20</td><td>50</td><td>250</td></tr></table>

![](images/20614bdedf07142f238c52fc03f208cd3d4112a61799e3c7e886f7e619535994.jpg)



图1.2.3.5 纵向弯曲试样


1.2.3.6 焊缝冲击试样的形状和尺寸应按本规范第1篇对夏比V型缺口冲击试样的规定制备，V型缺口的位置应符合本篇各章中的有关规定。除另有规定外，试样的缺口应位于垂直于试板表面，且垂直于焊缝轴线。

1.2.3.7 断面宏观检查试样是在焊缝接头处将试件垂直于焊缝截断，长度至少包含热影响区以外  $10\mathrm{mm}$  的母材区域。再将接头处的断面磨平、抛光，经侵蚀后进行检查。

1.2.3.8 硬度试验的试样可按本节1.2.3.7宏观检查试样截取的方法截取，并将接头处断面磨平并抛光，进行硬度测定。

# 1.2.4 试验

1.2.4.1 拉伸试验和冲击试验应按本规范第1篇第2章第2节和第3节的有关规定进行。

1.2.4.2 弯曲试验是在常温条件下，把一个规定直径的压头对准焊缝中心线，通过该压头使试样弯曲。对焊缝与母材、或两种母材的屈服强度相差较大的情况（如铝合金、异种钢接头）推荐使用如图 1.2.4.2 所示的辊筒弯曲试验方法。正、反或侧弯试验是将焊缝的正、反或侧面分别置于受拉位置进行试验。除另有规定外，焊缝弯曲试验的压头直径和试样的弯曲角度规定如下：

![](images/de872b9b0cd5715c747888a5a1a5699dc220094e5f418a1296a9d0402e6d8720.jpg)



图1.2.4.2辊筒弯曲试验方法


(1) 结构钢焊缝弯曲试验应符合表 1.2.4.2(1) 要求。


结构钢焊缝弯曲试验要求



表 1.2.4.2(1)


<table><tr><td>试验类别</td><td>试样材料最小屈服强度规定值(N/mm2)</td><td>压头直径d</td><td>弯曲角度a</td></tr><tr><td rowspan="5">焊接材料认可试验</td><td>ReH≤400</td><td>3t</td><td rowspan="5">120°</td></tr><tr><td>400&lt;ReH≤500</td><td>4t</td></tr><tr><td>500&lt;ReH≤690</td><td>5t</td></tr><tr><td>690&lt;ReH≤890</td><td>6t</td></tr><tr><td>890&lt;ReH≤960</td><td>7t</td></tr><tr><td rowspan="5">焊接工艺认可试验</td><td>ReH≤400</td><td>4t</td><td rowspan="5">180°</td></tr><tr><td>400&lt;ReH≤500</td><td>5t</td></tr><tr><td>500&lt;ReH≤690</td><td>6t</td></tr><tr><td>690&lt;ReH≤890</td><td>7t</td></tr><tr><td>890&lt;ReH≤960</td><td>8t</td></tr></table>


注：① 表中  $t$  为试样的厚度。



② 锅炉与受压容器的焊接工艺认可试验时，试验压头直径应符合本篇表7.2.3.4的规定。


# (2) 铝合金焊缝弯曲试验应符合下列要求：

a、焊接材料认可试验应符合本篇表2.9.3.7要求。

b、焊接工艺认可试验弯曲角度为  $180^{\circ}$ , 压头直径应不大于按以下公式确定的值:

$$
d = \frac {\left(1 0 0 \times t _ {s}\right)}{A} - t _ {s}
$$

其中： $d$  一最大压头直径， $\mathrm{mm}$ ；

$t_{s}$  —弯曲试样厚度(包括侧弯试样),  $\mathrm{mm}$ ;

A—试样材料的合金级别、交货状态、厚度所要求的规定最低伸长率(对不同合金组成的焊缝取较小值)，%。

# (3) 奥氏体不锈钢和双相不锈钢焊缝弯曲试验应符合下列要求:

a、焊接材料认可试验应符合本篇表2.8.4.3要求。

b、焊接工艺认可弯曲试验应符合表1.2.4.2(3)要求。


奥氏体不锈钢和双相不锈钢焊缝弯曲试验要求



表 1.2.4.2(3)


<table><tr><td colspan="2">试验材料</td><td>压头直径d</td><td>弯曲角度a</td></tr><tr><td colspan="2">奥氏体不锈钢</td><td>4t</td><td>180°</td></tr><tr><td rowspan="4">双相不锈钢</td><td>S22253</td><td rowspan="2">4t</td><td rowspan="2">180°</td></tr><tr><td>S22053</td></tr><tr><td>S25554</td><td rowspan="2">6t</td><td rowspan="2">180°</td></tr><tr><td>S25073</td></tr></table>


注：  $t$  为试样厚度


1.2.4.3 除本篇另有规定外，硬度试验是用维氏硬度计，通常施加98N力，沿图1.2.4.3所示的测试线测量。在焊缝、熔合线、热影响区和母材中的每个区域至少测3个点，测点的间距应使两测点间互不干扰（推荐热影响区内测点的间距l为1mm）。

![](images/37cf0f84a03b3962826c359f11f022ed15aaebed2c35ad8846016feeed020d8a.jpg)


![](images/2f3a99b75ca0339f8e9de14c350c4ab7d2f77427418f9612d687fe009456118e.jpg)



(1) 对接焊缝的硬度测试线


![](images/56ca86f9d0cedfe3bd4d97fed9281b3dfcfe96302a1d47793a9903f042006ecf.jpg)



(2) 对接焊每个区域的测点布置示例


![](images/327a3c751e11bd114fb482df40fe5aafc66c45b85a941811acd12adafd8de8d5.jpg)


![](images/b6122b3ba08bcae06bc8c9c2d037ebfc0da88afd237f64a99e2456b232865f6c.jpg)



(3) 角焊缝硬度测试线


![](images/6f0793ce169e1dcdb7f63dc930ecf8fce63ae68e55f1d83b94ba39d50e882903.jpg)



(4) 全熔透角接焊每个区域的测点布置示例


![](images/af8790832da2d0161618620e5e40841b3e80461f729f493b7171e630c82ebe9f.jpg)



(5) 填角接焊每个区域的测点布置示例



图1.2.4.3 焊缝硬度测试


1.2.4.4角焊缝破断试验是按图1.2.4.4所示，在腹板上加力，使焊缝根部受力、开裂。当难以折断时，允许在焊缝表面开槽。开槽深度不大于焊喉厚度的  $20\%$

![](images/e855446fd5b8ee4e6b3cbe81c1f7f93b7f29a992ff9e180f676b285d6f4b8d6d.jpg)



图1.2.4.4


# 1.2.5 验收与复试

1.2.5.1 各项试验结果应符合本篇各章的有关规定。冲击试验是以1组3个试样试验值的算术平均值(允许其中有1个试验值低于规定的平均值，但不应低于规定平均值的  $70\%$  )进行验收。对接接头拉伸试验结果还应记录断裂位置。

1.2.5.2 除冲击试验外，当任一试样的试验结果不合格时，可在原试件上或在用同一批试验材料以同样工艺重新焊制的试件上，对不合格试样制取双倍试样进行复试，复试结果应全部合格。

1.2.5.3 当1组3个冲击试样的试验结果不合格时，若低于规定平均值的试样不超过2个，且其中低于规定平均值  $70\%$  的试样不超过1个，则允许再取1组3个冲击试样进行复试。前后6个试样的算术平均值应符合规定平均值的要求，且低于规定平均值的试样不应超过2个，其中低于规定平均值  $70\%$  的试样不超过1个，则复试合格。

1.2.5.4 硬度试验中如有一个测点超过规定值，可将此试样表面完全加工掉或将该试样背面加工后，再进行硬度试验。

1.2.5.5 如上述复试结果仍不合格，应重新焊制试件，再进行一次全部规定项目的试验。

1.2.5.6 所有试验结果应全部记录在试验报告内。

# 第2章 焊接材料

# 第1节 一般规定

# 2.1.1 适用范围

2.1.1.1 本章规定适用于本规范所规定的金属结构焊接所使用的焊条、焊丝和焊剂等焊接材料。

2.1.1.2 本章第1至第7节主要适用于结构钢焊接材料，第8节适用于不锈钢焊接材料，第9节适用于铝合金焊接材料。

2.1.1.3 本章规定以外的焊接材料，应将有关的技术资料提交CCS，经相关试验验证后方可使用。

# 2.1.2 工厂认可

2.1.2.1 焊接材料应由CCS认可的工厂进行制造，其制造焊接材料所用的金属材料一般应由CCS认可的制造厂提供。

2.1.2.2 焊接材料制造厂应具有良好的生产条件、成熟的制造工艺和完善的质量管理体系，以确保产品质量稳定、可靠。

2.1.2.3 船舶和海上设施及产品制造厂应采用CCS认可的焊接材料。

# 2.1.3 认可试验

2.1.3.1 各种焊接材料，应按本章各节的有关规定进行认可试验。必要时，CCS验船师可根据实际情况增加认可试验的项目。

2.1.3.2 认可试验的试样、试验要求及复试条件，除本章另有规定外，应符合本篇第1章第2节的有关规定。

2.1.3.3 认可试验时，试样的制备和试验均应在CCS验船师在场时进行。试件焊后建议进行射线检测，以确定焊缝中不存在影响试验结果准确性的缺陷。除熔敷金属的纵向拉伸试样外，试样焊后不得进行任何热处理。低氢焊接材料熔敷金属纵向拉伸试样不得进行脱氢热处理。

2.1.3.4 焊接材料制造厂应向CCS验船师提交焊接材料的试验报告，试验报告应包括下列内容：

(1) 试验日期、环境条件、焊接材料预处理状态；

(2) 焊接材料认可等级、牌号、型号、尺寸；

(3) 试板材料(牌号)、等级、力学性能、化学成分(包括细化晶粒元素);

(4) 焊接位置；

(5) 焊接采用的电流、电压、焊接速度和设备型号、保护气体成分;

(6) 各项试验的结果。

2.1.3.5 各级钢焊接材料认可试验用的试板可根据表2.1.3.5选取，也可选取韧性级别低于表中要求的材料。对熔敷金属试验用试板，焊接材料等级在Y40及以下的可以选用任何级别钢种；Y42及以上的可选用与焊缝金属相匹配的钢材，或在母材坡口表面堆焊待认可的焊接材料；而含镍低合金钢和不锈钢一般在母材坡口表面堆焊待认可的焊接材料。当使用堆焊方法时，建议用相应的焊接材料先堆焊一至二层，再装配试件。


认可试验用钢材级别



表2.1.3.5


<table><tr><td>焊接材料等级</td><td>试验用钢级别</td><td>焊接材料等级</td><td>试验用钢级别</td><td>焊接材料等级</td><td>试验用钢级别</td></tr><tr><td>1</td><td>A</td><td>5Y42</td><td>FH420</td><td>3Y69</td><td>DH690</td></tr><tr><td>2</td><td>B、D</td><td>3Y46</td><td>DH460</td><td>4Y69</td><td>EH690</td></tr><tr><td>3</td><td>E</td><td>4Y46</td><td>EH460</td><td>5Y69</td><td>FH690</td></tr><tr><td>1Y</td><td>AH32、AH36</td><td>5Y46</td><td>FH460</td><td>3Y89</td><td>DH890</td></tr><tr><td>2Y</td><td>DH32、DH36</td><td>3Y50</td><td>DH500</td><td>4Y89</td><td>EH890</td></tr><tr><td>3Y</td><td>EH32、EH36</td><td>4Y50</td><td>EH500</td><td>5Y89</td><td>①</td></tr><tr><td>4Y</td><td>FH32、FH36</td><td>5Y50</td><td>FH500</td><td>3Y96</td><td>DH960</td></tr><tr><td>2Y40</td><td>DH40</td><td>3Y55</td><td>DH550</td><td>4Y96</td><td>EH960</td></tr><tr><td>3Y40</td><td>EH40</td><td>4Y55</td><td>EH550</td><td>5Y96</td><td>①</td></tr><tr><td>4Y40</td><td>FH40</td><td>5Y55</td><td>FH550</td><td>1.5Ni</td><td>1.5Ni</td></tr><tr><td>5Y40</td><td>FH40</td><td>3Y62</td><td>DH620</td><td>3.5Ni</td><td>3.5Ni</td></tr><tr><td>3Y42</td><td>DH420</td><td>4Y62</td><td>EH620</td><td>5Ni</td><td>5Ni</td></tr><tr><td>4Y42</td><td>EH420</td><td>5Y62</td><td>FH620</td><td>9Ni</td><td>9Ni</td></tr></table>


注：① 选用适合的钢种



注：① 手工焊条应符合2Y级及以上要求（即1Y等级不适用于手工焊条）。


2.1.3.6 试板边缘一般应采用机加工或等离子切割的方法加工。钢材还可采用氧-乙炔及其他合适的自动切割方法加工。当采用热加工方法时应清除在坡口处的氧化物。


② 1、1Y级焊接材料的冲击试验温度为  $20^{\circ}\mathrm{C}$


2.1.3.7 试验时所用的焊接电流、电弧电压和焊接速度等应按焊接材料制造厂所推荐的参数进行。若一种焊接材料对交、直流电均适用时，则焊制试件时应采用交流电。


2、2Y、2Y40级焊接材料的冲击试验温度为  $0^{\circ}\mathrm{C}$



3、3Y、3Y40、3Y42、3Y46、3Y50、3Y55、3Y62、3Y69、3Y89、3Y96级焊接材料的冲击试验温度为-20°C；4Y、4Y40、4Y42、4Y46、4Y50、4Y55、4Y62、4Y69、4Y89、4Y96级焊接材料的冲击试验温度为-40°C；5Y40、5Y42、5Y46、5Y50、5Y55、5Y62、5Y69、5Y89、5Y96级焊接材料的冲击试验温度为-60°C。


# 2.1.4 认可保持


(3) 自动焊熔敷金属冲击试验的平均冲击功, 对  $R_{eH}<400 \mathrm{~N} / \mathrm{mm}^{2}$  的焊接材料应不低于  $34 \mathrm{~J}$ ; 对  $R_{eH} \geqslant 400 \mathrm{~N} / \mathrm{mm}^{2}$  的焊接材料应不低于  $39 \mathrm{~J}$  。


2.1.4.1 经认可的焊接材料应每年进行1次年度检查和试验，以继续保持该焊接材料的认可。


④ 立焊及自动焊对接接头冲击试验的平均冲击功，对  $Re_{H} < 400\mathrm{N / mm}^2$  的焊接材料应不低于34J；对  $Re_{H} \geqslant 400\mathrm{N / mm}^2$  的焊接材料应不低于39J。


2.1.4.2 焊接材料制造厂若对已认可的焊接材料作制造工艺上的改动，应通知CCS。CCS将根据变动的情况确定认可是否继续保持或重新做认可试验。


⑤ 除5Ni和9Ni钢试件用直径为4倍板厚的压头对试样进行弯曲试验外，压头直径应符合本篇1.2.4.2的规定。


2.1.4.3 在下列情况下，CCS将通知焊接材料制造厂，撤销对其产品的认可：


⑥ 冲击试验的单个值应不低于规定值的70%。5Y89、5Y96级焊接材料的冲击试验验收值由CCS另行考虑。



⑦ 当材料无明显屈服点时，则应为规定非比例伸长应力  $R_{P0.2}$ 。


(1) 年度检查和试验不合格者；

(2) 无特殊理由而未进行年度检查和试验者；

(3) 抽样检查表明产品质量比认可时有明显下降以至不合格者。

# 2.1.5 标记和说明书

2.1.5.1 凡经CCS认可的焊接材料，应在每盒或每包上明显地标上CCS认可标志。

2.1.5.2 对已认可的焊接材料应在每一包装盒中附上1份使用说明书。该说明书应包括制造厂对该焊接材料所推荐的贮存、焙烘和使用的参数。

# 第2节 焊接材料的力学性能

# 2.2.1 一般要求

2.2.1.1 除本节规定外，焊接材料尚应根据其不同用途分别按本章有关规定进行认可试验和年度试验。

# 2.2.2 结构钢焊接材料

2.2.2.1 结构钢焊接材料按其屈服强度可以分为11个等级；各个等级又按其缺口冲击韧性可进一步划分为若干个级别。各级焊接材料的表达方式见表2.1.3.5所示；冲击韧性以数字1至5表示，高强度焊接材料以字母Y表示；若焊接材料的屈服强度大于或等于  $400\mathrm{N} / \mathrm{mm}^2$  ，则在字母Y后接以数字40至96。镍合金钢用焊接材料则以其母材中镍的含量分为1.5Ni、3.5Ni、5Ni和9Ni共4个级别。

2.2.2.2 对每一等级的结构钢焊接材料，凡符合较高韧性级别要求者，可以认为该材料也符合较低级别的要求。

2.2.2.3 结构钢焊接材料的力学性能应符合表2.2.2.3的要求。


结构钢焊接材料的力学性能



表2.2.2.3


<table><tr><td colspan="3">焊接材料级别</td><td>1、2、3</td><td>1Y、2Y3Y、4Y①</td><td>2Y403Y404Y405Y40</td><td>3Y424Y425Y42</td><td>3Y464Y465Y46</td><td>3Y504Y505Y50</td><td>3Y554Y555Y55</td><td>3Y624Y625Y62</td><td>3Y694Y695Y69</td><td>3Y894Y895Y89</td><td>3Y964Y965Y96</td><td>1.5Ni</td><td>3.5Ni</td><td>5Ni</td><td>9Ni</td></tr><tr><td rowspan="5">熔敷金属试验</td><td colspan="2">屈服强度⑦ReH(N/mm2)</td><td>≥305</td><td>≥375</td><td>≥400</td><td>≥420</td><td>≥460</td><td>≥500</td><td>≥550</td><td>≥620</td><td>≥690</td><td>≥890</td><td>≥960</td><td colspan="2">≥375</td><td>≥400</td><td></td></tr><tr><td colspan="2">抗拉强度⑧Rm(N/mm2)</td><td>400-560</td><td>490-660</td><td>510-690</td><td>520-680</td><td>540-720</td><td>590-770</td><td>640-820</td><td>700-890</td><td>770-940</td><td>940-1100</td><td>980-1150</td><td>≥460</td><td>≥420</td><td>≥500</td><td>≥640</td></tr><tr><td colspan="2">伸长率A(%)</td><td colspan="3">≥22</td><td colspan="2">≥20</td><td colspan="3">≥18</td><td>≥17</td><td>≥14</td><td>≥13</td><td>≥22</td><td colspan="3">≥25</td></tr><tr><td rowspan="2">夏比V型缺口冲击试验</td><td>试验温度(℃)</td><td colspan="11">②</td><td>-80</td><td>-100</td><td>-120</td><td>-196</td></tr><tr><td>平均冲击功⑧(J)</td><td colspan="3">≥47③</td><td colspan="2">≥47</td><td>≥50</td><td>≥55</td><td>≥62</td><td>≥69</td><td>≥69</td><td>≥69</td><td colspan="3">≥34</td><td></td></tr><tr><td rowspan="4">对接焊试验</td><td colspan="2">接头抗拉强度(N/mm2)</td><td>≥400</td><td>≥490</td><td>≥510</td><td>≥520</td><td>≥540</td><td>≥590</td><td>≥640</td><td>≥700</td><td>≥770</td><td>940</td><td>980</td><td>≥490</td><td>≥450</td><td>≥540</td><td>≥640</td></tr><tr><td rowspan="2">夏比V型缺口冲击试验</td><td>试验温度(℃)</td><td colspan="11">②</td><td>-80</td><td>-100</td><td>-120</td><td colspan="1">-196</td></tr><tr><td>平均冲击功(J)</td><td colspan="3">≥47④</td><td colspan="2">≥47</td><td>≥50</td><td>≥55</td><td>≥62</td><td>≥69</td><td>≥69</td><td>≥69</td><td colspan="4">≥34</td></tr><tr><td colspan="2">弯曲试验</td><td colspan="15">试验后,试样表面上任何方向应不出现长度超过3mm的开口缺陷。⑤</td></tr></table>


当抗拉强度超过上限时，由CCS另行考虑。



注：对于 Y69、Y89 以及 Y96 级焊材, 年度检查需进行测氢试验。


2.2.2.4 对屈服强度大于或等于  $420 \mathrm{~N} / \mathrm{mm}^{2}$  的焊接材料，若弯曲试验不能符合表2.2.2.3要求，而在弯曲试样标距长度  $L_{0}$  内的伸长率符合熔敷金属试验的伸长率要求时，可认为试验合格。弯曲试样的标距  $L_{0}$  见图2.2.2.4所示。

![](images/ed7310360db3366bbf0ffdb2ea489d4214caa0cbdb04646914e941f19510ae71.jpg)



图2.2.2.4


# 第3节 电弧焊焊条

# 2.3.1 一般要求

2.3.1.1 凡符合本章第2节力学性能要求，并经测氢试验符合本节2.3.6.3要求的焊条，在其级别符号后加缀“H15”、“H10”或“H5”，以表示其为符合测氢要求的低氢焊条。不同级别焊条的扩散氢含量至少应符合表2.3.1.1的要求。


焊接材料的含氢量要求



表2.3.1.1


<table><tr><td>焊接材料等级</td><td>扩散氢含量</td></tr><tr><td>1、2、3、1Y、2Y、3Y</td><td>不作强制要求</td></tr><tr><td>4Y、2Y40、3Y40、4Y40</td><td>H15</td></tr><tr><td>3Y42、4Y42、5Y42、3Y46、4Y46、5Y46、3Y50、4Y50、5Y50</td><td>H10</td></tr><tr><td>3Y55、4Y55、5Y55、3Y62、4Y62、5Y62、3Y69、4Y69、5Y69</td><td>H5</td></tr><tr><td>3Y89、4Y89、5Y89、3Y96、4Y96、5Y96</td><td>H5</td></tr></table>

2.3.1.2 具有深熔特性的结构钢焊条，在其级别符号后加缀“DP”以示区别。仅1级焊条可认可为深熔焊条。

2.3.1.3 凡利用自动重力式工具或类似的焊接工具所进行焊接的焊条，应根据制造厂推荐的工具和方法，参照普通手工焊条的要求进行各项试验。

# 2.3.2 试验项目

2.3.2.1 所有焊条均应进行熔敷金属试验。

2.3.2.2 焊条应按制造厂推荐的该类焊条的使用位置，如平焊、横焊、立焊(垂直上行焊或垂直下行焊)及仰焊位置，进行各种位置的对接焊试验。

若焊条同时满足平焊和垂直上行焊要求，则可认为其已满足横焊要求。全位置焊条应进行平、立和仰3种位置的对接焊试验。

2.3.2.3 具有角焊性能的普通焊条除本节2.3.2.1和2.3.2.2要求外，还应加做平角焊位置的角接焊试验。对仅作角焊用的焊条除进行熔敷金属试验外，还应按焊条制造厂推荐的焊接位置(平、立和仰焊位置)进行角接焊试验。

2.3.2.4 对扩散氢有要求的焊条(如低氢或超低氢焊条等)，在满足相应级别的力学性能要求后，还应进行测氢试验。

2.3.2.5 兼作深熔焊条的1级普通焊条，在符合1级焊条要求后，还应增加平焊位置的深熔对接焊和深熔角接焊试验。仅作平焊对接和横焊角接认可的深熔焊条，除按本节2.3.3进行熔敷金属试验外，还应按2.3.7和2.3.8的规定进行深熔焊试验。

2.3.2.6 对仅用于自动重力式工具或类似焊接工具的焊条，应根据焊条制造厂推荐的方法，进行类似于普通手工焊条的熔敷金属试验、角焊缝试验以及对接焊试验(如适用时)。对兼用于普通手工焊和自动重力式工具或类似焊接工具的焊条，除按普通焊条试验外，还应使用制造厂推荐的重力式工具或类似焊接工具进行角接焊试验以及对接焊试验(如适用时)。

当利用自动重力式工具或类似焊接工具进行角接焊试验时，应使用制造厂生产的最长焊条和推荐的焊接工艺。生产厂对各种尺寸焊条推荐的电流范围应予以报告。

当认可的焊条同时适用于一般强度钢和高强度钢时，试件应采用高强度钢来制备。

# 2.3.3 熔敷金属试验

2.3.3.1 熔敷金属试验一般应焊制2个试件，1个以直径4mm的焊条焊制，另1个以制造厂生产的同型号焊条中最大直径的焊条焊制。若制造厂生产的该型号焊条只有一种规格，则仅需以该规格焊条焊制1个试件。

2.3.3.2 每一熔敷金属试验的试件应制备2块试板和1块垫板。试板的厚度为  $20\mathrm{mm}$ ，宽度不小于  $100\mathrm{mm}$ ，长度约  $300\mathrm{mm}$ ，开  $10^{\circ}$  的斜角。垫板的厚度为  $10\mathrm{mm}$ ，宽度为  $30\mathrm{mm}$ ，且与试板等长。

2.3.3.3 试件应按图2.3.3.3组装。按常规工艺以每层单道焊或多道焊的方法在平焊位置焊接。每一层焊道的焊接方向应在试件端部改变，每一焊道的厚度应为  $2\mathrm{mm} \sim 4\mathrm{mm}$ ，每焊完一道后，除去焊渣，将试板置于静止的空气中待焊缝冷却到  $250^{\circ}\mathrm{C}$  以下，但不必低于  $100^{\circ}\mathrm{C}$  （温度在焊缝中心线的上表面处测量），然后再焊下一焊道。

2.3.3.4 按图2.3.3.3所示，从试件上截取1个纵向拉伸试样和1组3个V型缺口冲击试样，进行拉伸和冲击试验。试验结果应符合本章第2节的有关规定。纵向拉伸试样的轴线应尽可能位于试件焊缝的中心线上，并在试件厚度的中间处。V型缺口冲击试样的轴线应位于试件厚度的中间，且与焊缝中心线垂直，V型缺口应位于焊缝中心线上，并与试板表面相垂直。

2.3.3.5 除本节2.3.3.4规定外，还应对每一试件进行熔敷金属化学成分分析。分析报告应提交CCS。报告中应包括所有重要的合金元素的含量，其结果应不超过标准规定或制造厂指定的极限值。

![](images/1ec4d8e45103d09bcdecb9339ece8324712c9efe3579176a3c7ac61caf7ca6b6.jpg)



图2.3.3.3


# 2.3.4 对接焊试验

2.3.4.1 每一焊接位置焊制1个对接焊试件，各焊接位置所用的焊条规定如下：

(1) 平焊: 第1道用直径  $4 \mathrm{~mm}$  的焊条, 其余各道(最后两层除外)用直径  $5 \mathrm{~mm}$  的焊条, 最后两层用制造厂申请认可的同型号焊条中最大直径的焊条;

(2) 横焊: 第1道用直径  $4 \mathrm{~mm}$  或  $5 \mathrm{~mm}$  的焊条, 其余各道均用直径  $5 \mathrm{~mm}$  的焊条;

(3) 立向上焊和仰焊: 第一道用直径  $3.2 \mathrm{~mm}$  的焊条, 其余各道用直径  $4 \mathrm{~mm}$  (如制造厂推荐时, 可用直径  $5 \mathrm{~mm}$ ) 的焊条;

(4) 立向下焊：采用制造厂推荐的焊条规格。

若同一型号焊条直径只有1种或2种规格，则以上各种焊接位置中，第1道用较小直径的焊条，其余各道用较大直径焊条。

2.3.4.2 若焊条仅用于平焊位置对接焊，则除本节2.3.4.1(1)规定焊制1个试件外，还应焊制1个平焊位置的对接焊试件。试件第1道用直径  $4\mathrm{mm}$  焊条，第2道用直径  $5\mathrm{mm}$  或  $6\mathrm{mm}$  的焊条，其余各道以制造厂申请认可同牌号焊条中最大直径的焊条焊制。

2.3.4.3 每一对接焊试件应制备2块试板，试板的厚度为  $15 \sim 20 \mathrm{~mm}$ ，宽度不小于  $100 \mathrm{~mm}$ ，长度应足够提供截取规定数量和尺寸的试样。试板边缘开  $30^{\circ}$  斜角。

2.3.4.4 试件按图2.3.4.4装配、焊制。焊接的道间温度应不高于  $250^{\circ}\mathrm{C}$ ，也不必低于  $100^{\circ}\mathrm{C}$ （温度在焊缝中心线的上表面处测量）。所有对接焊试件均应清根，然后用直径为  $4\mathrm{mm}$  的焊条按原焊接位置进行封底焊。

为使焊后试件平直，试件可在焊前预置反变形。

2.3.4.5 按图2.3.4.4所示截取1个横向拉伸试样，2个弯曲试样和1组3个冲击试样，进行拉伸、正反弯曲和冲击试验(试样轴线位于板厚中心)。试验结果应符合本章第2节的有关要求。

![](images/b932b21afd95ab9e3d2dac74d2fd4ca1d7836378c9a8886a95c3510d26acfb44.jpg)



图2.3.4.4


# 2.3.5 角接焊试验

2.3.5.1 每一焊接位置应焊制1个角接焊试件。试件的第1侧焊缝应以该型号焊条中直径最大的焊条焊接，另一侧应以同一型号中直径最小的焊条焊制。焊脚尺寸通常根据试验时所用焊条的直径和焊接电流确定。

2.3.5.2 每一角接焊试件应制备2块试板，试板的厚度为  $20\mathrm{mm}$ ，宽度为  $150\mathrm{mm}$ ，长度应能保证充分焊完直径最大焊条的全部长度。

2.3.5.3 按图2.3.5.3(1) 所示，截取3个长度为  $25\mathrm{mm}$  的断面宏观检查试样。检验焊缝的熔合情况，是否存在裂纹、过多的气孔和夹渣等缺陷。并将此3个断面宏观检查试样的端面磨光，按图2.3.5.3(2)所示进行硬度测试，测定焊接接头的硬度，硬度测试结果记入报告供参考。在余下的2个分段中，取1个分段将第1侧的角焊缝凿槽或刨尽，另1个分段将第2侧的角焊缝凿槽或刨尽，然后按本篇1.2.4.4进行角焊缝破断试验。其断面应显示出熔合良好，无裂纹和疏松等缺陷。

![](images/428969fdf50bcb906007fa3a3e217fd0f8cc36145d142e754b2234e8a0164f65.jpg)



图2.3.5.3(1)


![](images/70594b27dab351c714b3403e1091663aace8772865b072d2fd548f76e9d826f6.jpg)


![](images/4e69bb5e9fe90f49e6da46c877c9e59446efd4d534eff43de20748b47923f3d8.jpg)



图2.3.5.3(2)


# 2.3.6 测氢试验

2.3.6.1 扩散氢试验应使用ISO 3690规定的水银法或热导法。每组应制备4个焊接试件。对热导法，不同试验温度下扩散氢最短收集时间应符合表2.3.6.1的规定。对含氢量等级为H10和H15的焊接材料，也可使用2.3.6.2规定的甘油法。


热导法试验温度与扩散氢最短收集时间关系 表2.3.6.1


<table><tr><td colspan="2">测氢方法</td><td>试验温度 (℃)</td><td>扩散氢最短收集时间 (h)</td></tr><tr><td rowspan="2">热导法①</td><td rowspan="2">气相色谱法(集氢法)</td><td>45</td><td>72</td></tr><tr><td>150</td><td>6</td></tr></table>


注：① 热导法包括气相色谱法（集氢法）和载气热提取法。对于载气热提取法，若证明其试验程序能保证持续收


集和测定扩散氢直到所有扩散氢被测出，则可考虑使用。

# 2.3.6.2 甘油法测氢程序如下：

(1) 制备4块任何等级的船体结构用钢钢板作测氢试验的试板。试板厚度为  $12\mathrm{mm}$ ，宽度为  $25\mathrm{mm}$ ，长度为  $125\mathrm{mm}$ 。

(2) 焊前，试板应予以清洁并秤重，重量精确到  $0.1 \mathrm{~g}$  。

(3) 焊条应按制造厂推荐的焙烘方法进行焙烘，使焊条充分干燥。施焊的焊条直径为  $4\mathrm{mm}$ ，焊接电流约为150A，以短弧在试板宽度为  $25\mathrm{mm}$  的表面上堆焊一道长约  $100\mathrm{mm}$  的焊道(约用去  $150\mathrm{mm}$  焊条长度)。

(4) 每一试样焊完后应在30s内脱渣完毕，然后将试样浸入温度为  $20^{\circ} \mathrm{C}$  的清水中冷却，过30s后将试样清洗干净、擦干并放入一个适宜于用甘油置换法收集氢气的装置中。4个试样应(由一个操作人员)在30min内焊毕并置入收集氢气的装置中。

(5) 试样应在温度为  $45^{\circ} \mathrm{C}$  的甘油中浸放  $48 \mathrm{~h}$ , 然后取出, 再分别在酒精和水中清洗干净, 待干燥后秤重 (精确到  $0.1 \mathrm{~g}$ ), 以确定熔敷金属的重量。

应仔细测定被收集的氢气的体积，精度应达到  $0.05\mathrm{cm}^3$  ，然后将测得的体积换算成标准状态  $(0^{\circ}\mathrm{C}$  101.325kPa)下的体积。

2.3.6.3 测得的4个试样扩散氢含量单独值和平均值应予以报告。每100克熔敷金属的扩散氢平均含量应不超过表2.3.6.3的规定值：


扩散氢平均含量



表2.3.6.3


<table><tr><td>含氢量等级</td><td>扩散氢含量</td><td>测量方法</td></tr><tr><td rowspan="2">H15</td><td rowspan="2">15cm3①</td><td>水银法</td></tr><tr><td>热导法</td></tr><tr><td>H10</td><td>10cm3②</td><td>甘油法③</td></tr><tr><td rowspan="2">H5</td><td rowspan="2">5cm3</td><td>水银法</td></tr><tr><td>热导法</td></tr></table>


注：① 使用甘油法时为  $10\mathrm{cm}^3$



② 使用甘油法时为  $5\mathrm{cm}^3$



③ 甘油法不应用于含氢量等级为H5的焊接材料。


# 2.3.7 深熔对接焊试验

2.3.7.1 深熔对接焊的试件应制备2块试板。试板的厚度为焊条直径的2倍另加  $2\mathrm{mm}$ ，板宽不小于  $100\mathrm{mm}$ ，长度根据试样尺寸与数量而定。试板对接接头边缘不开坡口，但应加工成直角边。

2.3.7.2 试板应装配齐平，定位后装配间隙不大于  $0.25\mathrm{mm}$  。试件应采用制造厂生产的最大直径的焊条，并按制造厂推荐的电流与工艺方法在平焊位置进行双面单道对接焊(不清根)。

2.3.7.3 每一试件应按图2.3.7.3所示截取2个横向拉伸试样、2个弯曲试样和1组3个冲击试样(缺口位于焊缝中心)进行拉伸、弯曲和冲击试验(试样轴线位于板厚中心)。试验结果应符合本章第2节的有关要求。

2.3.7.4 在截取试样时应检查对接焊缝的焊透情况。试件两端的截弃段(约  $30\mathrm{mm}$  )应按本篇1.2.3.7规定加工成断面宏观检查试样，试样的断面应显示出焊缝完全熔合且全部焊透。

# 2.3.8 深熔角接焊试验

2.3.8.1 深熔角接焊的试件应制备2块试板。试板厚度约为  $12.5\mathrm{mm}$ ，宽度约为  $100\mathrm{mm}$ ，长度约为  $180\mathrm{mm}$ 。立板的接头边缘应机加工成直角边。

2.3.8.2 试件按“T”型装配，装配间隙应不大于  $0.25\mathrm{mm}$ ，如图2.3.8.2所示。试件的一侧用直径4mm的焊条，另一侧用制造厂生产的最大直径的焊条，按制造厂推荐的焊接电流，在试件的每一侧分别焊制一道长度不小于160mm的焊道。

![](images/86e3e29b4243e062933184209c986e41d1ded7cde95d92ad9c8df5d25e39e1b7.jpg)



图2.3.7.3


![](images/801573fb5ea4a51173eb8e8eb2359cfa6c24a019da464a543c1a6a81bf646e64.jpg)



图2.3.8.2


2.3.8.3 从试件两端各截下长约  $35\mathrm{mm}$  的一段作为宏观断面检查试样，以检查焊缝熔合情况。对采用直径为  $4\mathrm{mm}$  焊条焊接的一侧焊缝，其熔深应不小于  $4\mathrm{mm}$ ；对采用最大直径焊条焊接的另一侧焊缝，其熔深应记入报告。

# 2.3.9 年度检查

2.3.9.1 凡得到CCS认可的焊条，通常每年应由验船师到场进行年度检查和试验。

2.3.9.2 焊条的年度试验应包括下列内容：

(1) 普通焊条应按本节2.3.3的规定，焊制2个试件，进行熔敷金属的各项试验。若制造厂仅生产1种规格的焊条，则焊制1个试件即可；

(2) 凡认可作深熔焊的焊条，应按本节2.3.7的规定，焊制1个试件，进行深熔对接焊的各项试验；

(3) 凡认可兼作深熔焊的普通焊条，应按本条(1)和(2)的规定焊制试件，进行各项性能试验；

(4) 凡认可仅可用于重力焊的焊条, 至少应以焊条生产厂推荐的重力式工具或类似焊接工具焊制一个熔敷金属试件, 进行各项试验。如果该焊条同时也认可作普通焊条时, 应按本条(1)要求进行。

# 第4节 埋弧自动焊的焊丝一焊剂

# 2.4.1 一般要求

2.4.1.1 对用于双面单道焊工艺的焊丝-焊剂，在其级别符号后面加缀字母“T”。

2.4.1.2 对用于多道焊工艺的焊丝-焊剂，在其级别符号后面加缀字母“M”。

2.4.1.3 对兼用于多道焊和双面单道焊工艺的焊丝焊剂，在其级别符号后面加缀字母“TM”。

# 2.4.2 试验项目

2.4.2.1 对用于多道焊工艺的焊丝-焊剂应进行熔敷金属试验和对接焊试验。

2.4.2.2 对用于双面单道焊工艺的焊丝-焊剂应进行双面单道焊工艺对接焊试验。

2.4.2.3 对兼用于多道焊和双面单道焊工艺的焊丝-焊剂应对每一种工艺都进行试验。

2.4.2.4 对用于多丝埋弧焊的焊丝-焊剂，要单独进行认可试验。通常可按本节要求进行。

2.4.2.5 对用于屈服强度大于或等于  $420\mathrm{N} / \mathrm{mm}^2$  焊接结构用高强度钢的焊接材料，应按本章第3节2.3.6进行测氢试验。其结果应符合本章第3节表2.3.1.1的要求。

# 2.4.3 多道焊工艺熔敷金属试验

2.4.3.1 多道焊工艺熔敷金属试验的试件应制备2块试板和1块垫板。试板的厚度为  $20\mathrm{mm}$ ，宽度约  $200\mathrm{mm}$ ，长度应足够提供截取规定数量和尺寸的试样。试板接头边缘开  $10^{\circ}$  的斜角。垫板的厚度为  $12\mathrm{mm}$ ，宽度为  $50\mathrm{mm}$ ，与试板等长。

2.4.3.2 试件应按图2.4.3.2所示装配，并用申请认可的最大直径的焊丝在平焊位置进行焊接。每一焊道的焊接方向应从试板的一端开始改变方向。每焊一道后，除去焊剂和熔渣，并将试板放置在静止空气中使焊缝冷却到  $250^{\circ}\mathrm{C}$  以下，但不必低于  $100^{\circ}\mathrm{C}$  (温度在焊缝中心处的表面上测量)，再焊下一道。每一焊道的厚度应不小于焊丝直径，且至少为  $4\mathrm{mm}$  。

2.4.3.3 按图2.4.3.2所示，从试件上截取2个纵向拉伸试样(当同时认可为双面单道焊工艺的焊丝-焊剂时，仅需1个纵向拉伸试样)和1组3个V型冲击试样，进行拉伸和冲击试验。试验结果应符合本章第2节的有关要求。试样的截取位置与本章2.3.3.4的规定相同。每一试件的焊缝熔敷金属的化学成分报告(包括所有重要合金元素的成分)应提交CCS审查，其结果应不超过标准规定或制造厂指定的极限值。

![](images/339d64455ae8c8d933ee117020fa9a6e503f2a4ab83280fe543f85acfa1d698c.jpg)



图2.4.3.2


![](images/8d6b891656abc5938fa953fab3f04eac0868cef13c7522d86d6092fe3c753e31.jpg)
