Repository: baxink/GitHub-Marine

# Knowledge Base

This directory stores reference materials, documentation, validated conclusions, and other citable knowledge resources.

## Structure

You can organize this however you prefer. Some suggested categories:

### `references/`
- Research papers and articles
- Technical documentation
- Standards and specifications

### `docs/`
- Process documentation
- How-to guides
- Organizational knowledge

## Usage

Organize files in whatever way makes sense for your work. The AI assistant will adapt to your organization style.

Validated conclusions from `research_研究/` should be migrated here with source traceability and a verification state when they become reusable.

File: knowledge/ccs-rules/CCS 材料与焊接规范 2025.md (part 10 of 13)
# 中国船级社
图2.4.4.3


# 2.4.4 多道焊工艺对接焊试验

2.4.4.1 多道焊工艺对接焊试验的试件应制备2块试板。试板厚度取  $20\sim 25\mathrm{mm}$ ，宽度不小于  $150\mathrm{mm}$ ，长度不小于  $400\mathrm{mm}$  。试板接头边缘开  $30^{\circ}$  的斜角，钝边为  $4\mathrm{mm}$  。

2.4.4.2 试件以多道焊工艺在平焊位置上进行焊接。焊接条件同本节2.4.3.2。一面焊完后，应对焊缝清根，直至显露无缺陷金属后，再在平焊位置进行封底焊。

2.4.4.3 应按图2.4.4.3所示，从试件上截取2个横向拉伸试样、4个弯曲试样和1组3个V型缺口位于焊缝中心的冲击试样(试样轴线位于板厚中心)，分别进行拉伸、正反弯曲和冲击试验。试验结果应符合本章第2节的有关要求。

# 2.4.5 双面单道焊工艺对接焊试验

2.4.5.1 双面单道焊工艺对接焊应根据认可焊丝-焊剂的不同级别用相应强度的试板制备两副不同厚度的试板。试板的厚度见表2.4.5.1。每块试板的宽度应不小于  $150\mathrm{mm}$ ，长度应足够提供截取规定数量和尺寸的试样。


不同焊接材料等级对双面单道焊对接试板厚度的要求



表2.4.5.1


<table><tr><td>焊接材料等级</td><td>较薄试板厚度(mm)</td><td>较厚试板厚度(mm)</td></tr><tr><td>1,1Y</td><td>12~15</td><td>20~25</td></tr><tr><td>2,2Y,3,3Y,4Y,2Y40,3Y40,4Y40,5Y40</td><td>20~25①</td><td>30~35①</td></tr></table>

注：① 经CCS同意，可对认可的范围(最大适用板厚)进行限制。这种情况下不论焊接材料等级均用12~15mm和20~25mm两副试件进行焊接。此情况仅适用于25mm及以下板厚。

2.4.5.2 制作不同厚度试件可采用的最大焊丝直径和试件坡口形式应符合表2.4.5.2的规定。坡口尺寸允许存在较小的偏差。


双面单道焊对接试板的板厚与坡口型式



表2.4.5.2


<table><tr><td>板厚(mm)</td><td>12~15</td><td>20~25</td><td>30~35</td></tr><tr><td>焊丝最大直径(mm)</td><td>5</td><td>6</td><td>7</td></tr><tr><td>试板坡口型式与尺寸(mm)</td><td>&lt;0.7</td><td>60°82&#x27;9.12&lt;0.7</td><td>70°6.1470°</td></tr></table>

2.4.5.3 每个试件的两面各焊一条焊道。第一面焊完后，除去焊剂和熔渣，并将试件置于静止空气中冷却，待焊缝冷却到  $100^{\circ} \mathrm{C}$  以下(温度在焊缝表面中心处测量)再焊第二面焊道。

2.4.5.4 按图2.4.5.4(1)所示，从每个试件上截取2个横向拉伸试样、2个弯曲试样和1组3个V型冲击试样，并在较厚的试件中截取1个纵向拉伸试样。冲击试样的截取位置见图2.4.5.4(2)所示。对上述试样分别进行拉伸、弯曲和冲击试验。试验结果应符合本章第2节的有关要求。同时应将试件两截弃段的断面磨光腐蚀进行宏观检查。

2.4.5.5 若焊接材料仅适用于双面单道焊工艺时，除本节2.4.5.4所规定的试样外，还应在较厚的试件中截取熔敷金属化学成分分析试样，进行化学成分分析。化学成分分析报告中应包括所有重要合金元素的成分，其结果应不超过标准规定或制造厂指定的极限值。

# 2.4.6 年度检查

2.4.6.1 凡得到CCS认可的焊丝一焊剂，通常每年应由验船师到场进行年度检查和试验。

2.4.6.2 焊丝一焊剂的年度试验应包括下列内容：

(1) 对多道焊的焊丝-焊剂，应焊制熔敷金属试件1个；

(2) 对双面单道焊的焊丝-焊剂，应焊制对接焊试件1个，试件板厚至少为  $20\mathrm{mm}$  。

2.4.6.3 熔敷金属试件应按本节2.4.3的规定制备和试验，但只需1个纵向拉伸试样和1组3个V型缺口冲击试样。

2.4.6.4 对接焊试验应按本节2.4.5的规定焊制1个试件(厚度不小于  $20 \mathrm{~mm}$  )，从试件上仅截取1个横向拉伸试样、2个弯曲试样和1组3个V型缺口冲击试样进行试验。如该焊丝- 焊剂仅作双面单道焊认可时，则应增加1个纵向拉伸试样。

2.4.6.5 若焊丝一焊剂既适用于一般强度钢又适用于高强度钢时，则本节2.4.6.2(2)中所述的对接焊试件应采用高强度钢焊制。

![](images/dd5530862c990469fb576ff7371fb0358319782f7bdafbc90789c2f795bce467.jpg)



图2.4.5.4(1)



注：① 其中氩气含量的95%可由氦气所代替。


![](images/ee7b8b9af08e6ee10ebfb1a6c3df9a188aef8ab2ff101feeaa7b33ba493f3a8f.jpg)



图2.4.5.4(2)


# 第5节 手工、半自动及自动焊的焊丝与焊丝一气体

# 2.5.1 一般要求

2.5.1.1 手工、半自动及自动焊的各种焊丝(包括气保护焊丝和自保护焊丝)与焊丝-气体配合可按工艺适用性作如下划分：

(1) 对用于多道半自动焊的焊丝与焊丝-气体配合，应在其级别符号后面加缀字母“S”；

(2) 对用于多道自动焊的焊丝与焊丝-气体配合，应在其级别符号后面加缀字母“M”；

(3) 对用于双面单道自动焊的焊丝与焊丝-气体配合，应在其级别符号后面加缀字母“T”；

(4) 对兼用于双面单道和多道焊的焊丝与焊丝-气体配合，应在其级别符号后面加缀字母“TM”；

(5) 对兼用于半自动焊和自动焊的焊丝与焊丝-气体配合，应在其级别符号后面加缀字母“SM”。

2.5.1.2 药芯焊丝应按本章第3节2.3.6进行熔敷金属的测氢试验，其结果应符合本章表2.3.6.3的要求。符合低氢要求的焊接材料可在其等级符号后再加缀相应的低氢等级符号。各级焊接材料的低氢要求可参见本章表2.3.1.1。

2.5.1.3 认可试验所采用的保护气体的组分应在试验报告中列出。保护气体的分组及组分限值见表2.5.1.3。一种焊丝与不同组别的保护气体配合使用时，应各自分别进行认可试验。


保护气体种类及混合物分组的组分限值



表2.5.1.3


<table><tr><td rowspan="2">组别</td><td colspan="4">气体组分(体积含量%)</td></tr><tr><td>氩气(Ar)</td><td>二氧化碳(CO2)</td><td>氧气(O2)</td><td>氢气(H2)</td></tr><tr><td>I1</td><td>100</td><td>-</td><td>-</td><td>-</td></tr><tr><td>M11</td><td>余量①②</td><td>0&lt;CO2≤5</td><td>-</td><td>0&lt;H2≤5</td></tr><tr><td>M12</td><td>余量①②</td><td>0&lt;CO2≤5</td><td>-</td><td>-</td></tr><tr><td>M13</td><td>余量①②</td><td>-</td><td>0&lt;O2≤3</td><td>-</td></tr><tr><td>M14</td><td>余量①②</td><td>0&lt;CO2≤5</td><td>0&lt;O2≤3</td><td>-</td></tr><tr><td>M21</td><td>余量①②</td><td>5&lt;CO2≤25</td><td>-</td><td>-</td></tr><tr><td>M22</td><td>余量①②</td><td>-</td><td>3&lt;O2≤10</td><td>-</td></tr><tr><td>M23</td><td>余量①②</td><td>5&lt;CO2≤25</td><td>0&lt;O2≤8</td><td>-</td></tr><tr><td>M31</td><td>余量①②</td><td>25&lt;CO2≤50</td><td>-</td><td>-</td></tr><tr><td>M32</td><td>余量①②</td><td>-</td><td>10&lt;O2≤15</td><td>-</td></tr><tr><td>M33</td><td>余量①②</td><td>5&lt;CO2≤50</td><td>8&lt;O2≤15</td><td>-</td></tr><tr><td>C1</td><td>-</td><td>100</td><td>-</td><td>-</td></tr><tr><td>C2</td><td>-</td><td>余量</td><td>0&lt;O2≤30</td><td>-</td></tr></table>


(2) 使用氦气时, 其含量应大于或等于氩气的含量。


2.5.1.4 对多丝自动焊所用的焊丝与焊丝-气体配合可参照本节有关规定进行认可试验。

2.5.1.5 对手工钨极惰性气体保护焊（TIG）所用的焊丝与焊丝-气体配合按照本节多道半自动焊的规定进行认可试验。

# 2.5.2 焊丝与焊丝一气体配合的试验项目

2.5.2.1 对用于多道半自动焊的焊丝与焊丝-气体配合应进行熔敷金属试验、多道半自动对接焊试验和角接焊试验。

2.5.2.2 对用于多道自动焊的焊丝与焊丝-气体配合应进行自动焊熔敷金属试验和多道自动对接焊试验。

2.5.2.3 对用于双面单道自动焊的焊丝与焊丝-气体配合应进行双面单道自动对接焊试验。

2.5.2.4 对兼用于多道半自动和多道自动焊的焊丝与焊丝-气体配合，若两者具有相同焊接电流和热输入条件，可按2.5.2.1要求进行试验，不必增加多道自动焊试验项目。

# 2.5.3 多道半自动焊熔敷金属试验

2.5.3.1 除按本节2.5.3.2的要求焊制2个试件外，多道半自动焊熔敷金属试验应按本章2.3.3的规定进行。

2.5.3.2 1个熔敷金属试件应采用制造厂生产的直径最小的焊丝焊制。另1个试件应采用制造厂生产的直径最大的焊丝焊制。若制造厂只生产1种直径的焊丝，则只需要用该直径焊丝焊制一个试件。焊接时每层焊道的厚度应在  $2\sim 6\mathrm{mm}$  之间。

# 2.5.4 多道半自动焊对接焊试验

2.5.4.1 认可为多道半自动焊的焊丝与焊丝-气体配合应根据制造厂推荐的各种位置(平、横、立、仰焊)各焊1个对接焊试件。除按本节2.5.4.2的要求进行试件焊接外，多道半自动对接焊试验应按本章2.3.4的规定进行。

2.5.4.2 平焊位置试件第1条焊道应采用制造厂所生产的最小直径的焊丝焊制；其余各条焊道应采用制造厂生产的最大直径的焊丝进行焊接。若仅认可用于平焊位置，则应采用不同于上述直径的焊丝增焊1个对接焊试件。

其他位置所用的焊丝的直径为：第1条焊道用制造厂所生产的最小直径的焊丝，其余各条焊道用该厂对该位置所推荐的直径最大的焊丝。

# 2.5.5 多道半自动角接焊试验

2.5.5.1 多道半自动焊的角接焊试验应在平角焊位置进行。除试板长度不小于  $300\mathrm{mm}$ ，且两侧焊缝应分别以制造厂申请认可的最小和最大直径焊丝焊制以外，多道半自动角接焊试验应按本章2.3.5的规定进行。

# 2.5.6 多道自动焊熔敷金属试验和对接焊试验

2.5.6.1 除试件的每层焊道厚度应不小于  $3\mathrm{mm}$  外，多道自动焊熔敷金属试验应按本章2.4.3的规定进行。多道自动焊对接焊试验应按本章2.4.4的规定进行。

# 2.5.7 双面单道自动焊对接焊试验

2.5.7.1 双面单道自动焊对接焊试验除按本节2.5.7.2~2.5.7.4的规定焊制2个试件外，应符合本章2.4.5的规定。

2.5.7.2 一般试板厚度分别为  $12\sim 15\mathrm{mm}$  和  $20\sim 25\mathrm{mm}$  各1副(每副2块试板)。若焊接材料适用于厚度大于  $25\mathrm{mm}$  的材料时，则试板厚度应是  $20\mathrm{mm}$  和焊接材料所适用的最大厚度的试板各1副。

2.5.7.3 试件坡口应按图2.5.7.3的要求制备。若制造厂有要求，可允许有少量变动。如试件板厚大于  $25\mathrm{mm}$ ，应将坡口尺寸记入试验报告。

2.5.7.4 焊丝直径可采用制造厂推荐的直径，并记入报告。

![](images/a2dd9002bc15502268a616aa81061a0f7b5c7f1fdfcd4d77d420001241864b41.jpg)



图2.5.7.3


# 2.5.8 年度检查

2.5.8.1 凡得到CCS认可的半自动或自动焊的焊丝与焊丝-气体配合，通常每年应由验船师到场进行年度检查和试验。

2.5.8.2 焊丝与焊丝-气体配合的年度试验应包括下列内容：

(1) 对认可为多道半自动焊或作为多道半自动焊和多道自动焊兼用的焊丝与焊丝-气体配合，应使用认可范围内直径焊丝按本章2.5.3规定焊制多道半自动焊熔敷金属试件1个，并进行熔敷金属的各项试验；

(2) 对仅认可为多道自动焊的焊丝与焊丝-气体配合，应按本节2.5.6的规定焊制多道自动焊熔敷金属试件1个，并进行熔敷金属的各项试验。但纵向拉伸试样可仅取1个；

(3) 对认可为双面单道自动焊的焊丝与焊丝-气体配合，应按本节2.5.7的要求焊制试板厚度为  $20 \sim 25 \mathrm{~mm}$  的试件1个，进行对接焊的各项试验，但横向拉伸试样可仅取1个。

# 第6节 电渣焊或气电立焊的焊接材料

# 2.6.1 一般要求

2.6.1.1 除本节另有规定外，本章第4节中对双面单道焊的要求也适用于带熔嘴或不带熔嘴的电渣焊或气电立焊用焊接材料。

2.6.1.2 1Y、2Y、3Y、4Y、2Y40、3Y40、4Y40和5Y40级的电渣焊或气电立焊用焊接材料可以仅对特定的高强度钢作认可。考虑到所含细化晶粒元素的影响，若要求对焊接材料作一般性认可时，则应使用铌处理钢进行认可试验。

2.6.1.3 因为技术上的原因，本节这类特殊的高韧性焊接材料不一定能完全适用于低韧性钢材的焊接。若需要同时对一般强度钢和高强度钢作认可时，一般应用高强度钢制作2个试件进行试验。当CCS认为必要时，可要求用一般强度钢另外制作2个试件进行试验。

# 2.6.2 对接焊试验

2.6.2.1 对接焊试验应焊制2个试件，1个试件的试板厚度为  $20\sim 25\mathrm{mm}$ ，另1个试件的试板厚度为  $35\sim 40\mathrm{mm}$ ，每块试板的宽度应不小于  $250\mathrm{mm}$ ，长度应足够提供截取本节2.6.2.3所规定数量和尺寸的试样。

2.6.2.2 试件应按制造厂推荐的焊接条件和坡口形式制备，并记入报告。试板的化学成分（包括细化晶粒元素的含量）也应报告。

2.6.2.3 按图2.6.2.3(1)所示，从每个试件上截取2个纵向拉伸试样、2个横向拉伸试样、2个弯曲试样、2个宏观断面检查试样和2组(每组3个)V型缺口冲击试样。分别进行拉伸、弯曲、冲击等试验。试验结果应符合本章第2节的有关规定。2组V型缺口冲击试样的取样位置应按图2.6.2.3(2)所示。

![](images/06bbbf1becaba4ddd447d0bea6b133a7827ec09b203c27c1afb37f70d2556156.jpg)



图2.6.2.3(1)


![](images/b4fe30aedb4a7dd4c7a02ef9599e7f7b8e241d94501a3642d2efda9286b47f70.jpg)



a) 缺口在焊缝中心线上


![](images/58dea4813017145fdf47018160aba4658d65cd31e6acf583dab8f7439b2a4220.jpg)



b) 缺口在熔合线以内  $2 \mathrm{~mm}$



图2.6.2.3(2)


# 2.6.3 年度检查

2.6.3.1 凡得到CCS认可的电渣焊或气电立焊的焊接材料，通常每年应由验船师到场进行年度检查和检验。

2.6.3.2 电渣焊或气电立焊焊接材料的年度试验，至少应按本节2.6.2的规定焊制1个试板厚度为  $20\sim 25\mathrm{mm}$  的对接焊试件。在该试件上截取1个纵向拉伸试样、1个横向拉伸试样、2个弯曲试样、2组冲击试样(V型缺口分别位于焊缝中心和距熔合线  $2\mathrm{mm}$  的焊缝金属上)和1个宏观试样，分别进行拉伸、弯曲、

冲击试验和宏观检验。

# 第7节 单面焊接双面成型的焊接材料

# 2.7.1 一般要求

2.7.1.1 采用临时衬垫材料的单面焊接双面成型的自动焊焊丝-焊剂(或焊丝-气体)配合的认可，一般可按本章第4节和第5节的规定及本节的要求进行试验。

2.7.1.2 采用临时衬垫材料的单面焊接双面成型的手工焊条或半自动焊焊丝-焊剂的认可，CCS将另行考虑。

# 2.7.2 单面焊接双面成型焊接材料的对接焊试验

2.7.2.1 单面焊接双面成型焊接材料的对接焊试验应焊制2个试件：1个试件的试板厚度为  $20\sim 25\mathrm{mm}$  另1个试件的试板厚度为  $30\sim 35\mathrm{mm}$  。试板宽度不小于  $150\mathrm{mm}$  ，长度应足够截取规定数量和尺寸的试样。

2.7.2.2 从每个试件中截取2个纵向拉伸试样、2个横向拉伸试样、2个弯曲试样、1个断面宏观检查试样和本节2.7.2.3规定的V型缺口冲击试样，分别进行拉伸、弯曲和冲击等试验。试验结果应符合本章第2节的有关要求。

2.7.2.3 按图2.7.2.3所示，从试板厚度为  $20\sim 25\mathrm{mm}$  的试件中截取2组(每组3个)V型缺口冲击试样；从试板厚度为  $30\sim 35\mathrm{mm}$  的试件中取出3组(每组3个)V型缺口冲击试样。

![](images/9d262ebafbaa64ab91a48421e06a06b320b871a12b7b5b698a6355ee36481d0e.jpg)



图2.7.2.3


# 2.7.3 年度检查

2.7.3.1 凡得到CCS认可的单面焊接双面成型的焊接材料，通常每年应由验船师到场进行年度检查和试验。

2.7.3.2 单面焊接双面成型焊接材料的年度试验，应按本节2.7.2的规定焊制1个试板厚度为  $20\sim 25\mathrm{mm}$  的对接焊试件。在试件上截取1个纵向拉伸试样、1个横向拉伸试样、2个弯曲试样和1组3个取自焊缝根部的V型缺口冲击试样(如图2.7.2.3所示)，分别进行拉伸、弯曲和冲击试验。

# 第8节 不锈钢焊接材料

# 2.8.1 适用范围

2.8.1.1 本节规定适用于本规范第1篇第3章第8节和第4章第6节所规定的奥氏体不锈钢和奥氏体-铁素体双相不锈钢(以下除专门指明外，两者均简称“不锈钢”）用焊接材料。

# 2.8.2 一般要求

2.8.2.1 不锈钢焊接材料根据其适用的不锈钢母材进行分级。具体分级符号如下：304、304L、304LN、316、316L、316LN、317、317L、317LN、309、309L、347、2205、2550、2750。

2.8.2.2 适应不同焊接工艺的不锈钢焊接材料应分别按本章2.4.1或2.5.1在等级符号后加上表示其工艺适用性的后缀。

2.8.2.3 除本节另有规定外，不锈钢焊接材料的认可试验应根据焊接材料的类型，按本章第3、4、5节适用要求进行。

# 2.8.3 熔敷金属试验

2.8.3.1 不锈钢熔敷金属试验试件用的试板可采用与焊接材料相适应的不锈钢；也可采用普通强度碳钢或碳锰钢，但应以低热输入的方法在坡口表面用待试验的焊接材料堆焊二层隔离层。隔离层的厚度在加工后应不少于  $3\mathrm{mm}$  。

2.8.3.2 不锈钢熔敷金属均应进行化学成分分析、力学性能试验和金相检查。

2.8.3.3 熔敷金属的化学成分，包括所有重要元素，应予报告。分析结果应符合公认的标准或制造商的规定。

2.8.3.4 熔敷金属的力学性能应符合表2.8.3.4所列的相应要求。

2.8.3.5 熔敷金属的金相检查试样应在熔敷金属中心取样，以金相法或磁性法测定熔敷金属的铁素体含量。对于奥氏体不锈钢焊接材料，铁素体含量应符合制造厂的规定；对奥氏体-铁素体双相不锈钢焊接材料，铁素体含量应在  $35\% \sim 65\%$  范围内。


不锈钢焊接材料熔敷金属的力学性能



表2.8.3.4


<table><tr><td rowspan="2" colspan="2">焊接材料级别</td><td colspan="3">奥氏体不锈钢</td><td colspan="3">奥氏体-铁素体双相不锈钢</td></tr><tr><td>304L316L317L309L</td><td>304LN316LN317LN347</td><td>304316317309</td><td>2205</td><td>2550</td><td>2750</td></tr><tr><td rowspan="2">规定非比例延伸强度(N/mm2)</td><td>Rp0.2</td><td>≥270</td><td>≥290</td><td>≥290</td><td>≥450</td><td>≥550</td><td>≥550</td></tr><tr><td>Rp1.0①</td><td>≥310</td><td>≥330</td><td>≥330</td><td>≥490</td><td>≥590</td><td>≥590</td></tr><tr><td colspan="2">抗拉强度Rm(N/mm2)</td><td>≥500</td><td>≥550</td><td>≥550</td><td>≥620</td><td>≥690</td><td>≥790</td></tr><tr><td colspan="2">伸长率A5(%)</td><td>≥25</td><td>≥22</td><td>≥25</td><td>≥25</td><td>≥15</td><td>≥15</td></tr><tr><td rowspan="2">夏比V型缺口冲击试验</td><td>试验温度(℃)</td><td colspan="3">-20/-196²</td><td colspan="3">-20</td></tr><tr><td>平均冲击功(J)</td><td colspan="6">≥29</td></tr></table>


注：① 表中规定非比例延伸强度  $R_{p1.0}$  值，除另有协议外，一般不作验收依据；



② 奥氏体不锈钢应在  $-20^{\circ} \mathrm{C}$  条件下进行冲击试验；当奥氏体不锈钢用于深冷条件时，应在  $-196^{\circ} \mathrm{C}$  条件下进行冲击试验。当协议有要求时，也可按协议的规定进行冲击试验。


# 2.8.4 对接焊试验

2.8.4.1 不锈钢对接焊试验用的试板应为与焊接材料相适应的不锈钢。

2.8.4.2 对接接头应进行力学性能试验和晶间腐蚀试验。

2.8.4.3 对接接头的力学性能应符合本节表2.8.4.3的相应规定。

2.8.4.4 不锈钢对接接头应参照本规范第1篇第2章第7节取样进行焊接接头的晶间腐蚀试验。

2.8.4.5 对双相不锈钢，除上述要求外，还应参照本规范第1篇第2章第9节取样进行焊接接头的点蚀试验。


不锈钢焊接材料对接接头的力学性能



表2.8.4.3


<table><tr><td rowspan="2" colspan="2">焊接材料级别</td><td colspan="3">奥氏体不锈钢</td><td colspan="3">奥氏体-铁素体双相不锈钢</td></tr><tr><td>304L316L317L309L</td><td>304LN316LN317LN347</td><td>304316317309</td><td>2205</td><td>2550</td><td>2750</td></tr><tr><td colspan="2">接头抗拉强度Rm(N/mm2)</td><td>≥480</td><td>≥550</td><td>≥520</td><td>≥620</td><td>≥690</td><td>≥790</td></tr><tr><td rowspan="2">夏比V型缺口冲击试验</td><td>试验温度(℃)</td><td colspan="3">-20/-196①</td><td colspan="3">-20</td></tr><tr><td>平均冲击功(J)</td><td colspan="6">≥27</td></tr><tr><td rowspan="3">弯曲试验</td><td>弯心直径</td><td colspan="4">3t</td><td colspan="2">6t</td></tr><tr><td>弯曲角度</td><td colspan="6">120°</td></tr><tr><td>要求</td><td colspan="6">试样弯曲后。表面上出现的开口缺陷长度应不大于3mm。</td></tr></table>


注：① 奥氏体不锈钢应在-20℃条件下进行冲击试验；当奥氏体不锈钢用于深冷条件时，应在-196℃条件下进行冲击试验。当协议有要求时，也可按协议的规定进行冲击试验。


# 2.8.5 年度检查

2.8.5.1 不锈钢焊接材料的年度试验应按焊接材料的形式，根据本章2.3.9、2.4.6或2.5.8的规定进行。

2.8.5.2 所有试验结果应符合2.8.3和2.8.4的相应要求。

# 第9节 铝合金焊接材料

# 2.9.1 适用范围

2.9.1.1 本节规定适用于本规范第1篇第8章所规定的船体建造和海上设施用铝合金的焊接材料。

2.9.1.2 除本节另有规定外，铝合金焊接材料应根据焊接材料的类型按本章第1节和第5节的认可程序和试验方法进行认可和试验。

# 2.9.2 一般要求

2.9.2.1 铝合金焊接材料根据对应的母材种类和强度级别分为A、B、C、D4个等级。

2.9.2.2 适用于MIG、TIG和/或等离子焊的焊丝及焊丝-气体，在其级别符号前面加缀字母“W”，如“WC”。

2.9.2.3 适用于TIG和/或等离子焊的直条填充焊丝-气体组合,在其级别符号前面加缀字母“R”,如“RB”。

2.9.2.4 铝合金焊丝或直条填充焊丝应与按表2.9.2.4规定的保护气，或带“S”符号的“特定”纯的或混合的保护气一并进行认可。保护气体的组分应予以报告。经同意，经认可的焊丝或填充焊丝与某一保护气体组合一般可覆盖该焊丝或填充焊丝与表2.9.2.4中同组其他保护气体的组合。

2.9.2.5 焊接材料对较高强度铝镁合金母材的认可，也可覆盖较低强度等级的铝镁合金及其与铝镁硅合金的组合。


使用的保护气体和混合物的组分限值



表2.9.2.4


<table><tr><td>保护气体组别</td><td colspan="2">气体组分(体积百分比)</td></tr><tr><td></td><td>氩</td><td>氦</td></tr><tr><td>I-1</td><td>100</td><td>-</td></tr><tr><td>I-2</td><td>-</td><td>100</td></tr><tr><td>I-3</td><td>余量</td><td>0&lt;He≤33</td></tr><tr><td>I-4</td><td>余量</td><td>33&lt;He≤66</td></tr><tr><td>I-5</td><td>余量</td><td>66&lt;He≤95</td></tr><tr><td>S</td><td colspan="2">其他成分的气体(混合气体)作为特殊气体考虑,并应单独试验。</td></tr></table>

# 2.9.3 试验要求

2.9.3.1 铝合金焊接材料认可一般应进行熔敷金属试验和对接焊试验。

2.9.3.2 熔敷金属试件可按图2.9.3.2所示制备1个试件。所用的母材在化学成分上应与焊缝金属相适应。试件尺寸根据焊接材料的种类(和焊接方法)而定，并应保证能提供足够的纯焊缝熔敷金属供化学分析。

![](images/e3c99887194f870590fe8cc79f2d72c70984730317c71cf3b39239b17c086ef6.jpg)



图2.9.3.2 熔敷金属试件


2.9.3.3 应提交熔敷金属化学成分分析报告，报告中应包括所有重要元素的含量。试验结果应不超过制造厂所规定的值。

![](images/8a4841ba1ad354a2cbdcab33d510c159b0e266958ed45b535ce56c52bba18287.jpg)



T——横向拉伸试样 Bc——正弯试样  $\mathbf{B}_{\mathbb{R}}$  ——反弯试样 M——宏观断面试样  $t = 10\sim 12\mathrm{mm}$  ，或  $20\sim 25\mathrm{mm}$



注：1.坡口应为  $70^{\circ}$  的单V型或X型坡口；2.单V型试件允许背面封底焊；3.X型坡口时，双面均应以相同位置进行焊接。



图2.9.3.4 对接焊试件和试样位置


2.9.3.4 对接焊试验应根据焊接材料制造厂推荐的各种位置(平、横、立向上和仰)，按图2.9.3.4所示，每个位置制备1个板厚为  $10\sim 12\mathrm{mm}$  的试件。经同意，平焊和立向上焊试验满足要求可免除横焊试验。此外还应参照图2.9.3.4制备1个板厚为  $20\sim 25\mathrm{mm}$  的仅用于平位置对接焊的试件（坡口为  $70^{\circ}$  的单V型坡口）。

2.9.3.5 试件焊接可按本章2.5.4或2.5.6的要求进行。焊后自然冷却至室温。试件或试样均不能进行任何热处理。D级焊接材料的试件允许焊后搁置不少于72小时进行自然时效，而后取样进行试验。

2.9.3.6 按图 2.9.3.4 所示，每个试件应截取 2 个横向拉伸试样、4 个弯曲试样(正、反弯各 2 个)和 1 个宏观断面试样分别进行试验。

2.9.3.7 拉伸试验和弯曲试验结果应符合表2.9.3.7的有关规定。拉伸试样的断裂位置应予以记录。宏观断面检查应无可见的裂纹、未焊透、气孔和夹杂等缺陷。


铝合金焊接材料的力学性能



表 2.9.3.7


<table><tr><td colspan="2">焊接材料等级</td><td colspan="2">A</td><td>B</td><td colspan="4">C</td><td>D</td></tr><tr><td colspan="2">试验用母材牌号</td><td>5754</td><td>5454</td><td>5086</td><td>5083</td><td>53835456</td><td>5A01</td><td>5059</td><td>6061、6005A、6082</td></tr><tr><td>拉力试验</td><td>抗拉强度 N/mm2</td><td>190</td><td>215</td><td>240</td><td>275</td><td>290</td><td>325</td><td>330</td><td>170</td></tr><tr><td rowspan="3">弯曲试验</td><td>弯心直径</td><td>3t</td><td>4t</td><td colspan="6">6t</td></tr><tr><td>最小弯曲角度</td><td colspan="8">180°</td></tr><tr><td>试验要求</td><td colspan="8">试验后,试样表面上出现的开口缺陷长度应不大于3mm。角部开裂可以在评定时不计,除非证明该裂纹是由未熔合等缺陷所导致的。</td></tr></table>

# 2.9.4 年度检查

2.9.4.1 铝合金焊接材料的年度检查应根据焊接材料的形式焊制一个熔敷金属试件和一个平位置对接焊试件，进行熔敷金属的化学成分分析和对接接头的力学性能试验。

2.9.4.2 所有试验结果应符合2.9.3.3和表2.9.3.7的相应要求。

# 第3章 焊接工艺认可

# 第1节 一般规定

# 3.1.1 适用范围

3.1.1.1 本章适用于船舶、海上设施和船用产品的制造厂常用可焊接钢材和铝合金材料的焊接结构生产前的焊接工艺认可。本章所述的双相不锈钢包含节镍型双相不锈钢。

3.1.1.2 本章关于铝合金焊接工艺认可的要求仅适用于铝合金熔化极惰性气体保护焊(MIG)、钨极惰性气体保护焊(TIG)和等离子焊等焊接方法。

3.1.1.3 本章未作规定的其他材料的焊接工艺，应由工厂提供相关的资料，经CCS评定(必要时进行认可试验)后认可。相应的认可范围由CCS根据具体情况予以考虑。

3.1.1.4 液化气船液货舱和处理用压力容器的焊接工艺认可应满足CCS《散装运输液化气体船舶结构与设备规范》的第6章的相关要求。

# 3.1.2 焊接工艺文件

3.1.2.1 焊接工艺计划书(PWPS)是由船厂或产品制造厂在焊接工艺认可试验前编制，用以指导完成焊接工艺认可试验的技术文件。焊接工艺计划书应包括焊接工艺规程中所有的技术参数。在认可试验中，可根据试验的结果对相关的技术参数进行修改和完善。

3.1.2.2 焊接工艺试验报告(WPQR)是准确描述和详细记录焊接工艺认可试验中实际使用和得到的技术参数的技术文件，用作焊接工艺规程认可的依据。报告中涉及的每项试验结果(包括复试结果)均应予以评价。

3.1.2.3 焊接工艺规程(WPS)是工厂根据合格的焊接工艺试验报告，对焊接工艺计划书修改完善后并经CCS正式批准的技术文件，用以指导产品生产焊接。

# 3.1.3 认可

3.1.3.1 建立并证明一项焊接工艺规程是否对某一具体用途的适用性是制造者的责任。在开工建造前，工厂应结合本厂的技术条件和生产经验，制定产品建造焊接工艺汇总表交验船师认可。汇总表中应针对建造中焊缝出现于结构与节点的不同位置、形式和尺寸，列出拟使用的焊接工艺规程的名称和编号。

3.1.3.2 通常在采用新材料、新工艺时，应进行工艺认可试验，以验证制造厂具备使用该工艺进行焊接作业的适当资质。工厂应制定详细的焊接工艺计划书。提交认可的焊接工艺计划书应包括下列内容：

(1) 母材的牌号、级别、厚度和交货状态；

(2) 焊接材料(焊条、焊丝、焊剂和保护气体)的型号、等级和规格；

(3) 焊接设备的型号和主要性能参数；

(4) 坡口设计、加工要求及衬垫材料(如有时);

(5) 焊道布置和焊接顺序；

(6) 焊接位置(平、立、横、仰焊等);

(7) 焊接规范参数(电源极性、焊接电流、电弧电压、焊接速度和保护气体流量);

(8) 焊前预热和道间温度、焊后热处理及焊后消除应力的措施等;

(9) 施焊环境：现场施焊或车间施焊；

(10) 其他有关的特殊要求。

3.1.3.3 试件的焊接和试样的试验应由验船师在场见证。

3.1.3.4 试验过程中应将试验用的参数和结果记入焊接工艺试验报告，见证验船师应在试验报告上签署。

3.1.3.5 工厂应根据试验结果，编写完整的焊接工艺规程，并附以试验报告一起提交CCS认可。

3.1.3.6 当试验结果不满足相关要求，且按本篇第1章  $1.2.5.2\sim 1.2.5.4$  进行复验仍不合格时，制造厂应调整焊接工艺计划书，并按更新内容重新进行焊接试验。

3.1.3.7 当工厂对已批准的焊接工艺规程进行改动时，应将所有改动的内容提交CCS审核。CCS根据改动的具体内容决定是否重做焊接工艺认可试验。

3.1.3.8 一个制造厂取得的合格的焊接工艺规程适用于具有相同的技术和质量管理条件的车间。

# 3.1.4 认可焊接工艺的适用范围

3.1.4.1 本小节下列各项条件相互独立，任一项目的变化范围超过适用范围时，一般均应重新进行焊接工艺认可试验。

3.1.4.2 焊接方法的认可范围通常仅限于认可试验所用的方法。认可的多道焊工艺不能应用于单道焊，并且在铝合金焊接中认可的单道焊工艺也不能应用于多道焊。对于多种焊接方法组合的焊接工艺认可，一般应采用组合焊试验，认可后仅适用于与试验相同顺序的组合焊工艺。对船体结构用钢，也可采用各种独立焊接方法分别进行工艺认可。

3.1.4.3 焊接工艺规程对钢材的适用范围规定如下：

(1) 对相同强度级别的钢材，适用于与试验母材韧性等级相同或较低的钢材。

(2）对除上述(1)以外，规定屈服强度最小值小于或等于  $390\mathrm{N} / \mathrm{mm}^2$  的钢，适用于与试验母材强度级别相同或低两个级别的钢材（此处H27级别钢材不作为一个单独级别，例如：AH36级别钢焊接工艺适用于AH32、AH27及A级钢）；对焊接结构用高强度钢，适用于与试验母材强度级别相同或低一个级别的钢材。

(3) 当采用热输入大于  $50 \mathrm{~kJ} / \mathrm{cm}$  的焊接方法时, 焊接工艺仅可覆盖与试验母材韧性等级相同, 强度等级低一个级别的钢材。

(4) 对锻钢与铸钢(碳钢和碳锰钢)，适用的强度等级范围为等于或低于试验母材的强度。

(5) 对交货态与认可试验母材不同的钢材，除下列规定者外，CCS将根据情况提出试验要求：

① 淬火回火钢与其他交货状态钢材认可的焊接工艺不能相互覆盖；

(2) 一般情况下正火、热轧、控轧交货状态钢材认可的焊接工艺可覆盖TMCP钢。但反之不能覆盖。

3.1.4.4 焊接工艺规程对铝合金材料的适用范围应符合下列要求：

(1) 铝合金焊接工艺认可按母材化学成分分组如下：

I组： $\mathrm{Mg}<4\%$  的铝-镁系铝合金(5754、5454)

II组：  $4\% \leqslant \mathrm{Mg}\leqslant 7.0\%$  的铝-镁系铝合金(5086、5083、5383、5456、5A01、5059)

III组：铝-硅-镁系铝合金(6005A、6061、6082)

(2）认可用于某一铝合金的焊接工艺也可用于同组材料中强度相等或较低的铝合金。认可用于Ⅱ组的铝合金焊接工艺可用于I组铝合金的焊接。

3.1.4.5 焊接工艺对厚度的适用范围应符合下列规定：

(1) 钢材和铝合金厚度适用范围分别应符合表3.1.4.5a、3.1.4.5b的规定。


钢材厚度的适用范围



表3.1.4.5a


<table><tr><td rowspan="2">试件厚度①t(mm)</td><td colspan="2">认可范围</td></tr><tr><td>单面单道焊或双面单道焊的对接接头和T型接头</td><td>多道焊的对接接头和T型接头以及填角接焊②</td></tr><tr><td>t≤3</td><td>(0.7~1.1)t</td><td>(1~2)t</td></tr><tr><td>3&lt;t≤12</td><td>(0.7~1.1)t</td><td>3mm~2t</td></tr><tr><td>12&lt;t≤100</td><td>(0.7~1.1)t③</td><td>(0.5~2)t(最大150mm)</td></tr><tr><td>t&gt;100</td><td>不适用</td><td>50mm~2t</td></tr></table>


注：① 对组合焊工艺，记录的每种方法所涉及厚度可作为确定各独立焊接方法厚度认可范围的基础。



② 对填角焊缝，认可范围适用于两个母材金属的厚度。



③ 对热输入超过  $50 \mathrm{~kJ} / \mathrm{cm}$  的焊接方法，认可的厚度上限是  $1.0 \times t$ 。



铝合金厚度的适用范围



表 3.1.4.5b


<table><tr><td>试件厚度①②
t(mm)</td><td>认可范围③</td></tr><tr><td>t≤3</td><td>(0.5~2)t</td></tr><tr><td>3&lt;t≤20</td><td>3mm~2t</td></tr><tr><td>t&gt;20</td><td>≥0.8t</td></tr></table>


注：① 对组合焊工艺，记录的每种方法所涉及厚度可作为确定各独立焊接方法厚度认可范围的基础。



② 对填角焊缝，  $t$  为较厚板的厚度。



③ 对自动单道焊工艺，认可的最大熔深为试验时所达到的最大熔深。


(2) 除(1)外，填角焊缝的焊喉厚度适用范围应符合如下规定：

钢材：单道焊时，为试验焊缝焊喉厚度的0.75~1.5倍；多道焊时，为试验焊缝焊喉厚度的0.5倍~2倍。

铝合金：一般为试验焊缝焊喉厚度的  $0.75 \sim 1.5$  倍，但当试验焊缝的焊喉厚度大于或等于  $10\mathrm{mm}$  时，适用于焊喉厚度不小于  $7.5\mathrm{mm}$  的焊缝。

(3) 对于下行立焊，试板的厚度即为认可厚度的上限。

(4) 对于不等厚板材对接焊，表3.1.4.5中适用厚度范围按较薄板计算。

(5) 若在认可试验中测得的热影响区内硬度值中有三个值在最大允许值以下  $25 \mathrm{HV}$  内时，该工艺适用的最大厚度仅限于试验板厚。

3.1.4.6 焊接工艺对管材外径的适用范围应符合表3.1.4.6的规定。


焊接工艺对管材外径的适用范围



表3.1.4.6


<table><tr><td>试件管子外径
D(mm)</td><td>适用范围
d(mm)</td></tr><tr><td>D≤25</td><td>0.5D≤d≤2D</td></tr><tr><td>D&gt;25</td><td>d≥0.5D(最小25mm)</td></tr></table>

# 3.1.4.7 焊接材料和辅助材料的适用范围如下：

(1) 钢材: 除热输入超过  $50 \mathrm{~kJ} / \mathrm{cm}$  的工艺外, 焊接材料的适用范围为与试验所用焊接材料相同等级 (包括后缀) 者。

(2) 铝合金：焊接材料的适用范围为与试验所用焊接材料具有相同强度或较高强度者。

(3) 保护气体成分或混合气体的混合比变化不超过本篇表2.5.1.3或表2.9.2.4分组范围。

3.1.4.8 焊接位置的适用范围一般仅限于认可试验的焊接位置。但当考核最高热输入焊接位置（通常是立向上焊）和最低热输入焊接位置（通常是横焊）合格后，可适用于除立向下外的其他焊接位置。管子外径大于  $25\mathrm{mm}$  的管对接适用于相应焊接位置的板对接。焊接位置见本篇 4.3.7.1。

3.1.4.9 热输入量的适用范围为焊接工艺认可试验时使用的值的  $\pm 25\%$  ，但上限最高不超过  $55\mathrm{kJ / cm}$  。对热输入超过  $50\mathrm{kJ / cm}$  的焊接方法，其使用上限为不超过焊接工艺认可试验时使用值的  $10\%$  。焊接热输入一般应按下式计算：

$$
H I = \frac {U \times I \times 6 0}{v \times 1 0 0 0}
$$

其中：HI：焊接热输入  $(\mathrm{kJ / cm})$  U:电弧电压(V) I:焊接电流(A) v:焊接速度  $(\mathrm{cm / min})$  。

如热输入经热效率系数修正或采用其他计算方式，需说明，一般可不考虑热效率系数修正。对于多丝焊接方法及复合热源焊接方法，热输入为各焊丝或各热源的总和。

3.1.4.10 若电流种类(直流、交流、脉冲)和极性(正极性、反极性)变化通常应重新进行焊接工艺认可。

3.1.4.11 生产焊接时，预热温度应不低于认可试验时所使用的预热温度；道间温度应不高于认可试验所使用的道间温度。

3.1.4.12 如认可试验时需要进行焊后热处理或时效处理，则生产中也应进行相应的焊后热处理或时效处理。对6000系列铝合金试验时可用人工时效来代替自然时效。

3.1.4.13 接头型式的认可范围应按表3.1.4.13的规定。通常对接焊合格的焊接工艺也适用于相应厚度的角接焊，但对铝合金及屈服强度大于或等于  $355\mathrm{N} / \mathrm{mm}^2$  的钢材应按结构要求进行角接焊试验。


焊接接头型式的适用范围



表3.1.4.13


<table><tr><td colspan="4">试件焊接接头型式</td><td colspan="2">适用范围</td></tr><tr><td colspan="2">焊接方法</td><td>名称</td><td>代号</td><td>结构钢</td><td>铝合金</td></tr><tr><td rowspan="4">对接焊</td><td rowspan="2">双面焊</td><td>清根</td><td>C</td><td>C</td><td>C</td></tr><tr><td>不清根</td><td>D</td><td>D, C</td><td>D, C, A</td></tr><tr><td rowspan="2">单面焊</td><td>带衬垫</td><td>A</td><td>A, C</td><td>A, C</td></tr><tr><td>不带衬垫</td><td>B</td><td>B, A, C, D</td><td>B, A, C, D</td></tr></table>

3.1.4.14 合格的带车间底漆的焊接工艺可以用于不带底漆的焊接，但反之则不允许。

3.1.4.15 除上述规定外的其他变量的认可范围，经CCS同意，可参照有关公认标准的要求。

# 第2节 对接焊工艺认可试验

# 3.2.1 一般要求

3.2.1.1 本节适用于平板对接焊和圆管对接焊的焊接工艺认可试验。

3.2.1.2 对接焊工艺认可试验应按不同的焊接方法和不同的焊接位置分别进行试验。

# 3.2.2 试件

3.2.2.1 试件所选用的母材和焊接材料应符合焊接工艺计划书的要求。

3.2.2.2 轧制钢材的试板取向一般应根据冲击试验的需要而定(见图3.2.2.2所示)。除一般强度和高强度船体结构钢试板的取向应使焊缝垂直于试板的轧制方向外(纵向冲击)，其他轧制板材试板的取向均应使焊缝平行于板材的轧制方向(横向冲击)。

铝合金试板的取向应使焊缝平行于试板的轧制方向。

3.2.2.3 试板的尺寸应保证能够取到足够数量的试样，且至少满足下列要求：

(1) 平板对接焊试板的尺寸按表3.2.2.3的规定。


平板对接焊试板尺寸



表3.2.2.3


<table><tr><td rowspan="2">焊接方法</td><td colspan="2">试板尺寸 (mm)</td></tr><tr><td>长度L</td><td>宽度b</td></tr><tr><td>手工焊、半自动焊</td><td>≥350(6t)①</td><td>≥150(3t)①</td></tr><tr><td>自动焊</td><td>≥1000</td><td>≥200(4t)①</td></tr></table>


注：① 两者中取大者(t一试板厚度，mm)。当试板厚度超过100mm时，经CCS同意可适当减小试板尺寸。


(2) 管子对接焊试管的长度L应不小于  $150 \mathrm{~mm}$  。当圆管直径大于  $600 \mathrm{~mm}$  时，可用平板代替圆管作相应位置的对接焊。

3.2.2.4 试板准备、焊缝坡口形式、装配、焊接及热处理工艺等均应符合焊接工艺计划书中的规定。

![](images/5bbbf19606f74e9770004e8c0c21c7cbbffc75fde18d0c0f66fb0b44d271ed5a.jpg)



图3.2.2.2 对接焊试板的取样方向


3.2.2.5 在焊接过程中，如果定位焊缝和/或熄弧/引弧点是焊接工艺的一个条件，则在试件中应包括

这些要求，使其熔入成形接头中。

# 3.2.3 取样

3.2.3.1 试件切割前应进行  $100\%$  外观检查、  $100\%$  表面和内部无损检测。如果要求进行焊后热处理或时效处理，则无损检测应在热处理或时效处理后进行。对规定最小屈服强度大于或等于  $420\mathrm{N} / \mathrm{mm}^2$  的焊接结构用高强度钢，除非焊后热处理已经完成，否则无损检测应延迟至少48小时。无损检测工艺应经CCS同意。

3.2.3.2 钢和铝合金试件的外观和无损检测结果应分别满足ISO5817和ISO10042的B级(焊缝超高、凸度过大和根部下塌可接受C级)或其他相当标准的要求。

3.2.3.3 如果试件不满足外观检查或无损试验的要求，则可再焊制一个试件并作同样的检验。如果附加试件仍不满足相关要求，则应修改焊接工艺计划书，然后再进行相应的认可试验。

# 3.2.4 对接焊工艺试验项目

3.2.4.1 钢材对接焊工艺试验一般应按图3.2.4.1所示从试件上切取如下试样：试样尺寸应符合本篇第1章第2节的有关规定。

(1) 焊缝横向拉伸试样2个；

(2) 焊缝横向正反弯试样各2个。若试件厚度大于或等于  $12 \mathrm{~mm}$  时, 可改取侧弯试样4个; 若对接焊的两块试板材料不相同, 允许将横向正反弯曲试样改为纵向正反弯曲试样进行试验;

(3) 应根据热输入范围、焊接工艺和试件板厚，按表 3.2.4.1(3)要求，在图 3.2.4.1(3)所示位置制取冲击试样若干组(每组 3 个试样);

(4) 焊缝断面宏观检查与硬度测试试样各1个(一般应在有焊道接头处截取)。母材规定最小屈服强度低于  $355\mathrm{N} / \mathrm{mm}^2$  的钢材可免做硬度试验；

(5) 焊缝金属纵向拉伸试样1个(仅在焊接材料尚未认可时); 若采用一种以上焊接方法或使用多种焊接材料制作试验焊缝, 其试样的截取应从除去第一焊道或根部焊缝金属所用的焊接方法或焊材以外的每个焊接区域截取。

![](images/b3ac9d895446be7aa12a4f69d2e1f91b51eac3a458bc90a4566fb82287708dd9.jpg)


![](images/137116fcbf129c5e24fff1c01958dd9d9d790ead69959248efd7547e2dba682d.jpg)



图3.2.4.1 试件取样位置



冲击试样取样位置



表 3.2.4.1(3)


<table><tr><td rowspan="2">热输入范围(kJ/cm)</td><td rowspan="2">焊接工艺</td><td rowspan="2">试件厚度(mm)</td><td colspan="2">冲击试样取样位置</td></tr><tr><td>表面①</td><td>根部</td></tr><tr><td rowspan="5">≤50²</td><td rowspan="3">单面焊</td><td>t≤20</td><td>a, b, c, d</td><td>-</td></tr><tr><td>20&lt;t≤50</td><td>a, b, c, d</td><td>a</td></tr><tr><td>t&gt;50</td><td>a, b, c, d</td><td>a, b</td></tr><tr><td rowspan="2">双面焊</td><td>t≤50</td><td>a, b, c, d</td><td>-</td></tr><tr><td>t&gt;50</td><td>a, b, c, d</td><td>a</td></tr><tr><td rowspan="4">&gt;50³</td><td rowspan="2">单面焊</td><td>t≤20</td><td>a, b, c, d, e</td><td>-</td></tr><tr><td>t&gt;20</td><td>a, b, c, d, e</td><td>a, b, c</td></tr><tr><td rowspan="2">双面焊</td><td>t≤50</td><td>a, b, c, d, e</td><td>-</td></tr><tr><td>t&gt;50</td><td>a, b, c, d, e</td><td>a, c</td></tr></table>


注：① 双面焊时为后焊侧表面。



② 仅当认可的工艺将用于海洋工程设施重要构件的连接时，增加d位置的试样。



③ 仅在热输入大于  $200\mathrm{kJ / cm}$  时增加e位置的试样。



(4) 由两种不同钢级(不同类型)的钢组成的对接接头，从具有较低韧性钢的一侧切取试样。其试验温度和冲击功应符合较低韧性钢材所规定的要求。



⑤ 若采用一种以上焊接方法或使用多种焊接材料制作试验焊缝(打底焊除外)，冲击试样应对每一种焊接方法(或焊接材料)所应用的部位分别取样。



⑥ 当试件厚度或管径尺寸过小无法制备  $5\mathrm{mm}$  冲击试样时，免做冲击试验。


![](images/eb1625965764137e6bd21e5799394813b64d5b01dee73ae26f37ff6ea561e811.jpg)



（a）  $t\leqslant 20\mathrm{mm}$  的单面焊


![](images/bd9cabf1bbaa49dacb880ff1adbca3d7acaded34b28e2de68073664de16864a3.jpg)



（b）  $t\leqslant 50\mathrm{mm}$  的双面焊


![](images/0c35a367b3fb47505c35f72d20f5ff469465ab56105c421ea6f10d164e82b90d.jpg)



（c）  $t > 20\mathrm{mm}$  的单面焊


![](images/56a0264bb404f4a3616751ce95750f754700a62461c3eacdb788a76ef0da1dbe.jpg)



（d）  $t > 50\mathrm{mm}$  的双面焊



图中a、b、c、d和e是指冲击试样的缺口所处位置。其中a—焊缝中心、b—熔合线、c—距熔合线2mm的热影响区、d—距熔合线5mm的热影响区、e—距熔合线10mm的热影响区。



图3.2.4.1(3) 冲击试样的取样位置


3.2.4.2 铝合金结构的对接焊工艺试验一般应按图3.2.4.2所示从试件上切取如下试样：

(1) 焊缝横向弯曲试样4个(正弯2个，反弯2个)。若试件厚度大于或等于  $12 \mathrm{~mm}$  时，可改取侧弯试样4个；

(2) 焊缝横向拉伸试样2个和焊缝断面宏观检查1个(可利用截取段制取)。

![](images/caa5fcf0d286201c84df5c26d21809996f06f181e33e3a978fe10918ff079288.jpg)


![](images/2e7c0dd66005bc3e010e06e179076a1d9c245b4f2d1a6849462dc21d583ac8bc.jpg)



图3.2.4.2


3.2.4.3 除上述3.2.4.1和3.2.4.2中的试验外，如验船师认为有必要，可根据实际情况要求进行下列检查和试验项目，如：

(1) 焊缝金属的化学成分；

(2) 试件母材的化学成分；

(3) 焊接接头微观金相组织。

3.2.4.4 试样应按本篇第1章第2节的规定制备，试验按本规范第1篇第1章第2节要求进行。

# 3.2.5 结构钢焊接工艺试验结果要求

3.2.5.1 接头的抗拉强度应不低于母材规定的最小抗拉强度。当两种不同级别的板组成对接接头，其抗拉强度应符合较低强度母材的最小抗拉强度要求。

3.2.5.2 焊缝金属纵向拉伸试验结果一般应满足本篇第2章所规定的适用的焊接材料认可级别的最低要求。若使用的焊接材料不在第2章规定范围内，其性能指标应不低于所用母材规定的最小值。

3.2.5.3 弯曲试验后，试样的受拉表面上任何方向应不出现长度超过  $3\mathrm{mm}$  的开口缺陷。

3.2.5.4 夏比V型缺口冲击试验的试验温度应符合表3.2.5.4(a)的规定，其试验结果应符合表3.2.5.4(b)的规定。


冲击试验的温度要求



表3.2.5.4(a)


<table><tr><td>试验材料等级</td><td>A、AH27、AH32、AH36、AH40</td><td>B、D、DH27、DH32、DH36、DH40、AH420、AH460、AH500、AH550、AH620、AH690、AH890、AH960</td><td>E、EH27、EH32、EH36、EH40、DH420、DH460、DH500、DH550、DH620、DH690、DH890、DH960</td><td>FH27、FH32、FH36、FH40、EH420、EH460、EH500、EH550、EH620、EH690、EH890、EH960</td><td>FH420、FH460、FH500、FH550、FH620、FH690</td></tr><tr><td>冲击试验温度(℃)</td><td>20</td><td>0</td><td>-20</td><td>-40</td><td>-60</td></tr></table>


冲击试验的韧性要求①



表3.2.5.4(b)


<table><tr><td>试验材料等级</td><td>A、B²D、E</td><td>AH27、DH27、EH27、FH27</td><td>AH32、DH32、EH32、FH32</td><td>AH36、DH36、EH36、FH36</td><td>AH40、DH40、EH40、FH40</td><td>AH420、DH420、EH420、FH420</td><td>AH460、DH460、EH460、FH460</td><td>AH500、DH500、EH500、FH500</td><td>AH550、DH550、EH550、FH550</td><td>AH620、DH620、EH620、FH620</td><td>AH690、DH690、EH690、FH690</td><td>AH890、DH890、EH890</td><td>AH960、DH960、EH960</td></tr><tr><td>平均冲击功不小于(J)</td><td colspan="3">47³</td><td>47⁴</td><td>28</td><td>31</td><td>33</td><td>37</td><td>41</td><td colspan="3">46</td><td></td></tr></table>


注：① 板厚大于  $50\mathrm{mm}$  的试验要求应由CCS同意。



② A级和B级钢在熔合线和热影响区的平均吸收功最小值为27J。



③ 手工或半自动焊焊接接头立焊和自动焊时平均冲击功可为34J；手工或半自动焊焊接接头平焊、横焊和仰焊时平均冲击功为47J。



④ 手工或半自动焊焊接接头立焊和自动焊时平均冲击功可为39J；手工或半自动焊焊接接头平焊、横焊和仰焊时平均冲击功为47J。



⑤ 除表列船体结构用钢外，常用钢材焊接接头的冲击试验温度和冲击功均应符合母材规定。


3.2.5.5 焊缝断面宏观检验应显示焊缝成形良好，焊缝完全焊透，无裂纹和未熔合缺陷。

3.2.5.6 硬度测试的结果要求见表3.2.5.6。


焊接接头的硬度测试结果要求



表3.2.5.6


<table><tr><td>钢材的规定最小屈服强度ReH(N/mm2)</td><td>焊接接头允许硬度最大值</td></tr><tr><td>ReH≤420</td><td>HV350</td></tr><tr><td>420&lt;ReH≤690</td><td>HV420</td></tr><tr><td>690&lt;ReH≤960</td><td>HV450</td></tr></table>

# 3.2.6 铝合金焊接工艺试验结果要求

3.2.6.1 接头的抗拉强度应符合表3.2.6.1的要求。


铝合金对接接头抗拉强度要求 表1-2



表3.2.6.1


<table><tr><td>牌号</td><td>抗拉强度Rm不小于(N/mm2)</td></tr><tr><td>5754</td><td>190</td></tr><tr><td>5454</td><td>215</td></tr><tr><td>5086</td><td>240</td></tr><tr><td>5083</td><td>275</td></tr><tr><td>5383</td><td rowspan="2">290</td></tr><tr><td>5456</td></tr><tr><td>5059</td><td>330</td></tr><tr><td>5A01</td><td>325</td></tr><tr><td>6005A</td><td></td></tr><tr><td>6061</td><td>170</td></tr><tr><td>6082</td><td></td></tr></table>

3.2.6.2 弯曲试验后，试样的受拉表面应不出现长度超过  $3\mathrm{mm}$  的开口缺陷。

3.2.6.3 焊缝断面宏观检验应显示焊缝成形良好，焊缝完全焊透，无裂纹和未熔合缺陷。

# 3.2.7 不锈钢焊接工艺认可试验的附加要求

3.2.7.1 对奥氏体不锈钢，除上述3.2.4.1、3.2.5相关要求外，还应满足下列规定：

(1) 冲击试验一般仅做焊缝中心（试验温度为  $-20^{\circ}\mathrm{C}$ ）。当用于深冷条件（ $-100^{\circ}\mathrm{C}$  及以下）时，一般应在焊缝中心、熔合线、距熔合线  $1\mathrm{mm}$  、距熔合线  $3\mathrm{mm}$  和距熔合线  $5\mathrm{mm}$  的热影响区各做1组（3个）冲击试验（试验温度为  $-196^{\circ}\mathrm{C}$ ），经CCS同意可仅做焊缝中心。冲击功应不小于27J；

# (2) 硬度试验可免除；

(3) 焊缝晶间腐蚀试验（使用于非腐蚀性介质条件下的奥氏体不锈钢可以免除），按本规范第1篇第2章第7节要求进行。

3.2.7.2 对双相不锈钢和节镍型双相不锈钢，除上述3.2.4.1、3.2.5相关要求外，还应满足下列规定：

(1) 冲击试验取焊缝中心、熔合线和距熔合线  $2 \mathrm{~mm}$  的热影响区各 1 组（试验温度为  $-20^{\circ} \mathrm{C}$ ），冲击功应不小于  $27 \mathrm{~J}$ ；

(2) 硬度试验结果应不超过HV420；

(3) 焊缝点蚀试验(与其它不锈钢或碳钢之间的焊缝除外), 按本规范第1篇第2章第9节要求进行;

(4) 焊缝及热影响区微观检验, 应无晶间碳化物和金属间化合物的析出物;

(5) 对最后焊道和根部焊道的焊缝和热影响区分别测定铁素体含量。其铁素体含量应在  $30 \sim 70\%$  范围内。

# 第3节 角接焊工艺认可试验

# 3.3.1 一般要求

3.3.1.1 本节适用于平板、管子或管板角接焊缝的角接焊工艺认可试验。

3.3.1.2 角接焊工艺认可试验应按不同的焊接方法和不同的焊接位置分别进行。

# 3.3.2 试件

3.3.2.1 试件所选用的母材和焊接材料应符合焊接工艺计划书的要求。

3.3.2.2 试板要有足够的尺寸以保证合理的散热，通常应符合表3.3.2.2的要求：


平板角接焊试板尺寸



表3.3.2.2


<table><tr><td>焊接方法\试板尺寸</td><td>长度
L</td><td>宽度
b</td></tr><tr><td>手工焊、半自动焊</td><td>≥350(6t)①</td><td>150(3t)①</td></tr><tr><td>自动焊</td><td>≥1000</td><td>150(3t)①</td></tr></table>


注：① 两者中取大者  $(t -$  试板厚度，  $\mathrm{mm})$  。


管板试件的平板边长至少比试管外径大  $100 \mathrm{~mm}$  。

管板试件的管段长度应大于  $150\mathrm{mm}$

3.3.2.3 试板准备、装配与焊接等要求均应与焊接工艺计划书的规定相同。

3.3.2.4 每一个试件仅焊一侧。对单道手工焊和半自动焊，焊缝中应包括至少一次熄弧和引弧的接头点，并在该相应位置加以标示，以便作宏观断面检查。如生产工艺中将保留定位焊，则试验时应保留定位焊缝，使其熔入成形接头中。

# 3.3.3 试验项目

3.3.3.1 试件焊毕后应进行外观检查和表面进行渗透或磁粉检测。如试板规定最小屈服强度大于或等于  $420 \mathrm{~N} / \mathrm{mm}^{2}$ , 且焊后不进行热处理时, 无损检测应延迟 48 小时进行。

3.3.3.2 平板角接焊应按图3.3.3.2所示截取试样。在试件的两端截弃长度约为  $50 \mathrm{~mm}$  的截弃段，然后取出两个长度约  $25 \mathrm{~mm}$  的焊缝断面宏观试样，一个位于试件长度中间处，另一个位于含有熄弧/引弧点处。对规定最小屈服强度大于或等于  $355 \mathrm{~N} / \mathrm{mm}^{2}$  的钢材（含双相不锈钢），有熄弧/引弧点的试样又用作硬度测试试样。剩余试件中取较长一段作为角焊缝破断试样。

![](images/6198f4a129e221beee623a48b6d38c30a0dcdfb8177201e65d31bb786189c11b.jpg)


![](images/bb19933fb1cdc1796947ccdb6f48819a809bef5b09974b32840300918d7149b3.jpg)



图3.3.3.2


3.3.3.3 除另有规定外，管子角接和管板角接的试样一般应按图3.3.3.3(1)或(2)所示四等分截取。对每个焊缝断面作宏观检查(至少其中一个断面应包含熄弧/引弧点)。对规定最小屈服强度大于或等于  $355\mathrm{N} / \mathrm{mm}^2$  的钢材，有熄弧/引弧点的试样又用作硬度测试试样。

![](images/78eaaca9d35faeb368c7fe344f87bb4a11ee6ca71f7393a5ce8c1917732cf93a.jpg)


![](images/4484c9110bf937cf061abef1dc6c599fcd950f10e8a54a585a8fdccee0dd89c8.jpg)


![](images/1447c7391276f1512473faa1287f08d18bcb899f0a3f3fe212b1db0aa62d347e.jpg)


![](images/416994352de3651c5581081071a796faebf1579595c8a624f84143e7bfde1718.jpg)



(1) 圆管角接试件



(2) 管板角接试件



图3.3.3.3


3.3.3.4 硬度试验和角焊缝破断试验应按本篇第1章第2节的有关规定进行。

# 3.3.4 试验结果要求

3.3.4.1 焊缝断面宏观检验应显示焊缝成形良好，有足够的熔深，无裂纹和未熔合缺陷。

3.3.4.2 破断试样的破断面应显示出焊缝无裂纹和未熔合，对夹渣和气孔应符合ISO5817和ISO10042中B级或其他相当标准的要求。

3.3.4.3 钢质结构硬度测定的结果要求见本章第2节表3.2.5.6。对于双相不锈钢及节镍型双相不锈钢硬度测定的结果要求见本章第2节3.2.7.2。

3.3.4.4 钢和铝合金试件的外观和无损检测结果应分别满足ISO5817和ISO10042的B级(焊缝超高、凸度过大和根部下塌可接受C级)或其他相当标准的要求。

# 第4节 倾斜或T形管节点全焊透工艺认可试验

# 3.4.1 一般要求

3.4.1.1 倾斜或T形管节点全焊透工艺认可试验应按不同的焊接方法和不同的焊接位置分别进行。

3.4.1.2 除本节规定的试验项目外，还应按本章第2节要求进行相同焊接条件下的对接焊试验。

# 3.4.2 试件

3.4.2.1 除另有规定外，倾斜或T形管节点焊接试件一般应按图3.4.2.1布置。

![](images/461eb9b271db558911f9cc0e68701db2acb3b4c3d342fb59c715919f1b2eae09.jpg)



(1)水平位置焊接


![](images/75328b3aa937fbfa8a9a20d99c60ec8ff9040715da51df7520c210e0b62eef5d.jpg)



(2)垂直位置焊接



图3.4.2.1


3.4.2.2 支管的最小长度取其直径值，但不必超过  $300\mathrm{mm}$  。坡口设计、加工、装配及焊接工艺应符合实际结构的要求。

3.4.2.3 若管节点主管直径大于  $600\mathrm{mm}$ ，则可用厚度与管壁相同的同级钢板代替，但要有足够的尺寸。

3.4.2.4 管节点分水平位置焊接和垂直位置焊接两种情况，各焊1试件。试验焊缝长度应为整个节点焊缝长度。当整个节点焊缝长度为  $800\mathrm{mm}$  及以上时，试验焊缝可取节点焊缝长度的一半。

# 3.4.3 试验项目

3.4.3.1 焊缝应作磁粉或渗透及超声波检测。

3.4.3.2 冲击试验3组(每组3个)（当主管壁厚允许时）。如图3.4.2.1所示，试样在邻近“9”点的部位截取，其缺口位置分别为焊缝中心、熔合线、距熔合线  $2\mathrm{mm}$  的热影响区，对于海上设施增加距熔合线  $5\mathrm{mm}$  的热影响区。V型缺口垂直于支管管壁。

3.4.3.3 焊缝断面宏观检查2个，分别在管节点“6”点和“12”点部位截取。若钢材规定最小屈服强度大于或等于  $355\mathrm{N} / \mathrm{mm}^2$  ，还应在该2个部位断面上进行硬度测试。

# 3.4.4 试验结果要求

3.4.4.1 夏比V型缺口冲击试验的试验温度应符合表3.2.5.4(a)的规定，其试验结果应符合表3.2.5.4(b)的规定。

3.4.4.2 焊缝断面宏观检查应显示焊缝成形良好，焊缝完全焊透，无裂纹和未熔合缺陷。

3.4.4.3 硬度测试的结果要求见本章第2节表3.2.5.6。

3.4.4.4 无损检测结果应满足ISO5817B级（焊缝超高、凸度过大和根部下塌可接受C级）或其他相当标准的要求。

# 3.4.5 认可焊接工艺的适用范围

3.4.5.1 除本章第1节规定的适用范围外，倾斜或T形管节点倾角α适用范围为试验时的角度至  $90^{\circ}$ 。

# 第4章 焊工资格考试

# 第1节 一般规定

# 4.1.1 适用范围

4.1.1.1 本章的规定适用于船舶及海上设施的结构、机械、锅炉与受压容器及管系等的碳钢、碳锰钢、合金钢及铝合金的熔化焊（包括焊条电弧焊、半自动焊和TIG焊）焊工考试。

4.1.1.2 本章的规定不适用于氧-乙炔气焊焊工考试。

4.1.1.3 母材、焊接材料和焊接方法不同于本章规定者，其焊工资格考试要求应提交CCS认可。

4.1.1.4 对从事专门产品焊接的焊工考试方法，由CCS另行考虑。

4.1.1.5 负责对全机械化和自动化焊接设备（如埋弧焊、重力焊、气电焊和带有自动行走装置的MAG焊等）进行参数设置和/或调节的焊接操作者，不论其是否操作设备均应考试。但只操作设备而不进行参数设置和/或调节的焊接操作者，如果具有相关焊接工作经历且产品焊缝符合质量要求，则可不必考试。

焊接操作者的资格考试和认可范围参照ISO14732要求。

# 4.1.2一般要求

4.1.2.1 在船厂和制造厂从事上述4.1.1.1所涉及范围焊接工作的焊工均应按本章要求进行考试并取得由CCS颁发的能力认证证书。

4.1.2.2 本章要求同时适用于新造船和修船中的焊接。

4.1.2.3 焊工的培训、资质控制和技能保持是船厂和制造厂的责任。验船师应核实并确认焊工具有合适的资质。

4.1.2.4 根据国家标准或国际标准考试合格的焊工或焊接操作工，如果考试项目、适用范围和相关要求等同于本章要求，经CCS同意，也可以从事船体结构和相关产品的焊接工作。采用国家标准或国际标准时须完全使用，不允许不同的国家标准或国际标准部分使用或交叉使用。

4.1.2.5 有关工厂/培训机构可单独或联合成立焊工考试委员会，负责按本章要求具体实施焊工资格考试。焊工考试委员会一般应由工厂技术负责人、焊接工程技术人员、焊接质量检验人员、有经验的技术工人等人组成，并经CCS认可。

# 4.1.3 报考条件

4.1.3.1 具备下列条件之一者，可向考委会提出申请。报考人经审查批准，可参加考试：

(1) 持有技校焊接专业毕业证书，现从事焊接工作者。

(2) 能独立承担焊接工作，具有熟练操作技能，现从事焊接工作者。

(3) 经过基本知识和操作技能培训者。

(4) 参加水下焊工考试者，还应持有有效的潜水员证书或潜水学校颁发的潜水员毕业证书并具有一定的水下焊接技能。

# 4.1.4 考试科目分类

4.1.4.1 根据产品类型，焊工资格分为船舶与海上设施焊工（S）、船用锅炉压力容器焊工（B）两大类。

4.1.4.2 焊工可根据从事焊接作业的实际要求确定进行对接焊和/或填角焊考试。

4.1.4.3 对船用锅炉压力容器焊工，需要时还应进行插入式管板角接焊的专门考试。

# 4.1.5 复试与重新考试

4.1.5.1 当一个焊工未通过全部试验项目时，应按下列方法处理：

(1) 当部分试验未满足要求时，复试可立即进行，针对不合格的每种焊接接头和位置重新焊接试件。这种情况下，对每个不合格项应取双倍试样进行试验。所有复试结果均应满足规定的要求。

(2) 当所有试验项目结果均未满足要求，或按 4.1.5.1(1)规定进行复试未满足要求时，焊工应进一步培训和实践后重新申请考试。

4.1.5.2 当有特定的理由对焊工的能力表示怀疑，或焊工资格已超过有效期，焊工应按本章第2节的考试要求重新进行资格考试。

4.1.5.3 由于加工不当造成任何试样不符合尺寸规定时，应重新焊接试件后进行试验。

# 4.1.6 证书

4.1.6.1 当焊工通过资格考试后，通常由CCS颁发能力认证证书。各船厂和制造厂应对焊工证书的有效期和适用范围负责。

4.1.6.2 焊工能力认证证书应包含下列项目：

(1) 母材、焊接方法、填充金属类型、焊接接头类型、板厚（管子包括壁厚和管径）和焊接位置的覆盖范围，工作水深（仅对水下焊工）；

(2) 有效期满日期；

(3) 焊工姓名、出生日期、身份证号及照片；

(4) 船厂/制造厂名称。

4.1.6.3 证书颁发时，相关文件（如试验报告和/或延证的验证记录）应作为证书复印件的附件存档。

4.1.6.4 每位焊工的资格认可状态，在有要求时，均应能被CCS验证。

# 4.1.7 有效期

4.1.7.1 初次进行焊工考试时，所有试验通过后，焊工资格有效期通常从证书颁发之日开始。

4.1.7.2 在满足下列所有条件下，每隔6个月应由船厂/制造厂负责生产焊接质量的人员（如质检部门负责人）在证书上签字：

(1) 焊工在现有认可范围内连续从事焊接工作，间断时间不超过6个月；

(2) 焊工的工作通常与考试的技术条件相一致；

(3) 有效期内未发生因焊工的知识和/或技能欠缺而导致的重大质量问题。

4.1.7.3 如果上述条件中任何一条不满足，应通知CCS，取消焊工能力认证证书。经CCS同意，如用4.1.7.4方法之一进行重新验证并通过，焊工能力认证证书有效性可延续，并在签发证书时注明所选用的方法。根据国家或国际标准考试合格的焊工，在重新验证时应使用4.1.7.4方法之一进行重新验证。

4.1.7.4 除定位焊工能力认证证书长期有效外，为延续焊工证书有效性，所有焊工在满足4.1.7.2的要求下，应由CCS定期进行重新验证。焊工技能应由下列之一方法进行周期性验证：

(1) 每3年焊工重新进行考试；

(2) 每 2 年进行验证: 在 2 年有效期的最后 6 个月期间, 对焊工焊接的 2 条焊缝进行射线检测或超声波检测或破坏性试验并作记录。该焊缝应重现初次考试条件 (除板厚)。这些试验通过后可使焊工资格延期 2 年。

(3) 焊工能力认证证书长期有效，但必须符合以下条件，并经CCS同意。CCS与船厂或制造厂达成一致的情况下，每不超过3年由CCS重新审查验证。

① 焊工从事焊接工作所在的船厂/制造厂应与其焊工能力认证证书上标明的雇主名称保持一致。该船厂/制造厂应对其生产过程焊接质量负责。

② CCS 应对船厂/制造厂的焊工管理体系进行审核，至少包含以下内容：

- 焊工管理体系的负责人；

船厂/制造厂焊工和焊接质量监督人员的清单；

- 外聘焊工清单（如有）；

- 焊工的能力认证证书和相关管理体系；

- 焊工资格考核的培训要求；

- 针对具体焊接件对焊工和所用焊接工艺的追溯体系；

- 关于如何监控具体焊工焊接质量的程序。监控应基于对焊接件质量检查记录的评价结果（如返修率）等。同时还应明确如焊工不需要通过上述（1）（2）条进行试验验证，保持焊工资格所需要达到的最低标准。

③ 船厂/制造厂应定期（至少每年一次）整理并提交关于评价焊工的工作质量（焊接质量、返修率等）满足建造质量标准和 CCS 规范要求的文件证明。

4.1.7.5 CCS 应核实符合上述条件，并在焊工能力认证证书上签字确认其资格的延续。

# 第2节 焊工考试与评定

# 4.2.1 一般要求

4.2.1.1 试件的焊接和试样的试验应由验船师见证。

4.2.1.2 焊工考试前，考试委员会应将拟考的焊接位置、材料组别、试件厚度(管径)、接头型式和坡口尺寸报CCS确认。

4.2.1.3 焊工考试时，主考人员应填写焊工考试现场记录并由验船师确认。考试委员会应填写考试评定汇总表上报CCS。

4.2.1.4 考试所用的板材、管材和焊接材料应符合本章 4.2.3 的有关规定。

# 4.2.2 试件形式与尺寸

4.2.2.1 板对接、角接、管对接、管板角接头试件尺寸分别见图 4.2.2.1(a)、(b)、(c)、(d)。

![](images/e9e953b8999a1866e82b8404354f350e22fad45dfdd79d3ddc892236f41a722d.jpg)



T<12mm


![](images/213fd968fa5ed23628c66819a9eb493ec14b884fcd8996acc81c48267da6275e.jpg)



$\mathrm{T}\geqslant 12\mathrm{mm}$



(a) 板对接


![](images/5c23d82d9eedd00f1aa91c706b607f64475752375420b89c80613b2211d65f27.jpg)


![](images/d9828da92dffc6a8dfe2a0d5b17f40bebc4f20acbdc4b1dae39e82e35af23168.jpg)



(b) 板角接


![](images/a36f8d4bfe5a393d40516b7ad92dba09476f8d6bf8f3a8459ede462aa6d868b3.jpg)



(c) 管对接


![](images/19a1c9c5f79cf84e1f436a4023f81a0f0c79aaf712c8b2f921dff75c363dcaea.jpg)



(d) 管板角接



单位：mm



图4.2.2.1 试件尺寸


4.2.2.2 管对接的焊缝长度应不小于  $150\mathrm{mm}$ ，若管子周长未达到该长度时应增加试件数量。

4.2.2.3 对接的具体接头型式(双面焊、单面焊、有无衬垫)和坡口尺寸(坡口角度、钝边、间隙)可由制造厂根据生产实际确定。

4.2.2.4 6GR管对接试件尺寸的特殊要求见图4.2.2.4。

4.2.2.5 管板角接插入式接头型式见图4.2.2.5。

4.2.2.6 板角接焊采用填角焊，焊喉厚度见图 4.2.2.1(b)。

4.2.2.7 对接定位焊和角接定位焊的试件尺寸分别见图4.2.2.7(a)和(b)。

![](images/42e65aeb5f6618802f0f8acd17ca990f31774521ae3c0752aa3d2aa223adebc0.jpg)



图4.2.2.46GR管对接试件尺寸


![](images/df018e0bbb9ab68201c604e57d712f707cb6efd762a4651ac62d4e8b9301e5b8.jpg)



图4.2.2.5插入式管板角接试件接头型式


![](images/87875829420ad37ab00baf71825799949e6bbfca6516e66e14b897c9bb59299e.jpg)



(a) 对接定位焊


![](images/3b2372ea1f84314632742f2736d52895359eb4faa240597867f03a7cc192c9d4.jpg)



(b) 角接定位焊



图4.2.2.7 对接定位焊和角接定位焊的试件尺寸


# 4.2.3 试件制作

4.2.3.1 试件母材应符合本规范第1篇的有关规定。其中，船体结构用钢应满足下列要求之一或具有CCS认可的相当等级：

(1) 本规范第1篇第3章第2、3节规定的船体结构用钢板；

(2) 本规范第1篇第5章第2节规定的船体结构用锻钢件；

(3) 本规范第1篇第6章第2节规定的船体结构用铸钢件；

(4) CCS《船用高强度钢厚板应用指南》规定的最小规定屈服强度  $460\mathrm{N} / \mathrm{mm}^2$  的船体结构用钢。

4.2.3.2 焊接材料应与母材的性能相匹配。其中，船体结构用钢的焊接材料应满足下列要求之一：

(1) 本篇第2章第1节至第7节规定的船体结构钢用焊接材料；

(2) CCS《船用高强度钢厚板应用指南》规定的H47钢用焊接材料。

4.2.3.3 焊工考试试件应根据尽可能模拟生产条件的WPS（或pWPS）进行坡口制备、试件装配、焊前清理和焊接。

4.2.3.4 每付试件上应有焊工代号和焊接位置记号钢印，并保持至试验的所有阶段。水平固定和

$45^{\circ}$  固定的管子应有焊接位置的钟点记号。

4.2.3.5 试件一经施焊，不得改换焊接位置。施焊过程中，应始终保持焊接方向一致，不应变更。

4.2.3.6 根部焊道和盖面焊道各需至少有一个熄弧和重新起弧点。焊工在重新开始焊接前仅在熄弧处可用打磨方式消除较小的焊接缺陷。接头位置应予以标识。

4.2.3.7 焊完后焊缝表面不得打磨或修补。

# 4.2.4 试验或检验

4.2.4.1 不同形式试件应进行的试验、检验项目见表4.2.4.1。


检验和试验项目



表4.2.4.1


<table><tr><td>试件形式</td><td>试验或检验项目④</td></tr><tr><td>板对接焊</td><td>1、目视检验2、弯曲试验①②</td></tr><tr><td>管对接焊</td><td>1、目视检验2、弯曲试验①②</td></tr><tr><td>板填角焊</td><td>1、目视检验2、破断试验③</td></tr><tr><td>管板角接头</td><td>1、目视检验2、宏观检验</td></tr><tr><td>定位焊</td><td>1、目视检验2、破断试验</td></tr></table>


注：① 除钢材实芯焊丝或金属粉芯焊丝熔化极气体保护焊及铝合金焊接外，射线检验或破断试验可替代弯曲试验。



② 对船用锅炉压力容器焊工为射线检测+弯曲试验。



③ 2个宏观断面检验可以替代破断试验。



④ 必要时，CCS可要求附加试验。


4.2.4.2 试件切割成弯曲试样或破断试样前应进行目视检验。目视检验应满足下列要求：

(1) 焊缝表面应为焊后原始状态，不应进行任何加工。检验结果应显示无裂纹或其他严重缺陷。

(2) 钢材和铝合金焊缝检测到的表面缺陷应分别按 ISO 5817 和 ISO 10042 的 B 级（焊缝超高、根部下塌、凸度过大和焊喉厚度过大可接受 C 级）要求进行评定，其主要指标合格标准见表 4.2.4.2。


焊缝外观目检的合格标准



表4.2.4.2


<table><tr><td rowspan="2">缺陷名称</td><td colspan="2">合格标准</td></tr><tr><td>钢</td><td>铝合金</td></tr><tr><td>裂纹</td><td>不允许</td><td>不允许</td></tr><tr><td>未熔合</td><td>不允许</td><td>不允许</td></tr><tr><td>根部未熔透</td><td>不允许</td><td>不允许</td></tr><tr><td>表面焊瘤</td><td>不允许</td><td>不允许</td></tr><tr><td>表面气孔</td><td>不允许</td><td>密集气孔和链状气孔不允许;不均匀气孔率≤0.5%,且单个气孔直径≤0.2t①,最大1mm</td></tr><tr><td>局部根部内凹</td><td>深度≤0.05t①,最大0.5mm</td><td>深度≤0.05t①,最大0.5mm</td></tr><tr><td>咬边</td><td>深度≤0.05t①,最大0.5mm</td><td>深度≤0.1t①,最大0.5mm(不允许连续咬边)</td></tr><tr><td>焊缝超高(对接)</td><td>高度≤1+0.15b②,最大7.0mm</td><td>高度≤1.5+0.15b②,最大8.0mm</td></tr><tr><td>凸度过大(角接)</td><td>高度≤1+0.15b②,最大4.0mm</td><td>高度≤1.5+0.15b②,最大4.0mm</td></tr><tr><td>根部下塌</td><td>高度≤1+0.6b②,最大4.0mm</td><td>高度≤4.0mm</td></tr><tr><td>焊喉厚度过大</td><td>高度≤1+0.2a③,最大4.0mm</td><td>--</td></tr><tr><td>焊喉厚度不足</td><td>不允许</td><td>高度≤0.1a③</td></tr><tr><td>角接焊脚不对称</td><td>焊脚长度差≤1.5+0.15a③</td><td>焊脚长度差≤1.5+0.2a③</td></tr></table>

注：①  $t$  ——对接焊时为板厚，角接焊时为焊喉厚度， $\mathrm{mm}$

②  $b$  ——对应焊缝的宽度（根部下塌时为根部焊缝宽度），mm

$③$ $a$  ——焊喉厚度，mm

# 4.2.4.3 对接焊弯曲试验应满足下列条件：

(1) 横向弯曲试验试样尺寸和要求见本篇第1章图1.2.3.3和图1.2.3.4；

(2) 压头直径按本篇第1章1.2.4.2对焊接工艺认可试验的规定；

(3) 对板对接，初次焊工考试应进行2个正弯和2个反弯试验；对有效期满进行复证考试者，应进行1个正弯和1个反弯试验。当试件厚度大于或等于  $12\mathrm{mm}$  时可用4个厚度为  $10\mathrm{mm}$  的侧弯代替（复证考试时为2个）。初次焊工考试弯曲试样取样位置见本节图4.2.2.1(a);

(4) 对管对接,  $1 \mathrm{~G} 、 2 \mathrm{~G}$  位置考试要求同上述(3), 但  $5 \mathrm{~G} 、 6 \mathrm{~G} 、 6 \mathrm{GR}$  位置考试者, 不论是初次焊工考试还是复证考试, 均应进行 4 个弯曲试验。弯曲试样取样位置见图 4.2.4.3(a)和(b);

(5) 至少有一个弯曲试样的弯曲部分应包含一个熄弧和重新起弧点（根部焊道或盖面焊道）；

(6) 试样应弯曲到  $180^{\circ}$  。试验后试样应在任何方向不出现长度大于  $3\mathrm{mm}$  的任何开口缺陷。试验中试样的棱角开口缺陷应具体分析。

![](images/9589e123562b424672a3f5881e46ef976db80d873c75b10e59a0115ebd670ad0.jpg)



T<12


![](images/788f28698753c070fb1f763c977ac9f48d722260d6c71bf826daf57932229e23.jpg)



$T\geqslant 12$



图4.2.4.3(a) 管对接弯曲试样取样位置（初次考试）


![](images/ce989657a21888b3bfc70ca4e52bc0ca09a61ac7367ce9e9c298ce6fae15fab8.jpg)



1G、2G  $(T < 12)$


![](images/3ca40c29350b892f2f96d9e48fe563cd33e6a58e9c8b1294054268fa63844191.jpg)



5G、6G、6GR(T<12)


![](images/70815a4fc70cd1519473c2763f76c57dc309453bc166f75b5e3ff58725fc3166.jpg)



1G、  $2\mathrm{G}(T\geqslant 12)$


![](images/70d7a43a6b8c6e0bea84cc65df2146012a257186b990cbc77b7e70c548ca5e3f.jpg)



5G、6G、6GR  $(T\geqslant 12)$



图4.2.4.3(b) 管对接弯曲试样取样位置（复证考试）


4.2.4.4 当对接焊采用射线检验时，钢材和铝合金焊缝检测到的缺陷应分别按ISO5817和ISO10042中B级要求进行评定。

4.2.4.5 当对接焊采用破断试验时，按ISO9017进行全长度的试验。钢材和铝合金焊缝检测到的缺陷分别应按ISO5817和ISO10042中B级要求进行评定。

4.2.4.6 当板角接焊采用破断试验时，试验方法见本篇第1章1.2.4.4。评定时关注裂纹、气孔、夹渣、未熔合和未焊透。检测到的缺陷分别应按ISO5817和ISO10042中B级要求进行评定。

4.2.4.7 当板角接焊采用宏观检验时，从不同切割位置制备2个宏观试样，其中至少1个试样切割在根部焊道或盖面焊道中的一个熄弧和重新起弧点。按本篇第1章1.2.3.7要求进行试样加工，对每个试样一侧进行侵蚀，以清晰显示焊缝金属、熔合线、根部熔深及热影响区。宏观断面应包含至少  $10\mathrm{mm}$  的非热影响区母材金属。宏观检验应显示焊缝成形良好，焊缝相邻焊道间以及与母材之间完全熔合，无裂纹、未熔合缺陷。

4.2.4.8 对管板角接头，如图 4.2.4.8 所示用机械方法将试件四等分，取其中 2 块，对 A、B 面进行

宏观断面检查(其中B为接头处)。试样加工和侵蚀要求同4.2.4.7。宏观断面应显示焊缝成形良好，根部焊透，无裂纹、未熔合缺陷。

![](images/60ffdf4590fff548687a22427066032b5c9089867c0f5cf691eef71c17bb3a8d.jpg)



图4.2.4.8管板角接头宏观断面截取位置


4.2.4.9 定位焊破断试样压断后，每个定位焊全长的断面上，不应出现与垫板或坡口边缘的未熔合，也不应有大于  $2\mathrm{mm}$  的夹渣或气孔。

# 第3节 焊工资格适用范围

# 4.3.1 一般要求

4.3.1.1 焊工通过的资格认可与下列焊接变量有关：焊接方法、焊接接头型式、母材材质、板厚（管子包括壁厚和管径）、焊接材料类型及焊接位置。

4.3.1.2 当上述焊接变量相同时，锅炉压力容器焊工资格可覆盖船舶与海上设施焊工资格。

# 4.3.2 焊接方法
