Repository: baxink/GitHub-Marine

# Knowledge Base

This directory stores reference materials, documentation, validated conclusions, and other citable knowledge resources.

## Structure

You can organize this however you prefer. Some suggested categories:

### `references/`
- Research papers and articles
- Technical documentation
- Standards and specifications

### `docs/`
- Process documentation
- How-to guides
- Organizational knowledge

## Usage

Organize files in whatever way makes sense for your work. The AI assistant will adapt to your organization style.

Validated conclusions from `research_研究/` should be migrated here with source traceability and a verification state when they become reusable.

File: knowledge/ccs-rules/CCS 材料与焊接规范 2025.md (part 11 of 13)
# 中国船级社
4.3.2.1 焊工考试的焊接方法见表4.3.2.1。通常每种考试只能获得对应焊接方法的焊工资格。焊接方法改变，需重新参加对应焊接方法考试。


焊工考试焊接方法



表4.3.2.1


<table><tr><td>符号</td><td colspan="2">实际焊接工作中的焊接方法</td><td>ISO 4063中数字代码</td></tr><tr><td>M</td><td>手工焊</td><td>焊条电弧焊(SMAW)</td><td>111</td></tr><tr><td rowspan="2">S</td><td rowspan="2">半自动焊/部分机械化焊</td><td>熔化极惰性气体保护焊(MIG)</td><td>131</td></tr><tr><td>熔化极活性气体保护焊(MAG)药芯焊丝焊(FCAW)</td><td>135,13811362</td></tr><tr><td>T</td><td>钨极氩弧焊</td><td>钨极氩弧焊(TIG)</td><td>141</td></tr></table>


注：对实心焊丝、金属粉芯焊丝和药芯焊丝，覆盖范围分别如下：



① 实心焊丝MAG（135）可覆盖金属粉芯焊丝MAG（138），反之亦然。



② 由实心焊丝或金属粉芯焊丝（135/138）改为药芯焊丝（136）需重新进行考试，反之亦然。


4.3.2.2 若采用两种焊接方法组合焊(如TIG焊打底)的考试合格，可获得该两种焊接方法的焊工资格，分别适用于打底层焊接方法的单面焊和盖面层焊接方法的双面焊，其厚度适用范围与试件中各自的焊缝厚度相适应。

# 4.3.3 焊接接头型式

4.3.3.1 根据考试试件的焊接接头形式，焊工资格考试可覆盖的范围分类如表4.3.3.1。


焊工考试焊接接头形式



表4.3.3.1


<table><tr><td colspan="4">考试时试件的焊接接头形式</td><td>覆盖的焊接接头形式</td></tr><tr><td rowspan="4">对接焊</td><td rowspan="2">单面焊</td><td>有衬垫</td><td>A</td><td>A, C, F</td></tr><tr><td>无衬垫</td><td>B</td><td>A, B, C, D, F</td></tr><tr><td rowspan="2">双面焊</td><td>清根</td><td>C</td><td>A, C, F</td></tr><tr><td>不清根</td><td>D</td><td>A, C, D, F</td></tr><tr><td>填角焊</td><td>----</td><td>----</td><td>F</td><td>F</td></tr></table>


注：从事全熔透或部分熔透 T 型焊缝的焊工应进行与所焊接头相应的焊接方法和焊接位置的对接焊考试。


4.3.3.2 对填角焊，多道焊可以覆盖单道焊，反之则不可。

# 4.3.4 母材


注：① 对组合焊，  $T$  是每种焊接方法对应的熔敷金属的厚度。


4.3.4.1 钢材的分组见表4.3.4.1。用一个组别中任何一种金属焊接的焊工或焊接操作者的资格可以覆盖相同组别中所有其他金属的焊接。


钢材的分组



表4.3.4.1


<table><tr><td>材料组别</td><td>钢材类型</td></tr><tr><td>W01①</td><td>碳钢/碳锰钢和最小屈服强度规定值 ReH≤390N/mm² 的低合金高强度钢</td></tr><tr><td>W02</td><td>CrMo 钢及抗蠕变 CrMoV 钢</td></tr><tr><td>W03</td><td>最小屈服强度规定值 ReH&gt;390N/mm² 的高强度钢,以及 Ni 含量&lt;5%的镍钢②</td></tr><tr><td>W04</td><td>Cr 含量为 12%~20%的铁素体或马氏体不锈钢</td></tr><tr><td>W05</td><td>Ni 含量≥5%的低温镍钢</td></tr><tr><td>W11</td><td>奥氏体、双相不锈钢或节镍型双相不锈钢</td></tr></table>


注：① 《船用高强度钢厚板应用指南》中规定的最小规定屈服强度为  $460\mathrm{N} / \mathrm{mm}^2$  的船体结构用钢可归入W01组。



② W01中包含的除外。


4.3.4.2 钢材焊工资格对其他组别的覆盖范围见表4.3.4.2。


钢材焊工资格适用范围



表4.3.4.2


<table><tr><td rowspan="2">试件的材料组别①</td><td colspan="6">适用范围</td></tr><tr><td>W01</td><td>W02</td><td>W03</td><td>W04</td><td>W05</td><td>W11</td></tr><tr><td>W01</td><td>*</td><td>-</td><td>-</td><td>-</td><td>-</td><td>-</td></tr><tr><td>W02</td><td>×</td><td>*</td><td>-</td><td>-</td><td>-</td><td>-</td></tr><tr><td>W03</td><td>×</td><td>×</td><td>*</td><td>-</td><td>-</td><td>-</td></tr><tr><td>W04</td><td>×</td><td>×</td><td>×</td><td>*</td><td>-</td><td>-</td></tr><tr><td>W05</td><td>-</td><td>-</td><td>-</td><td>-</td><td>*</td><td>-</td></tr><tr><td>W11</td><td>-②</td><td>-②</td><td>-②</td><td>-②</td><td>-</td><td>*</td></tr></table>


注：① 除 W05 外，试件用的焊接材料应与母材的材料组别相同。


符号说明：

* 表示进行考试的材料组

$\times$  表示考试对其同样适用的材料组

一 表示考试对其不适用的材料组

4.3.4.3 任一型号铝-镁系(5000系列)或铝-硅-镁系(6000系列)铝合金焊工考核合格后，可覆盖该两系列中所有铝合金。

4.3.4.4 当使用的母材或焊接材料的材质超出4.3.4.1和4.3.4.3的范围，应进行专门考试。

# 4.3.5 焊接材料

4.3.5.1 在焊条电弧焊中，考试可以使用碱性焊条、酸性焊条或纤维素型焊条。使用碱性焊条考试合格者同时也具有酸性焊条焊接的资格，反之则不可。纤维素型焊条不能覆盖其他药皮类型焊条焊接的资格。

4.3.5.2 带填充焊丝考试合格者同时也具有不带填充焊丝焊接的资格，反之则不可。

# 4.3.6 厚度和管径

4.3.6.1 对于板对接、板角接和管对接，钢材和铝合金的厚度适用范围分别见表4.3.6.1(a)和表4.3.6.1(b)。


钢材的厚度适用范围



表 4.3.6.1(a)


<table><tr><td>试件厚度①
T(mm)</td><td>适用厚度范围
t(mm)</td></tr><tr><td>T&lt;3</td><td>T≤t≤2T</td></tr><tr><td>3 ≤ T &lt; 12</td><td>3 ≤ t ≤ 2T</td></tr><tr><td>T ≥ 12</td><td>t ≥ 3</td></tr></table>


② 当使用W11组别焊接材料可覆盖。



铝合金的厚度适用范围



表 4.3.6.1(b)


<table><tr><td>试件厚度①
T(mm)</td><td>适用厚度范围
t(mm)</td></tr><tr><td>T≤6</td><td>0.5T≤t≤2T</td></tr><tr><td>T&gt;6</td><td>t≥6</td></tr></table>


注：① 对组合焊，  $T$  是每种焊接方法对应的熔敷金属的厚度。


# 4.3.6.2 管对接的管径适用范围见表4.3.6.2。


钢材和铝合金的管径适用范围



表4.3.6.2


<table><tr><td>试件管子外径D(mm)</td><td>适用范围d(mm)</td></tr><tr><td>D≤25</td><td>D≤d≤2D</td></tr><tr><td>D&gt;25</td><td>d≥0.5D(最小25)</td></tr></table>

# 4.3.6.3 管板角接的适用范围如下：

(1) 板厚范围按表4.3.6.1(a)和表4.3.6.1(b)，管壁厚度不限。

(2) 管径范围按表4.3.6.2。

# 4.3.7 焊接位置

4.3.7.1 根据焊工考试的实际焊接位置，认可的焊接位置分别见表 4.3.7.1a、表 4.3.7.1b、表 4.3.7.1c 和表 4.3.7.1d（用于表中的焊接位置定义见图 4.3.7.1 和表 4.3.7.1e）。

仅从事填角焊工作的焊工可进行填角焊考试。但需从事部分熔透或全熔透T形接头/管板角接的焊工应进行对接焊考试。


板对接焊焊工考试焊接位置覆盖范围



表4.3.7.1a


<table><tr><td rowspan="2">板对接考试焊接位置</td><td colspan="2">适用于焊接生产中的实际焊接位置①</td></tr><tr><td>板对接焊</td><td>板填角焊</td></tr><tr><td>F</td><td>F</td><td>FF、FH</td></tr><tr><td>H</td><td>F、H</td><td>FF、FH、FHa</td></tr><tr><td>Vu</td><td>F、Vu</td><td>FF、FH、FVu</td></tr><tr><td>Vd</td><td>Vd</td><td>FVd</td></tr><tr><td>O</td><td>F、H、O</td><td>FF、FH、FHa、FO、FOa</td></tr></table>


注：① 经CCS同意，板对接可以覆盖相应位置的外径不小于  $600\mathrm{mm}$  的管对接和管板角接，以及水平滚动焊位置的外径不小于  $150\mathrm{mm}$  的管对接。



板填角焊焊工考试焊接位置覆盖范围



表4.3.7.1b


<table><tr><td>板填角焊考试焊接位置</td><td>适用于焊接生产中的实际板填角焊位置①</td></tr><tr><td>FF</td><td>FF</td></tr><tr><td>FH</td><td>FF、FH</td></tr><tr><td>FHa</td><td>FF、FH、FHa</td></tr><tr><td>FVd</td><td>FVd</td></tr><tr><td>FVu</td><td>FF、FH、FVu</td></tr><tr><td>FO</td><td>FF、FH、FHa、FO、FOa</td></tr><tr><td>FOa</td><td>FF、FH、FHa、FO、FOa</td></tr></table>


注：① 经CCS同意，板填角焊可以覆盖相应位置的外径不小于  $600\mathrm{mm}$  的管板角接填角焊。


表4.3.7.1c

<table><tr><td rowspan="2">管对接考试焊接位置</td><td colspan="4">适用于焊接生产中的实际焊接位置</td></tr><tr><td>板对接①</td><td>管对接</td><td>板角接①</td><td>管板角接②</td></tr><tr><td>1G</td><td>F</td><td>1G</td><td>FF、FH</td><td>1FG</td></tr><tr><td>2G</td><td>F、H</td><td>1G、2G</td><td>FF、FH、FHa</td><td>1FG、2FG</td></tr><tr><td>5G</td><td>F、Vu、O</td><td>1G、5G</td><td>FF、FH、FVu、FO、FOa</td><td>1FG、2FG、4FG、5FG</td></tr><tr><td>2G+5G</td><td>F、H、Vu、O</td><td>1G、2G、5G、6G</td><td>FF、FH、FHa、FVu、FO、FOa</td><td>1FG、2FG、4FG、5FG、6FG</td></tr><tr><td>6G</td><td>F、H、Vu、O</td><td>1G、2G、5G、6G</td><td>FF、FH、FHa、FVu、FO、FOa</td><td>1FG、2FG、4FG、5FG、6FG</td></tr><tr><td>6GR®</td><td>F、H、Vu、O</td><td>1G、2G、5G、6G</td><td>FF、FH、FHa、FVu、FO、FOa</td><td>1FG、2FG、4FG、5FG、6FG</td></tr></table>


注：① 管对接覆盖相应焊接位置的板对接和板角接仅限于管子外径大于  $25\mathrm{mm}$  的情况。



② 对锅炉压力容器专用插入式管板角接不适用。



③ 对全熔透倾斜或T形管节点应采用6GR焊接位置。



管板角接填角焊焊工考试焊接位置覆盖范围



表4.3.7.1d


<table><tr><td rowspan="2">管板角接填角焊考试焊接位置</td><td colspan="2">适用于焊接生产中的实际角接焊位置</td></tr><tr><td>管板角接填角焊</td><td>板填角焊</td></tr><tr><td>1FG</td><td>1FG</td><td>FF</td></tr><tr><td>2FG</td><td>1FG、2FG</td><td>FF、FH</td></tr><tr><td>4FG</td><td>1FG、2FG、4FG</td><td>FF、FH、FHa、FO、FOa</td></tr><tr><td>5FG</td><td>1FG、2FG、4FG、5FG</td><td>FF、FH、FHa、FVu、FO、FOa</td></tr><tr><td>6FG</td><td>1FG、2FG、4FG、5FG、6FG</td><td>FF、FH、FHa、FVu、FO、FOa</td></tr><tr><td>4FG+5FG</td><td>1FG、2FG、4FG、5FG、6FG</td><td>FF、FH、FHa、FVu、FO、FOa</td></tr></table>

![](images/aa78d943e9192b4b8d0e69765ea2bce084231a3529b7e43155e386cee8edce7d.jpg)



F (PA)


![](images/4e6159eb8191b6deb5a645ae6a93543bba8fab173d8e2bade370e2414ca3d79d.jpg)



H (PC)


![](images/5f232d3da00607d898193946c3ce6f17358409ea9610075749915428ce0e7db2.jpg)



$\mathrm{V_u(PF)}$


![](images/65fa8dfe39faa0d64f50fa7cb9ff96f2da0c2b507bda7d6c0dddecec9ab73054.jpg)



Vd (PG)


![](images/502b4543699a4f0a5fa60c1d15e8b16afe410f553607c2ae54f42334bb9d5e26.jpg)



O (PE)


![](images/fbba2fd3e9a0cd5a99c01b637d5f7ec61a7981547e1a1b07d396f2e1f5ea36a6.jpg)



FF (PA)


![](images/146dccbc044553cc9da9de618eccfff7466d337a601cdd5103a5ad592956272d.jpg)



FH (PB)


![](images/5043532e4020bb39a7f057f0d4d3199b595aa7331d25767dda5f8ecd15eaeb1d.jpg)



FHa (PC)


![](images/9226cddbccc13962120d4490c1a94a8ff5bd8a4d702a107364315ff223d97fb1.jpg)



FVu (PF)


![](images/b48b23be52252004bc20da82c8684a89e21c593fafef9c2e933348b57e0aacb5.jpg)



FVd (PG)


![](images/e4c5ddd3af7abdfcea11c950f08ef62302d8439c694d15b262db7214b5a8a138.jpg)



FO (PD)


![](images/8ceed17449069b643bcb8ddf2201b1129a6a4e65d76b1cc17e09b4bbd07d6107.jpg)



FOa (PE)


![](images/0bc80e4fff184df170dc34a89a10486201d26af3a2441a044f4e128d201f37e3.jpg)



1G (PA)


![](images/c2083ffa08f8a90f36f6932697e9a3734ef3481eb12e2d86c8fa8d733c08ce02.jpg)



2G (PC)


![](images/6c4eea091c0620ef80d71eb2359bc77d17f83e89aa1187b92fd6eba736bb032f.jpg)



5G (PH)


![](images/6f4b628dd8464ca23b08ee879802c9ce324c56125a17ba05ad438657cd9cdfbb.jpg)



6G (PH-L045)


![](images/3eab2b849fef1b162364f685a240717093d4d87babf0f810a2b1646c7196cdec.jpg)



6GR


![](images/abab80f30ed47191c10d2ac53f61720adff8a98a987cc4182a75e0f1c732b15d.jpg)



1FG (PA)


![](images/53a3a262ffd0241b8b4172305730fa50b4942c0f524dc5e3b1b1fa0c9a386d72.jpg)



2FG (PB)


![](images/5ec349af939bec4bad69eadb7f8e7efc343dac7ea79eb6533477bf6c6e7a88a6.jpg)



4FG (PD)


![](images/37228ed1ddb2740beea3f05ad73fd8fa6a9bb0f6dad1173f0ae3a3d34e66f8f7.jpg)



5FG (PH)


![](images/b9d41d2e74f015fe534eab5f1f5ce0ef8e7fc8a038c56e8c7336f94a8874940c.jpg)



6FG



图4.3.7.1 焊接位置示意图



焊接位置代号



表4.3.7.1e


<table><tr><td>试件形式</td><td>焊接位置代号</td><td>焊接位置</td><td>ISO 6947 的对应代号</td></tr><tr><td rowspan="5">板材对接焊</td><td>F</td><td>平焊</td><td>PA</td></tr><tr><td>Vu</td><td>立向上焊</td><td>PF</td></tr><tr><td>Vd</td><td>立向下焊</td><td>PG</td></tr><tr><td>H</td><td>横焊</td><td>PC</td></tr><tr><td>O</td><td>仰焊</td><td>PE</td></tr><tr><td rowspan="5">管子对接焊</td><td>1G</td><td>管子水平滚动焊</td><td>PA</td></tr><tr><td>2G</td><td>管子垂直固定焊</td><td>PC</td></tr><tr><td>5G</td><td>管子水平固定焊</td><td>PH</td></tr><tr><td>6G</td><td>管子倾斜45°固定焊</td><td>PH-L045</td></tr><tr><td>6GR</td><td>带有限制环的管子倾斜45°固定焊</td><td>-</td></tr><tr><td rowspan="7">板角焊</td><td>FF</td><td>船型角焊</td><td>PA</td></tr><tr><td>FH</td><td>平角焊</td><td>PB</td></tr><tr><td>FHа</td><td>横角焊</td><td>PC</td></tr><tr><td>FVu</td><td>立向上角焊</td><td>PF</td></tr><tr><td>FVd</td><td>立向下角焊</td><td>PG</td></tr><tr><td>FO</td><td>仰角焊</td><td>PD</td></tr><tr><td>FOa</td><td>仰角焊</td><td>PE</td></tr><tr><td rowspan="5">管板角接焊</td><td>1FG</td><td>倾斜45°滚动焊</td><td>PA</td></tr><tr><td>2FG</td><td>垂直固定平焊</td><td>PB</td></tr><tr><td>4FG</td><td>垂直固定仰焊</td><td>PD</td></tr><tr><td>5FG</td><td>水平固定焊</td><td>PH</td></tr><tr><td>6FG</td><td>倾斜45°固定焊</td><td>-</td></tr></table>

# 4.3.8 定位焊

4.3.8.1 按本章第2节要求进行对接或角接焊考试合格的焊工可以从事与证书允许的焊接方法和焊接位置相符的定位焊工作。

仅从事定位焊的焊工也可选择按图4.2.2.7(a)或图4.2.2.7(b)所示的对接定位焊或角接定位焊试件进行考试。

# 第4节 水下焊工考试与评定

# 4.4.1 一般要求

4.4.1.1 水下焊工应按本节规定参加考试，试件的焊接和试样的试验应由验船师见证。

4.4.1.2 考试前，考试委员会应将拟考的焊接位置、材料组别、试件厚度(管径)、接头型式和坡口尺寸报CCS确认。

4.4.1.3 水下焊工考试分为湿法和局部干法两种。

水下湿法焊接是指在水下不采取任何排水措施直接在试件上进行焊接的方法。水下局部干法焊接是指在水下把试件待焊部位的水人为地排去，形成一个局部气相区以进行焊接的方法。

4.4.1.4 按水下湿法焊接考试合格者，只能从事水下湿法焊接；按水下局部干法焊接考试合格者，只能从事水下局部干法焊接。

4.4.1.5 考试所用的焊接材料应与母材相适应。

4.4.1.6 应考者可根据实际工作条件自行选择考试水深。

# 4.4.2 试件形式和尺寸

4.4.2.1 各种类型试件的形状和尺寸规定如下(见图4.4.2.1):

(1) 板材对接：长度  $L \geqslant 300\mathrm{mm}$ ，宽度  $B \geqslant 125\mathrm{mm}$ ；

(2) 管子对接：长度  $L \geqslant 125\mathrm{mm} \times 2$

(3) T 类(水下湿法点固焊): 长度  $L \geqslant 400 \mathrm{~mm}$ , 宽度  $B \geqslant 100 \mathrm{~mm}$  。

T类试件的板厚为  $6\mathrm{mm}$  ，其他对接试件的板厚可由报考单位根据生产实际确定。

![](images/e8063ba83719ffa94546550bc22d9c72be099442e82e36155b827148e2e0deb5.jpg)



(a) 板对接


![](images/eb53ef0086ab592d5f9b737968d393ede218adb646a0321e5ebff182da03f377.jpg)



(b) 管对接


![](images/d48ad040b90a7d713c389355e303eb62093594f052f50bd4bb7a9791142f5e23.jpg)



图4.4.2.1 试件尺寸


4.4.2.2 对接一般采用单面焊，分带垫板和不带垫板两种，具体接头型式和坡口尺寸可由报考单位根据生产实际确定。

# 4.4.3 试件制作

4.4.3.1 考试应在所报考的水深范围或在相当的模拟环境中进行。

4.4.3.2 湿法T类考试只要求按图4.4.2.1(c)规定的接头型式焊一道焊缝。

4.4.3.3 除上述要求外，还应符合本章4.2.3.1~4.2.3.8的要求。

# 4.4.4 试验或检验

4.4.4.1 不同形式试件应进行的试验、检验项目和试样数量见表4.4.4.1。


水下焊工考试试验、检验项目和试样数量



表4.4.1


<table><tr><td>试件形式</td><td>试验或检验项目</td><td>试样数量</td></tr><tr><td>板对接焊</td><td>1.目视检验2.射线检测3.弯曲试验4.宏观检验</td><td>焊缝全长被检焊缝全长①正、反弯各2②1个</td></tr><tr><td>管对接焊</td><td>1.目视检验2.射线检测3.弯曲试验4.宏观检验</td><td>焊缝全长焊缝全长正、反弯各2②1个</td></tr><tr><td>湿法T类</td><td>目视检验</td><td>焊缝全长</td></tr></table>


注：① 被检焊缝全长指试件两端各去除  $25\mathrm{mm}$  后的长度。



② 当试件厚度大于或等于  $12\mathrm{mm}$  时可用两个侧弯试样代替。


4.4.4.2 外观目检时，焊缝表面应为焊后原始状态，不应进行任何加工。

4.4.4.3 试样的截取方法一般采用机械加工方法。若采用气割方法，则每侧应留有不少于  $5\mathrm{mm}$  的机加工余量。

4.4.4.4 制备弯曲试样时，焊缝余高和垫板(如有时)应采用机械加工方法加工至与母材轧制面齐平，焊缝边缘的咬边不应去除。弯曲试样具体取样位置参见图 4.2.4.5(a) 和 (b)。试样尺寸和要求见本篇第 1 章图 1.2.3.3 和图 1.2.3.4。

4.4.4.5 宏观试样制备应符合本篇第1章1.2.3.7要求。

# 4.4.5 试件的评定

4.4.5.1 外观目检应满足下列条件：

(1) 焊缝表面成形良好，焊缝边缘应平顺过渡到母材，焊缝宽度均匀；

(2) 焊缝表面应无裂纹、未熔合、夹渣、气孔和焊瘤等缺陷；

(3) 焊缝表面凹陷深度应不低于母材表面  $0.8\mathrm{mm}$

(4) 焊缝咬边深度应不大于  $0.8\mathrm{mm}$  。焊缝两侧咬边累计总长度对于板试件应不超过焊缝全长的  $10\%$  ；对于管试件应不超过焊缝全长的  $20\%$

(5) 无衬垫的试件焊接后, 不应有未焊透, 但允许有深度不超过  $0.1 t(t$  为试件厚度)且不大于  $1.5 \mathrm{~mm}$  、累计长度不超过焊缝全长的  $10 \%$  的局部内凹;

(6) 平焊位置的焊缝余高应不大于  $3\mathrm{mm}$ ，其他位置应不大于  $4\mathrm{mm}$ ；每侧焊缝宽度应不大于坡口宽度  $2.5\mathrm{mm}$ ；

(7) 无衬垫的试件，焊后其根部焊瘤应不大于  $3\mathrm{mm}$ 。

4.4.5.2 射线检测应符合ISO5817中B级或其他相当的标准的要求。

4.4.5.3 弯曲试验应满足下列条件：

(1) 压头直径为  $4t(t$  为试样厚度), 弯曲角度为  $120^{\circ}$ ;

(2) 试样经过弯曲试验，在其受拉面的任何方向上均不应有超过  $3\mathrm{mm}$  的开口缺陷。

4.4.5.4 宏观检验应显示出焊缝成形良好，无裂纹、未熔合缺陷。

# 4.4.6 适用范围

4.4.6.1 母材适用范围仅限于同组别的材料(钢材分组参见本章第3节表4.3.4.1)。

4.4.6.2 对接焊材料规格适用范围见表4.4.6.2(a)和表4.4.6.2(b)。


材料厚度适用范围



表 4.4.6.2(a)


<table><tr><td>试件厚度
T(mm)</td><td>适用厚度范围
t(mm)</td></tr><tr><td>T≤6</td><td>T≤t≤6</td></tr><tr><td>T&gt;6</td><td>0.5T&lt;t≤2T(最小6mm)</td></tr></table>


管径适用范围



表 4.4.6.2(b)


<table><tr><td>试件管子外径D(mm)</td><td>适用管子外径范围d(mm)</td></tr><tr><td>D≤100</td><td>0.7D≤d≤2D</td></tr><tr><td>100＜D≤300</td><td>0.5D≤d≤2D(最小75)</td></tr><tr><td>D&gt;300</td><td>d&gt;0.5D</td></tr></table>

4.4.6.3 当焊接材料有如下变化时应重新进行考试：

(1) 改变焊条/焊丝的型号(牌号)或焊条的防水涂层；

(2) 改变焊条/焊丝直径；

(3) 改变保护气体的成分。

4.4.6.4 焊接位置的覆盖范围同本章表4.3.7.1a和4.3.7.1c。

4.4.6.5 管对接可以覆盖相应位置的板对接。

4.4.6.6 板对接可以覆盖相应位置的外径不小于  $600\mathrm{mm}$  的管对接。

4.4.6.7 不带垫板考试合格者可从事相应等级的带垫板焊接。

4.4.6.8 水深的覆盖范围见表4.4.6.8。


水深的覆盖范围



表4.4.6.8


<table><tr><td>焊接材料</td><td>适用最大水深①
(m)</td></tr><tr><td>碳钢及低合金钢</td><td>X+10</td></tr><tr><td>奥氏体不锈钢</td><td>X+3</td></tr></table>


注：①  $X$  为考试时水深。


4.4.6.9 湿法T类焊工资格仅适用于定位焊和应急性修补。

# 第5章 船体结构的焊接

# 第1节 一般规定

# 5.1.1 适用范围

5.1.1.1 本章规定适用于船体结构钢、奥氏体和双相不锈钢及其复合材的焊接和检验。

# 5.1.2 工艺规程与检验标准

5.1.2.1 施工前应按本篇第3章的要求，将工艺规程和检验标准提交CCS认可，并进行焊接工艺认可试验(必要时)。生产施工和检验应按CCS认可的图纸、工艺规程和检验标准进行。

# 5.1.3 船用结构钢的切割和成形

5.1.3.1 钢材的切割根据板厚的不同可采用机械剪切或热切割（如火焰切割、等离子切割和激光切割）的方式。切割表面应无边缘过烧、较深的沟槽和缺口等切割缺陷，如有时应使用机械方法去除。

5.1.3.2 对冷成形的船体结构用板材，应控制其内缘弯曲半径，一般内缘弯曲半径应不小于板厚的4.5倍。但对承受高应力的特殊构件，其内缘弯曲半径应不小于板厚的10倍。当不能满足上述要求时，应进行热处理，或进行相应应变条件下的时效冲击试验以证明其未影响材料的冲击性能，且经表面检验确认其无表面裂纹等缺陷。

5.1.3.3 当钢板的成形温度超过  $650^{\circ} \mathrm{C}$  （线加热或点加热除外）时，应进行力学性能试验，以证明该成形温度未影响钢材的拉伸性能和冲击性能。

5.1.3.4 当使用线加热或点加热方式进行曲面成形或光顺处理时，表面加热温度应满足表5.1.3.4的规定：


钢板表面线加热或点加热时最高加热温度



表5.1.3.4


<table><tr><td colspan="2">项目</td><td>标准</td></tr><tr><td rowspan="3">传统工艺AH27-EH27、AH32-EH32、AH36-EH36TMCP型AH36-EH36\( (C_{eq}&gt;0.38\%) \)</td><td>加热后水冷</td><td>低于 650°C</td></tr><tr><td>加热后空冷</td><td>低于 900°C</td></tr><tr><td>加热后空冷并随后水冷</td><td>低于900°C(水冷起始温度低于500°C)</td></tr><tr><td>TMCP型AH27-DH27、AH32-DH32、AH36-DH36\( (C_{eq}\leqslant0.38\%) \)</td><td>加热后仅水冷或空冷</td><td>低于 1000°C</td></tr><tr><td>TMCP型EH27、EH32、EH36\( (C_{eq}\leqslant0.38\%) \)</td><td>加热后仅水冷或空冷</td><td>低于 900°C</td></tr></table>

# 5.1.4 焊接材料选用

5.1.4.1 船体结构所用的焊接材料应符合本篇第2章的规定。所选用焊接材料的级别应与船体结构用的钢级相适应，除另有规定外，宜按照表5.1.4.1(1)选用。对焊接结构用高强度钢，除另有规定外，适用的焊接材料的等级宜按照表5.1.4.1(2)选用。


焊接材料选用表



表 5.1.4.1(1)


<table><tr><td rowspan="2">焊材级别</td><td colspan="16">一般强度及高强度船体结构用钢</td></tr><tr><td>A</td><td>B</td><td>D</td><td>E</td><td>AH27 AH32</td><td>DH27 DH32</td><td>EH27 EH32</td><td>FH27 FH32</td><td>AH36</td><td>DH36</td><td>EH36</td><td>FH36</td><td>AH40</td><td>DH40</td><td>EH40</td><td>FH40</td></tr><tr><td>1</td><td>×</td><td></td><td></td><td></td><td></td><td></td><td></td><td></td><td></td><td></td><td></td><td></td><td></td><td></td><td></td><td></td></tr><tr><td>2</td><td>×</td><td>×</td><td>×</td><td></td><td></td><td></td><td></td><td></td><td></td><td></td><td></td><td></td><td></td><td></td><td></td><td></td></tr><tr><td>3</td><td>×</td><td>×</td><td>×</td><td>×</td><td></td><td></td><td></td><td></td><td></td><td></td><td></td><td></td><td></td><td></td><td></td><td></td></tr><tr><td>1Y</td><td>×</td><td></td><td></td><td></td><td>×²</td><td></td><td></td><td></td><td>×²</td><td></td><td></td><td></td><td></td><td></td><td></td><td></td></tr><tr><td>2Y</td><td>×</td><td>×</td><td>×</td><td></td><td>×</td><td>×</td><td></td><td></td><td>×</td><td>×</td><td></td><td></td><td></td><td></td><td></td><td></td></tr><tr><td>3Y</td><td>×</td><td>×</td><td>×</td><td>×</td><td>×</td><td>×</td><td>×</td><td></td><td>×</td><td>×</td><td>×</td><td></td><td></td><td></td><td></td><td></td></tr><tr><td>4Y</td><td>×</td><td>×</td><td>×</td><td>×</td><td>×</td><td>×</td><td>×</td><td>×</td><td>×</td><td>×</td><td>×</td><td>×</td><td></td><td></td><td></td><td></td></tr><tr><td>2Y40</td><td></td><td></td><td></td><td></td><td>×</td><td>×</td><td></td><td></td><td>×</td><td>×</td><td></td><td></td><td>×</td><td>×</td><td></td><td></td></tr><tr><td>3Y40</td><td></td><td></td><td></td><td></td><td>×</td><td>×</td><td>×</td><td></td><td>×</td><td>×</td><td>×</td><td></td><td>×</td><td>×</td><td>×</td><td></td></tr><tr><td>4Y40</td><td></td><td></td><td></td><td></td><td>×</td><td>×</td><td>×</td><td>×</td><td>×</td><td>×</td><td>×</td><td>×</td><td>×</td><td>×</td><td>×</td><td>×</td></tr><tr><td>5Y40</td><td></td><td></td><td></td><td></td><td>×</td><td>×</td><td>×</td><td>×</td><td>×</td><td>×</td><td>×</td><td>×</td><td>×</td><td>×</td><td>×</td><td>×</td></tr><tr><td>3Y42</td><td></td><td></td><td></td><td></td><td></td><td></td><td></td><td></td><td>×</td><td>×</td><td>×</td><td></td><td>×</td><td>×</td><td>×</td><td></td></tr><tr><td>4Y42</td><td></td><td></td><td></td><td></td><td></td><td></td><td></td><td></td><td>×</td><td>×</td><td>×</td><td>×</td><td>×</td><td>×</td><td>×</td><td>×</td></tr><tr><td>5Y42</td><td></td><td></td><td></td><td></td><td></td><td></td><td></td><td></td><td>×</td><td>×</td><td>×</td><td>×</td><td>×</td><td>×</td><td>×</td><td>×</td></tr><tr><td>3Y46</td><td></td><td></td><td></td><td></td><td></td><td></td><td></td><td></td><td></td><td></td><td></td><td></td><td>×</td><td>×</td><td>×</td><td></td></tr><tr><td>4Y46</td><td></td><td></td><td></td><td></td><td></td><td></td><td></td><td></td><td></td><td></td><td></td><td></td><td>×</td><td>×</td><td>×</td><td>×</td></tr><tr><td>5Y46</td><td></td><td></td><td></td><td></td><td></td><td></td><td></td><td></td><td></td><td></td><td></td><td></td><td>×</td><td>×</td><td>×</td><td>×</td></tr></table>


注：① “×”为适用的钢级，空格为不适用的钢级；



② 当采用1Y级焊接材料焊接时，母材的厚度不大于  $25\mathrm{mm}$



焊接材料选用表



表 5.1.4.1(2)


<table><tr><td rowspan="2">焊材级别</td><td colspan="24">焊接结构用高强度钢①</td></tr><tr><td>AH420DH420</td><td>EH420</td><td>FH420</td><td>AH460DH460</td><td>EH460</td><td>FH460</td><td>AH500DH500</td><td>EH500</td><td>FH500</td><td>AH550DH550</td><td>EH550</td><td>FH550</td><td>AH620DH620</td><td>EH620</td><td>FH620</td><td>AH690DH690</td><td>EH690</td><td>FH690</td><td>AH890DH890</td><td>EH890</td><td>FH890</td><td>AH960DH960</td><td>EH960</td><td>FH960</td></tr><tr><td>3Y42</td><td>×</td><td></td><td></td><td></td><td></td><td></td><td></td><td></td><td></td><td></td><td></td><td></td><td></td><td></td><td></td><td></td><td></td><td></td><td></td><td></td><td></td><td></td><td></td><td></td></tr><tr><td>4Y42</td><td>×</td><td>×</td><td></td><td></td><td></td><td></td><td></td><td></td><td></td><td></td><td></td><td></td><td></td><td></td><td></td><td></td><td></td><td></td><td></td><td></td><td></td><td></td><td></td><td></td></tr><tr><td>5Y42</td><td>×</td><td>×</td><td>×</td><td></td><td></td><td></td><td></td><td></td><td></td><td></td><td></td><td></td><td></td><td></td><td></td><td></td><td></td><td></td><td></td><td></td><td></td><td></td><td></td><td></td></tr><tr><td>3Y46</td><td>×</td><td></td><td></td><td>×</td><td></td><td></td><td></td><td></td><td></td><td></td><td></td><td></td><td></td><td></td><td></td><td></td><td></td><td></td><td></td><td></td><td></td><td></td><td></td><td></td></tr><tr><td>4Y46</td><td>×</td><td>×</td><td></td><td>×</td><td>×</td><td></td><td></td><td></td><td></td><td></td><td></td><td></td><td></td><td></td><td></td><td></td><td></td><td></td><td></td><td></td><td></td><td></td><td></td><td></td></tr><tr><td>5Y46</td><td>×</td><td>×</td><td>×</td><td>×</td><td>×</td><td>×</td><td></td><td></td><td></td><td></td><td></td><td></td><td></td><td></td><td></td><td></td><td></td><td></td><td></td><td></td><td></td><td></td><td></td><td></td></tr><tr><td>3Y50</td><td>×</td><td></td><td></td><td>×</td><td></td><td></td><td>×</td><td></td><td></td><td></td><td></td><td></td><td></td><td></td><td></td><td></td><td></td><td></td><td></td><td></td><td></td><td></td><td></td><td></td></tr><tr><td>4Y50</td><td>×</td><td>×</td><td></td><td>×</td><td>×</td><td></td><td>×</td><td>×</td><td></td><td></td><td></td><td></td><td></td><td></td><td></td><td></td><td></td><td></td><td></td><td></td><td></td><td></td><td></td><td></td></tr><tr><td>5Y50</td><td>×</td><td>×</td><td>×</td><td>×</td><td>×</td><td>×</td><td>×</td><td>×</td><td>×</td><td></td><td></td><td></td><td></td><td></td><td></td><td></td><td></td><td></td><td></td><td></td><td></td><td></td><td></td><td></td></tr><tr><td>3Y55</td><td></td><td></td><td></td><td></td><td></td><td></td><td>×</td><td></td><td></td><td>×</td><td></td><td></td><td></td><td></td><td></td><td></td><td></td><td></td><td></td><td></td><td></td><td></td><td></td><td></td></tr><tr><td>4Y55</td><td></td><td></td><td></td><td></td><td></td><td></td><td>×</td><td>×</td><td></td><td>×</td><td>×</td><td></td><td></td><td></td><td></td><td></td><td></td><td></td><td></td><td></td><td></td><td></td><td></td><td></td></tr><tr><td>5Y55</td><td></td><td></td><td></td><td></td><td></td><td></td><td>×</td><td>×</td><td>×</td><td>×</td><td>×</td><td>×</td><td></td><td></td><td></td><td></td><td></td><td></td><td></td><td></td><td></td><td></td><td></td><td></td></tr><tr><td>3Y62</td><td></td><td></td><td></td><td></td><td></td><td></td><td></td><td></td><td></td><td>×</td><td></td><td></td><td>×</td><td></td><td></td><td></td><td></td><td></td><td></td><td></td><td></td><td></td><td></td><td></td></tr><tr><td>4Y62</td><td></td><td></td><td></td><td></td><td></td><td></td><td></td><td></td><td></td><td>×</td><td>×</td><td></td><td>×</td><td>×</td><td></td><td></td><td></td><td></td><td></td><td></td><td></td><td></td><td></td><td></td></tr><tr><td>5Y62</td><td></td><td></td><td></td><td></td><td></td><td></td><td></td><td></td><td></td><td>×</td><td>×</td><td>×</td><td>×</td><td>×</td><td>×</td><td></td><td></td><td></td><td></td><td></td><td></td><td></td><td></td><td></td></tr><tr><td>3Y69</td><td></td><td></td><td></td><td></td><td></td><td></td><td></td><td></td><td></td><td></td><td></td><td></td><td>×</td><td></td><td></td><td>×</td><td></td><td></td><td></td><td></td><td></td><td></td><td></td><td></td></tr><tr><td>4Y69</td><td></td><td></td><td></td><td></td><td></td><td></td><td></td><td></td><td></td><td></td><td></td><td></td><td>×</td><td>×</td><td></td><td>×</td><td>×</td><td></td><td></td><td></td><td></td><td></td><td></td><td></td></tr><tr><td>5Y69</td><td></td><td></td><td></td><td></td><td></td><td></td><td></td><td></td><td></td><td></td><td></td><td></td><td>×</td><td>×</td><td>×</td><td>×</td><td>×</td><td>×</td><td></td><td></td><td></td><td></td><td></td><td></td></tr><tr><td>3Y89</td><td></td><td></td><td></td><td></td><td></td><td></td><td></td><td></td><td></td><td></td><td></td><td></td><td></td><td></td><td></td><td></td><td></td><td></td><td>×</td><td></td><td></td><td></td><td></td><td></td></tr><tr><td>4Y89</td><td></td><td></td><td></td><td></td><td></td><td></td><td></td><td></td><td></td><td></td><td></td><td></td><td></td><td></td><td></td><td></td><td></td><td></td><td>×</td><td>×</td><td></td><td></td><td></td><td></td></tr><tr><td>5Y89</td><td></td><td></td><td></td><td></td><td></td><td></td><td></td><td></td><td></td><td></td><td></td><td></td><td></td><td></td><td></td><td></td><td></td><td></td><td>×</td><td>×</td><td>×</td><td></td><td></td><td></td></tr><tr><td>3Y96</td><td></td><td></td><td></td><td></td><td></td><td></td><td></td><td></td><td></td><td></td><td></td><td></td><td></td><td></td><td></td><td></td><td></td><td></td><td>×</td><td></td><td></td><td>×</td><td></td><td></td></tr><tr><td>4Y96</td><td></td><td></td><td></td><td></td><td></td><td></td><td></td><td></td><td></td><td></td><td></td><td></td><td></td><td></td><td></td><td></td><td></td><td></td><td>×</td><td>×</td><td></td><td>×</td><td>×</td><td></td></tr><tr><td>5Y96</td><td></td><td></td><td></td><td></td><td></td><td></td><td></td><td></td><td></td><td></td><td></td><td></td><td></td><td></td><td></td><td></td><td></td><td></td><td>×</td><td>×</td><td>×</td><td>×</td><td>×</td><td>×</td></tr></table>


注：①“×”为适用的钢级，空格为不适用的钢级。


5.1.4.2 当不同强度的母材被焊接连接时，一般可选用与较低强度级别的母材相适应的焊接材料。当母材的连接强度相同，韧性级别不同时，除结构受力情况复杂或施工条件恶劣者外，一般可选用与较

低韧性级别相适应的焊接材料。

5.1.4.3 除另有规定外，下列情况一般应使用低氢焊接材料：

(1) 高强度钢或碳当量大于  $0.41\%$  的钢材与相同强度或较低强度钢之间焊接；

(2) 重要结构件的焊接。

5.1.4.4 Y89以及Y96级焊接材料，当设计应用于低级别匹配焊接接头时，应满足制造厂的建议，并经CCS同意。

# 5.1.5 焊前准备

5.1.5.1 构件的坡口加工、装配次序、定位精度及装配间隙应符合认可的工艺规程的要求。并应避免强制装配，以减少构件的内应力。若因焊缝坡口或装配间隙过大必需修正时，其修正方法应征得验船师的同意。

5.1.5.2 焊缝坡口区域的铁锈、氧化皮、油污和杂物等应予清除，并保持清洁和干燥。

5.1.5.3 涂有底漆的钢材，如在焊接之前未能将底漆清除，则应证明该底漆对焊缝的质量没有不良的影响，相关资料应交CCS备查。

5.1.5.4 当焊接需要在潮湿、多风或寒冷的露天场地进行时，应对焊接作业区域提供适当的遮蔽和防护措施。

在下列情况下应考虑对焊件采取适当的预热和(或)缓冷措施，以防焊件内产生过大的应力或不良的组织。

(1) 施工环境的温度低于  $0^{\circ} \mathrm{C}$  时；

(2) 材料的碳当量  $C_{eq}$  按下式计算数值较大时；

$$
C _ {e q} = C + \frac {M n}{6} + \frac {C r + M o + V}{5} + \frac {N i + C u}{15} \quad \%
$$

(3) 结构刚性过大、构件板厚较厚或焊段较短时。

当碳当量  $C_{eq}$  大于  $0.45\%$  时，除进行预热外，还应考虑进行焊后热处理。

# 5.1.6 焊接工艺

5.1.6.1 船体结构的焊缝应按已认可的焊接工艺规程施焊。对较长的焊缝应尽可能从焊缝中间向两端施焊，以减小结构的变形和内应力。

5.1.6.2 定位焊的数量应尽量减少，定位焊缝应具有足够的高度。其长度，对一般强度钢，应不小于  $30\mathrm{mm}$  ；对高强度钢，应不小于  $50\mathrm{mm}$  。定位焊的质量应与施焊的焊缝质量相同。有缺陷的定位焊应在施焊前清除干净。

5.1.6.3 焊缝末端收口处应填满弧坑，以防止产生弧坑裂纹。如采用自动焊，一般应使用引弧板和熄弧板。

进行多道焊时，在下道焊接之前，应将前道焊渣清除。

5.1.6.4 除CCS特别同意外，对有焊透要求的焊缝，在焊接第二面焊缝前应进行清根，清根后应具有适当的坡口形状，以便进行封底焊。

5.1.6.5 在去除临时焊缝、定位焊缝、焊缝缺陷、焊疤和清根时，均不应损伤母材。

# 第2节 船体构件的焊接

# 5.2.1 一般要求

5.2.1.1 除确能保证完全焊透者外，对接焊焊件边缘应开单面或双面坡口，坡口角度一般在  $40^{\circ} \sim 60^{\circ}$  之间；若焊件边缘拟加工成其他坡口形式时，则应征得CCS的同意。

5.2.1.2 若全焊透对接焊缝因结构原因而无法进行封底焊时，经验船师同意，允许加固定垫板进行对接焊。此种接头的坡口形式及装配间隙应保证熔敷金属与垫板能完全熔合。

5.2.1.3 船体构件的角焊缝和板材的对接缝在交叉处，应符合下列规定：

(1) 应将交叉处的对接焊缝的余高铲平，或将跨过对接焊缝的构件腹板边缘挖孔(通焊孔)，以使构件与板材能贴紧，保证焊接质量；

(2) 连续角焊缝的构件腹板上如有对接焊缝时，应先焊好对接焊缝，并将角焊缝处的余高铲平，然后进行连续角焊接。

# 5.2.2 小夹角处的角焊缝

5.2.2.1 在船体的结构设计中，应考虑到不使角接缝造成较小的夹角，以避免施焊困难。在个别情况下，若构件的夹角小于  $50^{\circ}$  时，可按下列形式进行焊接：

(1) 内底边板与舷侧外板的角接焊缝，其坡口角度应不小于  $45^{\circ}$ ，如图5.2.2.1(1) 所示。若小于  $45^{\circ}$ ，则可将内底边板的边缘开坡口。在该坡口处进行多道连续角焊后完成背面连续角焊。必要时可使用单面焊双面成型工艺；

![](images/082a330ef6f1179988fe565fce3c131433702d4ac8c3a396f0f3ab9d5f5ff895.jpg)



图5.2.2.1(1)


(2) 肘板的角接缝若遇到上述小夹角情况时，可在钝角位置的一面施焊，但在肘板的趾端应有足够长度的包角焊缝。

# 5.2.3 高强度钢焊接

5.2.3.1 焊接高强度钢材时，应采用与母材相适应的并经CCS认可的低氢型高强度焊接材料。焊接时，应考虑预热并注意控制热输入和道间温度。

5.2.3.2 在船体结构中采用高强度钢时，其焊缝的外形应光顺，不应有过高的焊缝余高。

5.2.3.3 若船体构件(如首柱、尾柱、舵叶等)是由高强度钢板组焊而成的，则施焊后应考虑对其进行退火处理，以消除焊接时的残余应力。退火温度应达临界温度之上，然后缓慢冷却。

# 5.2.4 铸钢和锻钢船体结构件的焊接

5.2.4.1 当船体结构件(如首柱、尾柱、舵杆和尾轴架等)的材料为铸钢或锻钢时，其焊接应符合下列要求：

(1) 如焊件的含碳量达到  $0.23\%$  或刚性较大时，则在焊接前、后均应采取相应的预热和保温措施；

(2) 采用手工焊、 $\mathrm{CO}_{2}$  气体保护焊进行焊接的首柱、尾柱、舵杆和尾轴架等应在焊后进行消应力处理。采用电渣焊方法焊接而成的首柱、尾柱和舵杆，在焊后应进行正火-回火处理。

若首柱、尾柱、舵杆和尾轴架等构件的尺度较大，整体热处理条件不足时，允许采用有效的局部热处理方法。

# 5.2.5 舰顶列板与强力甲板边板的焊接

5.2.5.1 舰顶列板与强力甲板边板角接时，当板厚大于或等于  $15 \mathrm{~mm}$  时，至少应采用部分熔透焊，在强力甲板的边缘开单面或双面坡口，钝边应不大于  $t / 3$  ，并留有一定装配间隙，以保证有较深的熔深。

5.2.5.2 舰顶列板与强力甲板的连接，若采用圆弧形结构对接时，对接焊缝处应开坡口并保证完全焊透。当圆弧形舷顶列板在近船首、尾处改为直角形式与甲板连接时，应有足够长度的圆弧形过渡区。过渡区内舷顶列板与甲板的对接焊缝应完全焊透。

# 5.2.6 柴油机主机基座的焊接

5.2.6.1 主机基座纵桁腹板厚度大于或等于  $14\mathrm{mm}$  时，水平面板与纵桁腹板的角接处，应在该腹板的边缘开坡口，达到最大限度的焊透。两侧角焊缝的外形尺寸应均匀对称。

5.2.6.2 与主机基座相连接的其他各构件(如船底板、肋板、肘板、隔板等)的角焊缝，其焊喉厚度应满足CCS《钢质海船入级规范》第2篇第1章第4节的相关要求。

# 5.2.7 起重枪（柱）和起重机基座的焊接

5.2.7.1 支持吊杆的起重桅(柱)，以及起重机基座，其焊缝应符合下列要求：

(1) 由钢板弯制成的起重桅(柱)和起重机基座，其柱体的纵向接缝和横向接缝均应为对接焊缝，且应完全焊透；

(2) 当桅(柱)或基座贯穿强力甲板时，连接处的强力甲板应开单面或双面坡口，并保证完全焊透；

(3) 当桅(柱)或基座的根部不贯穿甲板，且直接焊于强力甲板上时，则根部边缘应开单面坡口，并保证完全焊透。

# 第3节 焊缝检验与修补

# 5.3.1 一般要求

5.3.1.1 本节规定适用于钢质船体结构的焊缝检验与修补。船体以外的钢结构的焊缝检验与修补应经CCS批准后方可执行。

5.3.1.2 散装运输液化气体船舶的焊缝检验，除应符合本篇相关规定外，还应满足CCS《散装运输液化气体船舶结构与设备规范》第4章和第6章的相关要求。

# 5.3.2 焊缝质量检验

5.3.2.1 船体结构施焊完工后，船厂或制造厂应对所有焊缝进行外观检查。焊缝表面应成型均匀、平顺地向母材过渡，无过大的余高，不应有裂纹、未熔合、单面焊根部未焊透等缺陷存在。表面气孔和咬边等应在允许范围以内。

5.3.2.2 焊缝的内部质量可采用射线、超声波或其他适当的方法进行无损检测，必要时还应增加适当数量的磁粉或渗透检测。无损检测通常应满足本篇附录1及附录2、CCS《船舶焊接检验指南》第7章或公认的检测方法和验收标准的要求。

5.3.2.3 船体焊缝无损检测的数量和位置可由船厂和CCS验船师之间根据工厂的船型、采用焊接方法和往日建造质量记录商定。必要时，验船师可要求增加无损检测的数量。

5.3.2.4 对于在船中0.6L范围内的船体强力甲板和外板(除5.3.2.6规定加强检验者外)，无损检测点的数量(n)可以按下式计算：

$$
n = 0. 1 6 k \left(i + 0. 1 W _ {T}\right) + 0. 0 4 W _ {L}
$$

式中：  $n$  ——船中0.6L内的无损检测点，个；

$k$  —— 船中  $0.6 L$  内板列的平均宽度,  $m$ , 可按下式计算:

$$
k = \frac {\text {船 中 横 剖 面 处 的 周 长 (开 口 除 外)}}{\text {横 剖 面 处 见 到 的 板 列 数}}
$$

$i$  ——船中  $0.6L$  内的纵、横向对接焊缝交叉处的总数；

$W_{T}$  —— 船中  $0.6 L$  内的横向对接焊缝的总长, m;

$W_{L}$  —— 船中0.6L内的分段合拢的纵向对接焊缝的总长（对于无纵向对接焊合拢缝的船可取为船中0.6L范围内所有纵向对接焊缝长度），m。

上述  $L$  系指沿夏季载重水线，由首柱前缘量至舵柱后缘的长度；对无舵柱的船舶，由首柱前缘量至舵杆中心线的长度；但均不应小于夏季载重水线总长的  $96\%$  ，且不必大于  $97\%$  。对于箱形船体， $L$  为沿夏季载重线自船首端壁前缘量至船尾端壁后缘的长度。对于无舵杆的船舶，为夏季载重水线总长的  $97\%$  。

无损检测点的布置密度应按结构的重要性和受力大小从高到低递减。

纵横向对接焊缝交叉处的检测方向应平行于横向对接焊缝。

检测点一般应采用射线方法进行检测，经CCS同意，也可采用超声检测，超声检测点长度为500mm。

5.3.2.5 在船中0.6L以外船体强力甲板和外板，检测点数量约为5.3.2.4规定区域数量的  $10\% \sim 20\%$

其中，关键区域(如轴包板、艏艉柱区域、艏部波浪抨击区和冰区加强区域等)的检测密度应大于其他区域。

5.3.2.6 下列重要部位的焊缝应按要求采用射线或超声波(除另有规定者外)进行无损检测：

(1) 液舱水密舱壁、内底板、底边舱斜板上的对接焊缝交叉点，每4个检测1个。

(2) 位于船底、舷侧以及甲板上的纵骨和纵桁对接接头，在船中0.4L范围内每10个检测1个，0.4L范围外每20个检测1个。

(3) 强力甲板舱口角隅嵌补板周界对接焊缝，每一角隅转角处至少进行2处无损检测，如图5.3.2.6(3)。

![](images/f87c7b1b16c56fd57d8e74a5860bc51e37cfac37b19e457db57812d8297aa5c2.jpg)



图5.3.2.6(3)


(4) 厚度  $50 \mathrm{~mm}$  及以上对接接头(例如尾柱、尾轴架、减摇鳍舱、桅柱等),  $100 \%$  无损检测。

(5) 以下部位当使用全焊透角焊缝时，应按下列要求进行无损检测：

a. 主机座面板与腹板连接：100%；

b. 挂舵臂和尾轴架对船体结构外板： $100\%$ ；

c. 舱封板对舵铸件的连接区域： $100\%$ ；

d. 当开口尺寸超过  $300 \mathrm{~mm}$  时, 船中  $0.6 L$  以内的强力甲板、舷顶列板和船底板上的开口边缘补强部位或管道贯穿处:  $100 \%$  ;

e. 纵向舱口围板端部肘板与甲板板的趾端连接：在船中  $0.6L$  内， $100\%$  检测；船中  $0.6L$  外，每2处检测1处；

f. 内底与横舱壁、船底纵桁与内底板、底墩或横向肋板间连接，或底墩与横舱壁间连接：35%；

g. 底边舱斜板与内底或内壳间连接：25%；

h. 横向槽形舱壁与顶边舱连接：35%；

i. 甲板边板和舷顶列板连接： $10\%$ ，另在船中  $0.6L$  内每一合拢焊缝处增加检测  $1\mathrm{m}$ 。

(6) 此外，以下部位还应进行表面裂纹检测：

a. 包含铸钢件和锻钢件的焊缝，以及在应力下或低温下焊接的焊缝，应进行  $100\%$  表面裂纹检测；

b. 板厚  $30 \mathrm{~mm}$  及以上的重要部位焊缝（例如艉柱、焊接的舱和舱壁墩座上的焊缝等）应进行  $100 \%$  表面裂纹检测；

c. 其他坡口深度  $30\mathrm{mm}$  及以上的焊缝进行不低于  $20\%$  的表面裂纹检测。

# 5.3.2.7 下列部位应抽样进行无损检测：

(1) 自动焊对接焊缝(电渣焊、气电焊、埋弧焊等)的引/熄弧接头处;

(2) 舱龙骨的对接接头；

(3) 油船的内壳、水密舱壁上的对接焊缝；

(4) 集装箱船纵向连续舱口围板、顶板上的对接焊缝；

(5) 除集装箱船外, 长度超过  $0.15 L$  的纵向连续舱口围板及其顶板上的对接焊缝;

(6) 邻近上层建筑结构突变处的对接焊缝；

(7) 由结构强度直接计算或疲劳强度评估确定的关键部位的焊缝；

(8) 营运检验不可达的熔透焊缝(如船舶球鼻首内尖角处焊缝等);

(9) 双体船或多体船合拢的纵向对接焊缝；

(10) 其他重要的、承受高应力的或失效后可能影响重大的受力焊缝。

5.3.2.8 除本节5.3.2.3~5.3.2.7的规定外，对于散装运输危险化学品船的液货舱尚应对下列部位进行无损检测：

(1) 液货舱舱壁板上所有的焊缝十字交叉处；

(2) 液货舱周界焊缝应探测表面裂纹，探测的长度应至少为液货舱周界焊缝总长度的  $10\%$ ；

(3) 当舷侧和船底纵骨以及纵舱壁水平扶强材在横舱壁处中断时，除本条(2)要求以外，上述构件与横舱壁连接的焊缝应探测表面裂纹。探测的长度应至少为骨材与横舱壁连接焊缝总长度的  $10\%$ ；

(4) 当纵向构件和纵舱壁水平扶强材在液货舱内并连续地通过横舱壁时，除本条(2)要求外，其与横舱壁连接的焊缝应探测表面裂纹。探测的长度对舷侧和船底纵向构件至少为总长度的  $30\%$  ，对纵舱壁水平扶强材至少为总长度的  $20\%$  ；

(5) 当横向构件连续地穿过液货舱纵舱壁时，该构件与周界连接焊缝应探测表面裂纹。探测的焊缝长度至少为总长度的  $10\%$  。

5.3.2.9 船体结构与起重机基座（起重柱）直接相连的节点无损检测要求如下：

(1) 对全焊透的角焊，应进行  $100\%$  超声波检测及  $100\%$  磁粉（或渗透）检测；

(2) 对部分焊透角焊或填角焊，应进行  $100\%$  磁粉（或渗透）检测。

5.3.2.10 当无损检测发现焊缝内部有不允许存在的缺陷，并认为该缺陷有可能延伸时，则应在其延伸方向(一端或两端)增加检测的范围，直至达到延伸缺陷完全终止为止。

5.3.2.11 当实际检测过程中发现合格率低于  $80\%$  或对个别部位的焊缝质量存疑时，验船师应根据具体情况，适当增加检测数量。

5.3.2.12 无损检测的位置和结果应记入报告，并应提交CCS验船师认可。

# 5.3.3 缺陷修补

5.3.3.1 若检查表明焊缝缺陷超过标准允许值时，应在船体完工试验前，对缺陷处进行修补。

5.3.3.2 外观检查发现的缺陷，通常应在无损检测前修补完毕。表面微小缺陷可用砂轮磨去。

5.3.3.3 所有需要焊补的缺陷，应在焊补前彻底清除干净。必要时可用无损检测的方法进行检查，以证实缺陷确已清除。

5.3.3.4 焊缝经修补后应对该处进行外观检查和相应的无损检测。焊缝质量应符合验收标准的要求。

# 第4节 不锈钢及其复合钢板的焊接

# 5.4.1 一般要求

5.4.1.1 本节规定适用于奥氏体不锈钢、奥氏体/铁素体双相不锈钢(除另有明文指定外，以下统称为“不锈钢”）及其复合钢板的焊接。其他复层金属材料的复合钢板的焊接将由CCS另行考虑。

5.4.1.2 除本节另有规定外，不锈钢及其复合钢板的焊接应符合本章第1节的要求。

5.4.1.3 从事不锈钢及其复合钢板焊接的焊工，应经不锈钢焊接的操作技术培训和考试取证。

# 5.4.2 焊接材料

5.4.2.1 奥氏体不锈钢通常选用其熔敷金属的化学成分与母材基本相当的焊接材料。

5.4.2.2 奥氏体/铁素体双相不锈钢宜选用其熔敷金属的金相结构中奥氏体组织多于铁素体组织的焊接材料，或直接选用相适应的奥氏体不锈钢焊接材料。

5.4.2.3 不锈钢复合钢板的焊接材料应分别适用于相应的基材和复层材。

5.4.2.4 当焊接含氮不锈钢时，可考虑采用含有适量氮气的惰性保护气体。

# 5.4.3 焊前准备

5.4.3.1 奥氏体不锈钢及其复合钢板的接头设计和焊接工艺的编制，应尽量减少焊接应力的产生。面向腐蚀介质一侧的焊道通常在最后焊接。

5.4.3.2 焊前板材表面应彻底清除油、漆、污物和杂质。

5.4.3.3 邻近焊缝的不锈钢板或复合板复层材的表面应有适当的保护措施，以防焊接过程中飞溅或其他物体沾污或擦伤板材表面。

5.4.3.4 不锈钢板及其复合板的坡口应采用机加工或磨削的方法制备。避免采用火焰切割。

复合钢板的坡口的形状应予以特别考虑。加工后应检查坡口表面(包括钝边部分)，不应有裂纹和复层脱开现象。

5.4.3.5 复合钢板的对接应以复材为基准对齐，定位焊应焊在基层材上。

# 5.4.4 焊接

5.4.4.1 不锈钢宜采用能量集中的焊接方法进行焊接(如熔化极惰性气体保护焊、非熔化极惰性气体保护焊、等离子弧焊等)。

5.4.4.2 不锈钢焊接层间温度应尽可能低，建议不超过  $100^{\circ}\mathrm{C}$ ，且最高不超过  $150^{\circ}\mathrm{C}$ ；焊接工艺参数应遵循认可的焊接工艺，通常应以低热输入、短电弧的方法进行焊接。焊接时应使电弧稳定而快速地直线移动，避免两边摆动。

5.4.4.3 在复合钢板的基材焊缝与复材焊缝之间，建议采用合金元素含量高于复层材的奥氏体不锈钢焊接材料焊制1至2层过渡焊层。紧靠过渡焊层的基材焊道应采用低氢或超低氢的基材焊接材料焊接。

5.4.4.4 焊接复合钢板的过渡层及随其后1层的焊道应采用小直径的焊接材料和小电流施焊，以保持最小的焊缝稀释率。

5.4.4.5 不应在面向腐蚀介质的钢板表面引弧或随意焊接安装临时构件。

# 5.4.5 焊后处理

5.4.5.1 不锈钢板及复合板两侧的表面应避免使用铁锤矫正。

5.4.5.2 为使不锈钢板及其复合板的焊接区域具有良好的耐腐蚀性能，必要时可按照原材料制造厂的使用说明进行焊后处理(酸化或钝化)。

# 5.4.6 焊缝检验

5.4.6.1 所有焊缝应进行外观检查。焊缝表面应成型均匀，并平缓地向两侧过渡，焊缝表面不应有裂纹、气孔、未填满、焊瘤和咬边等缺陷。

5.4.6.2 焊缝的内部质量应经无损检测方法检查。无损检测的范围、数量及其所采用的工艺和标准应符合CCS接受的标准的要求。

# 5.4.7 缺陷修补

5.4.7.1 建议采用机加工的方法清除焊缝中的缺陷。缺陷的焊补方法应取得CCS验船师同意。

# 第5节 镍合金钢的焊接

# 5.5.1 一般要求

5.5.1.1 本节适用于符合本规范第1篇第3章第7节镍合金钢中5Ni钢和9Ni钢的焊接。

5.5.1.2 镍合金钢构件的设计应保持结构的连续性和焊接接头的平滑过渡，应避免出现应力集中。

5.5.1.3 镍合金钢的焊接应按相应的焊接工艺规程执行。

5.5.1.4 从事镍合金钢焊接的焊工应经镍合金钢焊接的操作技能培训和考试，并应取得相应的合格证书。

5.5.1.5 从事焊接质量检验人员应经技术培训，能正确掌握操作技术和质量评判标准。

# 5.5.2 焊接材料

5.5.2.1 为保证焊接接头的低温韧性，一般选用比母材含镍量较高的焊接材料，如常选Ni基或Fe-Ni基两种类型。

5.5.2.2 采用钨极氩弧焊时，可选用与镍合金钢成分类似的铁素体型镍合金钢焊接材料。

5.5.2.3 为保证焊接接头的质量，可选用焊缝金属热膨胀系数与母材热膨胀系数相近的焊接材料。

5.5.2.4 镍合金钢与船体结构钢相焊时，应选择与镍合金钢相匹配的焊接材料。

5.5.2.5 严格控制焊接材料中S、P等杂质元素，同时保证焊接材料有足够的脱氧元素。

5.5.2.6 焊接材料应保证焊缝金属的力学性能高于或等于母材规定的限值。或符合设计文件规定的技术要求。

# 5.5.3 焊前准备

5.5.3.1 镍合金钢板的下料和坡口制备应采用机械加工或热切割（如等离子、激光和火焰切割），坡口边缘应用砂轮进行打磨。

5.5.3.2 焊前坡口两侧及边缘  $20\mathrm{mm}$  范围内的水和油污等杂质必须清理干净。

5.5.3.3 根据所采用的焊接方法，选择不同型式的坡口。用钨极氩弧焊焊接时，采用较小的坡口角度和间隙。

5.5.3.4 除低氢真空包装的焊条外，焊接前焊条应按工艺认可程序文件要求进行烘干，以降低扩散氢水平，防止产生冷裂纹。

5.5.3.5 镍合金钢含碳量低，其淬硬性倾向小，因此焊前一般不预热。当板厚超过  $25\mathrm{mm}$  且刚性较大时要进行焊前预热，预热温度根据焊接方法、环境温度及结构拘束度等因素确定，一般为  $50^{\circ}\mathrm{C} \sim 100^{\circ}\mathrm{C}$  。

# 5.5.4 焊接

5.5.4.1 镍合金钢的常用焊接方法有手工电弧焊、埋弧自动焊、钨极氩弧焊及熔化极气体保护焊。

5.5.4.2 在焊接时应采取措施避免发生磁偏吹。

5.5.4.3 选择的焊接工艺参数应能保证足够的熔透深度，并尽量采用热输入小的焊接规范进行焊接。焊条不宜摆动过大，收弧时应填满弧坑，避免产生裂纹，且层间温度应控制在  $150^{\circ}\mathrm{C}$  以下。

5.5.4.4 应采用合理的焊接顺序、施焊方法或刚性固定，以减少焊接变形与应力。

5.5.4.5 施焊时应保持焊缝的连续性。若有中断，重新焊接时焊缝应重叠  $10\mathrm{mm} \sim 20\mathrm{mm}$  。多道焊接时，应注意前后道焊缝之间的清洁和道间温度，弧坑应填满，接弧处应熔合焊透。

5.5.4.6 钨极氩弧焊焊接过程中应避免钨极触碰到焊缝金属，否则要去除污染层，须修磨钨极尖端后再焊。

5.5.4.7 采用氩弧焊时，氩气纯度不应低于  $99.99\%$  ，同时底层焊时应对焊缝正反两面进行可靠的氩气保护。

5.5.4.8 采用交流电源的碳弧气刨进行焊缝清根。清根之后适当增加渗透检验，能有效的消除、防止弧坑裂纹的扩展。

5.5.4.9 采用不锈钢丝刷清理每道焊缝，防止产生夹渣；如发现弧坑处存在裂纹或缩孔，应打磨消除。

# 5.5.5 焊后处理

5.5.5.1 焊后应清除焊件表面的焊渣、焊瘤、飞溅物以及其他污物。必要时应采用砂轮对焊缝进行局部修整。

5.5.5.2 为防止出现冷裂纹，对于厚壁或重要构件应进行焊后消除应力处理。

# 5.5.6 焊缝检查与修补

5.5.6.1 完工焊缝应进行外观检查和无损检测，检测的方法和验收标准应经CCS同意。

5.5.6.2 焊缝内部质量一般应经无损检测方法检查（射线检测或超声波检测）。焊缝无损检测的范围、数量及其所采用的工艺和标准应符合CCS接受的标准。

5.5.6.3 焊缝表面应均匀、致密、平滑地向母材过渡，不应有裂纹、未焊透、焊瘤以及超出规定的咬边、气孔、夹渣、弧坑等缺陷。

5.5.6.4 镍合金钢焊缝内部不允许存在裂纹、收缩孔、铜夹杂物、未熔合和未焊透缺陷。

5.5.6.5 镍合金钢焊缝补焊应采用与原焊缝相同等级的焊接材料。同一部位返修次数不应超过2次，超过2次的焊补应经CCS同意；修补后的焊缝应重新进行表面渗透探伤检测和射线或超声波检测。

5.5.6.6 用于临时固定连接焊缝的工夹具，拆除后的焊痕表面也应进行表面渗透探伤检测。

# 第6章 海上设施结构的焊接

# 第1节 一般规定

# 6.1.1 适用范围

6.1.1.1 本章规定适用于移动式、浮动式和固定式海上设施钢结构的焊接和检验。

# 6.1.2 材料

6.1.2.1 海上设施结构焊接所选用的焊接材料应符合本篇第2章的有关要求。

6.1.2.2 用于厚度大于  $50\mathrm{mm}$  的管节点的焊接材料应根据V型冲击试验和断裂韧性试验来选用，并经CCS同意。

6.1.2.3 对用于特殊构件的焊接材料，建造厂对新购焊接材料应进行焊接试验，复查焊接接头和熔敷金属的力学性能和冲击韧性。

6.1.2.4 焊接材料应密封包装并贮藏于相对湿度不大于  $45\%$  ，温度不低于  $15^{\circ} \mathrm{C}$  的干燥处。在施工前应对焊接材料进行复验，禁止使用受潮、生锈、受污染和过期的焊接材料。

# 6.1.3 焊接工艺认可试验

6.1.3.1 海上设施结构焊接的焊接工艺认可应符合本篇第3章的有关规定。

6.1.3.2 焊接工艺经CCS认可后，若建造厂6年内未用此工艺从事类似结构的焊接生产，则此工艺在重新使用前应重新进行认可试验。

# 第2节 结构焊接

# 6.2.1 一般要求

6.2.1.1 海上设施结构开工前，建造厂应送审有关结构图纸。图纸应注明每条焊缝的位置、尺寸、焊接方法和焊接场地。

6.2.1.2 海上设施结构应严格按已认可的焊接工艺规程进行焊接施工。

6.2.1.3 为确保熔敷金属的质量，手工焊通常应采用低氢焊条。

# 6.2.2 施焊条件

6.2.2.1 焊接工作应在具有防风、雨、雪的遮蔽条件下进行。施焊时的环境温度不应低于工艺认可试验所规定的最低温度。在严寒天气焊接应采取适当的措施。焊接时在坡口两侧应加热去潮，其温度至少为  $5^{\circ}\mathrm{C}$  。

6.2.2.2 手工焊不应在焊缝以外引弧。埋弧焊应在焊件两端使用引弧板和熄弧板。

# 6.2.3 焊前准备

6.2.3.1 焊接前坡口及其两侧区域应除去水分、油脂、油漆、锈污及其他氧化物等。若焊缝区域有底漆护层，则应按有关规定进行试验，并经CCS同意。

6.2.3.2 焊接前应根据焊接材料的产品说明书进行焙烘，然后贮存于保温容器中，携带至焊接地点待用。埋弧焊所用的焊剂应保持干燥，如果受潮，应重新加热烘干。

6.2.3.3 临时固定焊和定位焊应由合格的焊工施焊。所用的焊条应与正式施焊时相同。定位焊的数量应控制到最小，定位焊焊缝的厚度应不小于根部焊道的厚度，其长度不小于较厚焊件厚度的4倍或  $50\mathrm{mm}$  (取其小者)。定位焊的焊缝质量要求与正式施焊的焊缝要求相同。如定位焊有不允许存在的缺陷，则应消除缺陷后再进行正式施焊。

6.2.3.4 对要求全焊透的焊接接头，除确能保证焊透者外，应清根后再进行反面焊接。当使用碳弧气刨清根时，应避免在焊缝和母材上产生渗碳或过热现象。如有渗碳或过热现象，应予打磨。打磨出的槽口形状应符合焊接工艺要求。

# 6.2.4 焊前预热和道间温度

6.2.4.1 预热温度和道间温度应根据钢结构特点、施焊环境、焊接方法、钢材牌号，包括化学成分及钢材焊接工艺性能等参数及焊接工艺认可试验的结果确定。

6.2.4.2 应尽量避免使用碳当量大于  $0.45\%$  的钢种。当使用钢种的碳当量大于  $0.45\%$  时，建造厂应提出预热温度和道间温度的试验并经CCS同意。

# 6.2.5 焊接

6.2.5.1 海上设施结构的对接焊缝一般应全焊透。焊缝余高部分的外形应符合要求，并应平顺地过渡到母材。

6.2.5.2 角接焊缝通常用于板和扶强材的连接，肘板的固定等。

如焊件间存在有允许的装配间隙，则焊缝厚度应相应增加间隙值。

6.2.5.3 对重要的角接焊缝以及可能出现疲劳现象的强受力构件的角接焊缝应完全焊透。施焊时可采用交替对称焊以及坡口表面预先堆焊焊道等工艺措施。

6.2.5.4 应采用合理的装配步骤和焊接顺序，以控制焊接变形，避免过大的残余应力和防止裂纹产生。

# 6.2.6 特厚构件(厚度  $t > 50\mathrm{mm}$  )及管节点的焊接

6.2.6.1 特厚构件和管节点的焊接应采用低氢型焊接材料和合理的焊接工艺，并保证完全焊透。

6.2.6.2 焊前应做好预热。焊后应按本节6.2.7的规定，做好焊后热处理。

6.2.6.3 管节点在施焊时，不应烧穿，焊缝表面应连续、均匀，两管连接处要逐渐平顺过渡。建议采用小直径焊条进行盖面焊，以改善节点的疲劳性能。如设计要求打磨管节点焊缝，则打磨后焊缝表面曲率半径应符合设计和制造的有关规定。

# 6.2.7 焊后热处理

6.2.7.1 对厚度大于  $50 \mathrm{~mm}$  的焊接接头和受力复杂的管节点，一般应进行焊后消除内应力的热处理。若有资料证明焊接接头具有良好的断裂韧性，则可免作焊后热处理。

6.2.7.2 海上设施结构采用本规范第1篇第3章所规定的钢材时，其焊后热处理的温度为  $550 \sim 620^{\circ} \mathrm{C}$ 。保温时间按焊件最厚部位的尺寸，以每  $25 \mathrm{~mm}$  保温  $1 \mathrm{~h}$  来确定。加热速度要适当，以避免产生变形和裂纹。加热炉内的温差应控制在  $15^{\circ} \mathrm{C}$  范围内。保温焊件的内外表面的温差应不超过  $30^{\circ} \mathrm{C}$  。当加热温度在  $300^{\circ} \mathrm{C}$  以上时，沿对称线或对称面的温差应不超过  $30^{\circ} \mathrm{C}$ 。

6.2.7.3 对较大构件个别部位可作局部消除内应力的焊后热处理。热处理时，在焊缝两侧至少等于材料厚度的3倍区域内应保持规定的温度。隔热区外缘的温度应不超过  $300^{\circ}\mathrm{C}$  。

# 6.2.8 缺陷焊补

6.2.8.1 建造厂在修补特殊构件和主要构件的焊接缺陷时，应编制详细的修补焊接工艺规程。

6.2.8.2 焊补前应完全消除焊缝中的缺陷，必要时可用磁粉检测或渗透检测方法进行检查。

6.2.8.3 当进行浅层和局部修补时，预热温度和道间温度应比通常施焊时采用的温度高  $25^{\circ} \mathrm{C}$ ，且至少为  $100^{\circ} \mathrm{C}$ 。

6.2.8.4 为保证重要焊缝的修补质量，在修补焊缝缺陷时，其焊缝长度应不小于  $100\mathrm{mm}$  。

6.2.8.5 特殊构件上的同一部位的缺陷一般只允许修补2次。

6.2.8.6 对较长的焊缝缺陷可以分段修补，以避免产生过高的内应力和裂纹。

6.2.8.7 焊后经过热处理的焊接接头，焊补后应再次进行热处理。

6.2.8.8 在施焊过程中，如缺陷重复出现或缺陷的范围较大时，应审查焊接工艺和焊工的资格。

6.2.8.9 焊补后的焊缝应与相邻部位过渡平顺，并按本章第3节的要求重新进行表面质量和内部质量的检验。

6.2.8.10 建造厂应做好修补缺陷的位置、大小、修补方法及焊补后质量检查等记录，存档备查。

# 第3节 焊接检验

# 6.3.1 一般要求

6.3.1.1 海上设施的焊接工作应有自检和互检，建造厂要有专职人员在焊接施工之前、施焊期间及

焊后对焊接过程和焊接质量作认真的监督检查，检验报告应在验收前提交CCS验船师，全部检验报告应存档备查。

6.3.1.2 建造厂应制订1个详细的检验计划交CCS认可。此计划应包括海上设施各个主要建造阶段建造顺序、检验部位和验收要求。

6.3.1.3 焊缝经建造厂检验后，应在不涂油漆的情况下提交CCS验船师验收。若验船师对焊缝质量有疑问时，可要求重新检验或扩大范围检验。

6.3.1.4 建造厂使用的各项无损检测工艺及标准应经CCS同意。

6.3.1.5 建造厂应向CCS提交无损检测设备的合格鉴定证件，并保持设备良好的工作状态。

6.3.1.6 从事焊缝无损检测的人员应经过理论和实际操作方面的培训，并通过考核取得无损检测人员认可证书后方可进行检测。检验员和无损检测人员应具备有关焊接技术、检查程序和无损检测设备方面的知识，并能确定缺陷的部位、大小及性质，还能分析造成缺陷的原因，提出修补范围的建议。

6.3.1.7 所有焊缝表面应进行外观检查(包括使用10倍以下的放大镜)，焊波应均匀，焊缝边缘应平顺过渡到母材，焊缝外形尺寸应符合设计图纸要求和6.3.2.1的要求。

6.3.1.8 外观检查中，焊缝表面不得有裂纹、夹渣、未熔合以及不允许存在的气孔、焊瘤、弧坑和咬边。

6.3.1.9 海上设施结构的无损检测应根据不同部位，选用射线、超声波、磁粉或渗透的检测方法。如选用其他方法应经CCS同意。

6.3.1.10 对于最小屈服强度大于或等于  $420\mathrm{N} / \mathrm{mm}^2$  的焊接结构用高强度钢，焊缝的无损检测时机应符合本篇附录1中2.4的要求。

6.3.1.11 若使用一种方法检测不能准确判断缺陷时，则应采用其他无损检测方法进行综合判断。

6.3.1.12 经无损检测评为不合格的焊缝，应在两端邻接部位增加无损检测范围。

6.3.1.13 焊缝修补后应进行无损检测，并将修补前后的检验报告送交CCS备查。

6.3.1.14 当焊缝中存在超过验收标准允许范围的缺陷时，在有断裂韧性试验或有关的大量资料证明此缺陷对构件安全使用无害的条件下，经CCS同意可免予修补。

# 6.3.2 固定式海上设施结构焊接检验的补充要求

# 6.3.2.1 外观检查：

(1) 焊缝外形尺寸应符合设计图纸和下列要求：

① 对接焊缝余高应符合有关标准，且应不超过  $3\mathrm{mm}$ ；

(2) 角焊缝的两焊脚高度差应不大于  $2 \mathrm{~mm}$ , 凸度  $R$  应不超过按下式计算之值:

$$
R = 0. 1 K + 0. 7 6 \quad \mathrm {m m}
$$

式中： $K$  ——焊脚高度。

(3) 管节点的焊缝尺寸如图6.3.2.1(1) ①、②及表6.3.2.1(1) 所示，打磨后焊缝的外形尺寸应符合设计和制造的有关规定；

(4) 密封焊缝的所有搭接表面均应为连续的角焊缝, 其焊脚高度除另有规定外, 一般应不超过  $5 \mathrm{~mm}$  。

(2) 主要构件焊缝表面的咬边深度应不超过  $0.25 \mathrm{~mm}$ ，次要构件应不超过  $0.6 \mathrm{~mm}$ 。

(3) 表面缺陷在焊缝内部质量检验和密性试验前应予以修补。修补工艺应符合本章6.2.8的有关规定。


典型接头  $\alpha$  与  $T$  的关系



表6.3.2.1(1)


<table><tr><td>α</td><td>T</td></tr><tr><td>≤35°</td><td>1.75t</td></tr><tr><td>35°&lt;α≤50°</td><td>1.50t</td></tr><tr><td>50°&lt;α≤135°</td><td>1.25t</td></tr><tr><td>&gt;135°</td><td>见剖面A</td></tr></table>

![](images/161ff3272115785cf8f50ab8a4b367ed3b0cdb2a4457d5271abc373605bd30b3.jpg)



典型的连接



其中角度  $\alpha$  是撑杆和弦杆在



连接处的外表面交线上任一



点所形成的角度


![](images/0463cff62d354bdd2c5bbc168518d676547e6d340a9740c176f15f05435f6a72.jpg)



A剖面


![](images/d94800b40e043fede9f5f908bfb26cdc2145f3d03a10c491f8001948f0e4d6dc.jpg)



B剖面



$T$  不要超过1.75t并要保证焊满
