Repository: baxink/GitHub-Marine

# Knowledge Base

This directory stores reference materials, documentation, validated conclusions, and other citable knowledge resources.

## Structure

You can organize this however you prefer. Some suggested categories:

### `references/`
- Research papers and articles
- Technical documentation
- Standards and specifications

### `docs/`
- Process documentation
- How-to guides
- Organizational knowledge

## Usage

Organize files in whatever way makes sense for your work. The AI assistant will adapt to your organization style.

Validated conclusions from `research_研究/` should be migrated here with source traceability and a verification state when they become reusable.

File: knowledge/ccs-rules/CCS 材料与焊接规范 2025.md (part 12 of 13)
# 中国船级社
![](images/bf33cf437b2c2db5a209f72a15c7657d092e05436e0135d43d20e85ce60d3287.jpg)



C剖面


![](images/1146753e4c21bafc6282db3612927263abff00837c7ce6e723539c967c9ad6bf.jpg)



$\mathbf{C}^{\prime}$  剖面



图中尺寸"T"不包括为了使焊缝表面平顺过渡到基本金属所形成的凹形



图6.3.2.1(1)①


![](images/2edfb87b3144002144f5f5bfcdf09f4c5d395639d953975714bc75dc5146ea07.jpg)


![](images/b545a32b2c9bf580eab20ea6cb8efda27128f9bc4e7b8bfafeb735098f3f064c.jpg)



A剖面


![](images/11200c97eba03fe7ceccfaa7191dbdfcf9e092b90409726bf32b728360b378e3.jpg)



D剖面


![](images/a0607c293cdeeaaa155b98c7ed16ce8613e144b74735455986001fe2b9fb82a7.jpg)



B剖面


![](images/553467778ea79686c03aaec3467126958d61affa0e9d16412f9dc84f7458c5b1.jpg)



c剖面



图6.3.2.1（1）  $②$


# 6.3.2.2 焊缝无损检测：

(1) 对接焊构件的无损检测规定如下：

(1) 特殊构件的焊缝或由特殊构件和主要构件连接的焊缝, 应进行  $100\%$  超声波检测。同时根据构件工作环境和板厚等情况再进行  $10\% \sim 20\%$  射线检测和  $20\% \sim 100\%$  磁粉检测, 射线和磁粉检测的数量应经CCS同意;

(2) 主要构件的焊缝或由主要构件和一般构件连接的焊缝，应进行  $10\% \sim 20\%$  超声波检测和  $10\% \sim 20\%$  磁粉检测，其检测数量应经CCS同意。如超声波检测检查有疑问时，应用射线检测进行复查；

③ 次要构件的焊缝应进行  $0\% \sim 5\%$  超声波检测和  $0\% \sim 5\%$  磁粉检测，检测数量应经CCS同意；

④ 主要的对接焊缝交叉点(T字形或十字形)应进行射线检测。

(2) 全焊透的角接焊构件的无损检测规定如下：

(1) 特殊构件的焊缝或由特殊构件和主要构件连接的焊缝，应进行  $100\%$  超声波检测和  $100\%$  磁粉检测。CCS 可根据实际情况要求一定数量的射线检测；

(2) 主要构件的焊缝或由主要构件和次要构件连接的焊缝，应进行  $20\%$  超声波检测和  $20\% \sim 100\%$  磁粉检测，磁粉检测的数量应经CCS同意；

③ 次要构件的焊缝应进行  $0\% \sim 5\%$  超声波检测和  $0\% \sim 5\%$  磁粉检测，其数量应经CCS同意。

(3) 管节点的焊缝应进行  $100\%$  超声波检测和  $100\%$  的磁粉检测。CCS 可要求一定数量的射线检测进行核查。

(4) 射线检测：

(1) 拍片的部位和张数可由建造厂根据构件类别、结构形式、工作条件及6.3.2.2的要求提出，并经CCS同意。

② 射线灵敏度的测定应符合下列要求：

(a) 射线拍片时, 应将金属丝型的象质计放在光源一侧。当光源一侧不能放置时, 在确定对透照灵敏度的影响程度后, 也可放置在底片一侧。但实际灵敏度应通过对比试验保证达到规定要求。若采用一次曝光拍摄整个管子的环缝, 则在环缝的周围应至少均匀地放置三个象质计。

(b) 放置在光源一侧的象质计的透照灵敏度(S)应按下式计算：

$$
S = \frac{d\times 100}{t}\quad \%
$$

式中： $d$  ——能看到的最细金属线直径， $\mathrm{mm}$ ；

$t$  ——焊缝厚度，  $\mathrm{mm}$  。

上式所得的灵敏度应符合图6.3.2.2(4)②的要求。

![](images/451257769ed69033418a39058b07c1a0a1a5ff81794d2d0ec7d9ed514aa46324.jpg)



焊缝厚度(mm)



图6.3.2.2(4)②


③ 检测报告中应写明检测人员姓名、焊缝编号、拍片日期、透照灵敏度、透照焊缝长度、缺陷的形状、尺寸及性质。同时根据本条(6)的要求评定焊缝质量并提出返修部位。全部检测底片应随检验报告存档备查。

(5) 超声波检测：

(1) 凡因焊接而使构件在厚度方向承受拉应力的完全焊透角焊缝和管节点, 应在焊缝处宽为  $100 \mathrm{~mm}$  的区域内采用超声波检测, 检查有无层状撕裂。

(2) 建造厂应针对具体结构事先编制检测程序, 并做好超声波检测仪的校正和确定初始灵敏度。检测过程中, 若仪器工作不正常或受到损坏, 则应重新校正仪器后再进行检测。

(3) 超声波检测仪的校正, 应在模拟缺陷的试块或带有小孔的对比试块上进行。模拟试块或对

比试块的材料一般应与构件材料相同。如采用标定振幅来估计缺陷大小时，应考虑声束的衰减、表面粗糙度和曲率等的影响。

(4) 超声波检测的检验报告中应对不合格的焊缝和接近不合格的焊缝列出下列数值, 并附示意图说明:

(a) 缺陷沿焊缝轴线的位置和长度；

(b) 缺陷在焊缝横截面上的位置和大小(宽度);

(c) 估计的缺陷类型。

根据本条(6)的要求评定焊缝质量并提出返修部位。

(6) 焊缝的内部质量验收标准：

① 固定海上设施的焊缝内部质量应符合表6.3.2.2(6)的要求。如采用其他标准，应经CCS同意。

(2) 当焊缝中存在超过验收标准允许范围的缺陷时, 在有断裂韧性试验或有关的大量资料证明此缺陷对构件安全使用无害的条件下, 经CCS同意可免予修补。


焊缝内部质量标准



表6.3.2.2(6)①


<table><tr><td colspan="2">缺陷类型\构件类别</td><td>特殊构件和主要构件</td><td>次要构件</td></tr><tr><td colspan="2">裂纹</td><td>不允许</td><td>不允许</td></tr><tr><td colspan="2">未熔合</td><td>不允许</td><td>不允许</td></tr><tr><td colspan="2">未焊透</td><td>不允许</td><td>不允许</td></tr><tr><td rowspan="2">夹渣</td><td>条状夹渣(长度)</td><td>≤t/2</td><td>≤2t/3</td></tr><tr><td>点状夹渣(每点尺寸)</td><td>≤t/4</td><td>≤t/3</td></tr><tr><td rowspan="3">气孔</td><td>管状气孔(长度)</td><td>≤t/2</td><td>≤2t/3</td></tr><tr><td>分散点状气孔(每点尺寸)</td><td>≤t/4</td><td>≤t/3</td></tr><tr><td>一群密集气孔的孔径总和</td><td>≤t/2</td><td>≤2t/3</td></tr><tr><td colspan="2">在任何6t焊缝长度范围内,各缺陷长度的总和</td><td>≤3t/4</td><td>≤t</td></tr><tr><td colspan="2">大于2.4mm缺陷之间的最小间隔</td><td>≥2.2t</td><td>≥2t</td></tr></table>


注：① 条状夹渣和管状气孔是指其长宽比大于3的缺陷。长宽比等于或小于3的为点状夹渣或气孔。



② 表中t对角焊缝为有效焊缝焊喉厚度，对对接焊缝为板厚，mm。



(3) 点状夹渣或气孔在  $t \leqslant 51 \mathrm{~mm}$  时, 最大值为  $4 \mathrm{~mm}, t > 51 \mathrm{~mm}$  时, 最大值为  $6 \mathrm{~mm}$  。


# 第7章 受压壳体的焊接

# 第1节 一般规定

# 7.1.1 适用范围

7.1.1.1 本章适用于锅炉与受压容器、潜水系统和潜水器等承受内压或外压封闭结构的受压壳体的焊接和检验。散装运输液化气体船舶C型独立液货舱及处理用受压容器的焊接和检验，应符合CCS《散装运输液化气体船舶结构与设备规范》第4章和第6章的相关规定。

7.1.1.2 本章规定仅适用于碳钢、低合金钢、奥氏体不锈钢和双相不锈钢钢质容器以手工、自动或半自动电弧熔化焊的焊接联接。如采用其他方法，应经CCS同意。

7.1.1.3 当使用除7.1.1.2规定以外的材料，其试验、制造和检验应满足公认标准要求。

# 7.1.2 焊接材料

7.1.2.1 对于焊接结构的受压壳体，所选用的焊接材料应与母材相匹配，并经CCS认可。

# 7.1.3 认可

7.1.3.1 除CCS《钢质海船入级规范》第1篇第3章附录另有规定者外，制造受压壳体的工厂应向CCS申请工厂认可。

7.1.3.2 受压壳体制造厂在首次制造产品或使用新的焊接工艺时，应按相应的结构型式，根据本篇第3章的规定，进行焊接工艺认可。其中用于锅炉与受压容器的试样在弯曲试验时的压头直径应符合本章表7.2.3.4的规定。

7.1.3.3 对III级受压容器的焊接工艺认可试验，仅需进行正、反弯曲试验、对接接头拉伸试验和断口组织均匀性检查。

7.1.3.4 断口组织均匀性检查的试样如图7.1.3.4所示，其断口应垂直于母材的表面并在焊缝中心线的两侧切割。试验时，将试样弯曲，使其在焊缝处折断，或用落锤法打断。然后目视检查断口，亦可用10倍以下放大镜检查。断口处组织应均匀，且不应有夹渣、气孔和粗晶等缺陷。

![](images/28cba60ae0235db83b2f3463ac823034f2382de6717403814999a20e8c7a0549.jpg)



图7.1.3.4


# 7.1.4 图纸与标准

7.1.4.1 受压壳体的焊接、施工和检验应按经CCS认可的图纸、工艺和接受的标准进行。

# 第2节 受压壳体的产品焊接试验

# 7.2.1 一般要求

7.2.1.1 除III级受压容器外，各级受压壳体在生产过程中应根据本节规定，进行产品焊接试验。

7.2.1.2 锅炉与受压容器的分级见CCS《钢质海船入级规范》第3篇第6章有关规定。潜水系统与潜水器的受压壳体，除CCS专门批准外，应作为I级受压壳体处理。

# 7.2.2 试件

7.2.2.1 通常每个受压壳体应焊制2个试件。大型潜水系统或潜水器受压壳体，至少每  $20\mathrm{m}$  应焊制一个试件。锅炉与一般受压容器若焊制2个试件有困难时，经验船师同意，亦可焊制1个试件，但其长度除能按本节表7.2.3.1规定提供一整套试样外，还应有能截取复试试样的备用长度。

7.2.2.2 在同一工厂，用相同的焊接方法同时制作一批Ⅱ级锅炉或压力容器，且其板厚的变动不超过  $5\mathrm{mm}$  时，可每  $35\mathrm{m}$  长度焊缝焊制1个试件，其厚度应等于结构中最厚壳板的厚度。且至少每批焊制1个试件。


注：① 当试板厚度大于等于  $12\mathrm{mm}$  时，可改取侧弯试样，进行侧弯试验。


7.2.2.3 产品焊接试验试板的材料级别和厚度应与壳体材料相同，试板宽度不小于  $150\mathrm{mm}$ ，长度足以提供本节表7.2.3.1所规定的一整套试样。试板的坡口应与筒体焊缝的坡口相同。试板应用定位焊与筒体壳板相连接，使两试板间的焊缝成为筒体壳板纵向焊缝的延续和模拟。

7.2.2.4 锅炉与受压容器的环缝一般可不需焊制试件。但如筒体上仅有环缝或环缝与纵缝所采用的工艺差别较大时，则应焊制环缝模拟试件1个。其试件应能提供本节表7.2.3.1所规定的一整套试样和所需的复试试样。制造同型受压壳体时，可按每  $30\mathrm{m}$  环缝焊制1个试件。

7.2.2.5 焊接试件所用的方法、工艺和热处理等均应与筒体所采用的方法、工艺和热处理等相同。试件应与筒体一起热处理。

7.2.2.6 试件应采取措施，以减小由焊接引起的翘曲变形。对需要热处理的试件应在热处理前校平。

7.2.2.7 在割下试件之前，应由CCS验船师或由其指定的代理人员打上CCS的钢印，并做好标记。

# 7.2.3 试样与试验

7.2.3.1 各个级别的受压壳体所需制备的试样应按图7.2.3.1和表7.2.3.1的规定截取。

![](images/3c38b0b1d03dbc0f1dedcd05c51177f4a93830ab8ea0e7a107072af28ff8d1b3.jpg)



图7.2.3.1



各级受压壳体的试样



表7.2.3.1


<table><tr><td rowspan="2">序号</td><td rowspan="2">试样名称</td><td colspan="2">受压壳体</td></tr><tr><td>I级</td><td>II级</td></tr><tr><td>1</td><td>熔敷金属拉伸</td><td>要求</td><td>要求</td></tr><tr><td>2</td><td>正弯①</td><td>要求</td><td>要求</td></tr><tr><td>3</td><td>反弯①</td><td>要求</td><td>要求</td></tr><tr><td>4</td><td>接头横向拉伸</td><td>要求</td><td>要求</td></tr><tr><td>5</td><td>断面宏观检查</td><td>要求</td><td>要求</td></tr><tr><td>6~8</td><td>焊缝中心冲击试验²</td><td>要求</td><td></td></tr></table>


② 下列情况应增加1组3个缺口位于熔合线上的冲击试样：



注：① 锅炉与一般常温受压容器用试样的冲击试验温度为常温，不锈钢受压容器冲击试验温度见本篇第3章3.2.7，其他受压壳体试样的冲击试验温度应符合母材规定的冲击温度。


a.潜水系统和潜水器受压壳体；

b.所有设计温度在  $0^{\circ} \mathrm{C}$  及以下的受压壳体；

c.使用合金钢制造的受压壳体（奥氏体不锈钢除外）。

7.2.3.2 除本节7.2.3.3和7.2.3.4的规定外，试样的制备和试验均应符合本篇第1章第2节的有关规定。

7.2.3.3 当试板厚度超过  $70\mathrm{mm}$  时，应按图7.2.3.3所示，制取2个熔敷金属拉伸试样。如试样直径无法取为  $10\mathrm{mm}$  时，则应尽可能取大的直径，其标距长度为直径的5倍。对板厚小于  $16\mathrm{mm}$  的钢板，可免做熔敷金属拉伸试验。

![](images/86e27f63fe7acc9365081ee57f02d09938246b35ddb20a9c1b7a3925286d97f0.jpg)



图7.2.3.3


7.2.3.4 弯曲试验的压头直径和支辊边缘的内间距应符合表7.2.3.4的规定。


弯曲试验的压头直径与支辊间距



表7.2.3.4


<table><tr><td>母材最小规定伸长率A5(%)</td><td>压头直径(mm)</td><td>支辊边内间距(mm)</td></tr><tr><td>A5≥20</td><td>4t①</td><td>6t+3①</td></tr><tr><td>A5&lt;20</td><td>d②</td><td>d+2t+3①②</td></tr></table>


注：①  $t$  为弯曲试样的厚度，  $\mathrm{mm}$  。


# 7.2.4 验收与复试

7.2.4.1 各项试验的结果应符合表7.2.4.1的规定。


产品焊接试验的要求



表7.2.4.1


<table><tr><td rowspan="2">试验项目</td><td colspan="2">受压壳体</td></tr><tr><td>I级</td><td>II级</td></tr><tr><td>熔敷金属拉伸试验</td><td colspan="2">(1)抗拉强度:不小于母材规定的最小抗拉强度,或符合设计文件规定的技术要求。(2)伸长率:不小于下列两项数值中的较小值:20%;4820/Rm+10(Rm为母材规定的最小抗拉强度)。</td></tr><tr><td>弯曲试验</td><td colspan="2">按本节表7.2.3.4的规定,选取压头直径和支辊边缘内间距。压头垂直于试样加压直至试样完全弯曲为止。试样弯曲后,试样受拉表面出现的开口缺陷的长度应不大于3mm。</td></tr><tr><td>接头横向拉伸试验</td><td colspan="2">对接接头的抗拉强度应不低于母材规定的最小抗拉强度,或符合设计文件规定的技术要求。</td></tr><tr><td>断面宏观检查</td><td colspan="2">不应有裂纹、未焊透、未熔合、较大的夹渣或其他缺陷。</td></tr><tr><td>冲击试验</td><td>冲击功应不低于母材要求。①</td><td>不要求冲击试验。</td></tr></table>


(2)  $d = \frac{(100 \times t)}{A_{5}} - t$ ,  $\mathrm{mm}$ 。


7.2.4.2 任一试样的试验结果不合格时，应查明其不合格的原因，并在原试件上另行截取试样进行复试，具体试样数量应满足本篇第1章1.2.5.2和1.2.5.3要求。

7.2.4.3 如原先已备有2个试件者，则应从第2个试件上截取复试试样。

7.2.4.4 若初次试验不合格的原因是由于局部或偶然缺陷所造成，且复试结果又合格时，则可同意复试的结果。

# 第3节 受压壳体的制造

# 7.3.1 一般要求

7.3.1.1 除另有规定外，受压壳体的主要焊缝均应采用对接焊。

# 7.3.2 坡口

7.3.2.1 受压壳体各构件的待焊接板边应有良好的坡口。坡口可采用火焰切割、等离子切割、机加工、凿削或打磨的方法来加工。当采用火焰切割方法时，切割的坡口表面应用机加工或打磨的方法清除所有的熔渣和氧化物。对奥氏体不锈钢和双相不锈钢，应避免使用火焰切割方法。

# 7.3.3 对接焊缝的拼接

7.3.3.1 柱形受压壳体对接焊缝的两板面之间，于任何一点上的错边应不大于板厚的  $10\%$  ，且对纵缝应不超过  $3\mathrm{mm}$  ，对环缝应不超过  $4\mathrm{mm}$  。

7.3.3.2 球形受压壳体和柱形受压壳体封头接头处对接焊缝的两板面之间，于任何一点上的错边应不大于板厚的  $10\%$  ，且应不超过  $3\mathrm{mm}$  。

7.3.3.3 如壳体系由不同厚度的板(管板及包板)制成时，则应使其各自板厚的中心线形成一个连续的圆。具体要求如下：

(1) 对于纵向焊缝，较厚板的边缘应以机加工内外面等量削斜，在环向方向上斜边的宽度应不小于厚度差的两倍，使两板边沿在焊缝处具有相等的厚度。对于环缝，也应以类似的方法对厚板进行削斜，在纵向方向上斜边的宽度与上述要求相同；

(2) 对于环缝，如整个周向板厚的厚度差是相等的，则较厚板的边缘应以机加工削斜，斜边的宽度不小于厚度差的4倍，使两板边沿在环缝处具有相等的厚度；

(3) 当焊缝宽度足以使焊缝表面形成上述(1)和(2)规定的斜面过渡时，母材表面允许不进行削斜处理。

7.3.3.4 不要求焊透的角焊缝的构件可不开坡口，装配时构件要贴紧，局部不能贴紧的部件的间隙应不超过下列规定：

(1) 当构件厚度小于或等于  $10 \mathrm{~mm}$  时, 为  $2 \mathrm{~mm}$ ;

(2) 当构件厚度大于  $10\mathrm{mm}$  时，为  $3\mathrm{mm}$

(3) 处于仰焊位置时，为  $2\mathrm{mm}$  。

# 7.3.4 焊接

7.3.4.1 施焊前，应清除焊件坡口和焊接边沿至少为  $25\mathrm{mm}$  区域内的表面上的氧化物、潮湿、油污等影响焊接质量的污物。影响焊接质量的定位焊和边沿缺陷应在施焊前清除。

7.3.4.2 焊接操作应在具有防雨、雪的遮蔽，并考虑避风的条件下进行。当环境温度较低或湿度较高时，应具有可靠的预热或去潮措施可供使用。

7.3.4.3 除另行批准外，受压壳体的焊接应选用低氢或超低氢焊接材料。使用前应严格按规定加以干燥。

7.3.4.4 受压壳体上的对接焊缝一般应采用双面焊，其上的受力角焊缝一般也应全焊透。焊接封底焊道前应进行清根。如因结构特殊、确实无法进行封底焊时，可允许使用单面焊(包括氩弧焊打底、临时衬垫和钢垫板焊)。如安装垫板进行焊接，则垫板的材料应与筒体板的成分相同。

7.3.4.5 采用单面焊时，应采用适当措施保证焊缝根部能完全焊透，并使因焊缝金属收缩所产生的变形为最小。

7.3.4.6 焊接应尽可能安排在平焊位置上进行。对于环缝应采取措施，以保证符合此项要求。

7.3.4.7 如由于接头的拘束力、板材的厚度以及被焊材料成分而有预热要求时，应采用预热和保持焊道间最低温度的焊接工艺。

7.3.4.8 在进行多道焊时，前后焊道之间应注意清渣。因某种原因中断焊接时，应在重焊前对中断焊接的焊缝处进行清洁和铲除熔渣，从而使后焊的熔敷金属能与板材和先前的熔敷金属完全熔合。

7.3.4.9 受压壳体上的短管、法兰和座板一般应采用双面连续的角接焊缝，且在热处理以前装焊完毕。

7.3.4.10 焊缝外表面可以和壳体板表面齐平，也可以做成使焊缝中心的总厚度稍大于板厚，但焊缝余高的截面变化应逐渐过渡。

7.3.4.11 壳体板上所焊接的拉攀、支架、支管、人孔框架及开孔周围的补强板等附件应与壳体板完全贴合。且应在壳体热处理前焊装完毕。如确因结构需要而必须在热处理以后焊装者，应经CCS同意。

7.3.4.12 当上述附件连同其他用于支撑内、外部构件的附属装置焊接到壳体板上时，其焊接工艺应与壳体板所要求的相同，其材料成分亦应与壳体板相当。

7.3.4.13 当受压壳体使用奥氏体不锈钢或双相不锈钢时，除上述要求外还应满足本篇第5章第4节的相关要求。

# 第4节 热处理

# 7.4.1 一般要求

7.4.1.1 受压壳体连同其产品焊接试验试件的热处理应在焊制完毕后、液压试验之前进行。

7.4.1.2 下列受压壳体一般可免做焊后热处理：

(1) 采用碳钢或碳锰钢制造的锅炉，其焊接构件的厚度小于  $20\mathrm{mm}$  时；

(2) 采用碳钢或碳锰钢制造的I、II级一般受压容器，其焊接构件的厚度不大于  $30 \mathrm{~mm}$  时（对具有低温V缺口冲击韧性要求的钢种，经CCS同意，此厚度可以增加）；

(3) 所有III级受压容器。

7.4.1.3 潜水系统与潜水器受压壳体的板厚超过  $20 \mathrm{~mm}$  时应进行焊后热处理。若能证明其焊接接头具有良好的断裂韧性，则经验船师同意可免做焊后热处理。

7.4.1.4 除设计文件另有规定，奥氏体不锈钢、双相不锈钢焊接接头可不进行热处理。

# 7.4.2 热处理炉

7.4.2.1 热处理炉应具备以下条件：

(1) 具有适宜的控制温度的设备；

(2) 装有测量和记录炉内温度变化的高温温度计。

# 7.4.3 热处理

7.4.3.1 受压壳体一般应进行整体热处理。若因条件限制，无法进行整体热处理时，可允许分段热处理，但应保证焊缝的全长均受到热处理。

7.4.3.2 热处理应包括将受压壳体筒体缓慢且均匀地加热到适合于消除内应力的温度，并保温适当时间。然后在炉内缓慢均匀地冷却到  $400^{\circ} \mathrm{C}$  以下。最后置于静止的空气中进行冷却。

7.4.3.3 热处理温度、保温时间、加热和冷却速度的选择应使受压壳体的残余应力得以消除，性能得到改善，而不能使材料性能下降。

7.4.3.4 对碳钢或碳锰钢，消除残余内应力热处理的温度和保温时间建议按表7.4.3.4的规定进行。对合金钢，热处理应根据所选用的材料确定，且应经CCS同意。


消除残余应力热处理的温度与保温时间



表7.4.3.4


<table><tr><td>钢级</td><td>温度(℃)</td><td>时间(h)</td></tr><tr><td>360、410、460、490</td><td>580~620</td><td>按每25mm厚度为1h计,但至少为1h。</td></tr></table>

# 第5节 检验与修补

# 7.5.1 一般要求

7.5.1.1 受压壳体的检验应包括筒体不圆度测量、焊缝外观检查、焊缝内部质量检验以及筒体液压试验。

7.5.1.2 受压壳体的液压试验应根据不同产品的要求进行。

# 7.5.2 受压壳体不圆度测量

7.5.2.1 受压壳体在制造完工、最终热处理前及后应检查其筒体不圆度和外形尺寸等局部偏差。筒体不圆度是指在同一截面上所测得的最大和最小的内径相差值。

7.5.2.2 在测量筒体不圆度时，允许将筒体平放或竖放。平放测量时，应将筒体绕其纵轴转动，每  $90^{\circ}$  测量直径一次，每一直径两次测得的值应加以平均，然后求得该筒体的不圆度数值。

7.5.2.3 筒体外形轮廓偏差(局部不圆度)是以具有理论轮廓的设计型线量观测得的筒体实际轮廓与理论轮廓的偏差。测量时，用量规在内侧(见图7.5.2.3(a))或外侧(见图7.5.2.3(b))测量与筒体实际轮廓的差值  $X$  。

![](images/f91e35397bd59edc8db02faf74341bd30e078026f1be4955302bd559c7a2e597.jpg)



a)


![](images/ac73013c2396c999a0854bdf9befdf65cda491e02cbd9b2694a472e8f15da121.jpg)



b)



$D_{0}$  一筒体名义外径；  $t$  一筒体壳板厚度；  $x$  一筒体外形轮廓的最大偏差



图7.5.2.3


7.5.2.4 测量锅炉与一般受压容器的设计型线量规的弦长等于筒体名义内径的1/4。锅炉与受压容器外形轮廓偏差  $X$  和筒体不圆度  $\Delta \varphi$  均应符合表7.5.2.4的规定。


锅炉与一般受压容器筒体不圆度偏差



表7.5.2.4


<table><tr><td>受压壳体的名义内径Di(mm)</td><td>筒体不圆度允差值Δφ(mm)</td><td>外形轮廓的最大偏差X(mm)</td></tr><tr><td>Di≤300</td><td rowspan="7">≤0.01Di</td><td>1.2</td></tr><tr><td>300&lt;Di≤460</td><td>1.6</td></tr><tr><td>460&lt;Di≤600</td><td>2.4</td></tr><tr><td>600&lt;Di≤900</td><td>3.2</td></tr><tr><td>900&lt;Di≤1220</td><td>4.0</td></tr><tr><td>1220&lt;Di≤1520</td><td>4.8</td></tr><tr><td>1520&lt;Di≤1900</td><td>5.6</td></tr><tr><td>1900&lt;Di≤2300</td><td rowspan="3">≤19</td><td>6.4</td></tr><tr><td>2300&lt;Di≤2670</td><td>7.2</td></tr><tr><td>2670&lt;Di≤3950</td><td>8.0</td></tr><tr><td>3950&lt;Di≤4650</td><td>≤19</td><td>0.002Di</td></tr><tr><td>Di&gt;4650</td><td>≤0.004Di</td><td>0.002Di</td></tr></table>

7.5.2.5 锅炉与受压容器受压壳体焊接后实际的外部周长和计算的理论周长(根据筒体名义内径和实际板厚确定)的偏差值应不大于表7.5.2.5的规定。


筒体外周长偏差



表7.5.2.5


<table><tr><td>外径(名义内径加上2倍板厚)(mm)</td><td>筒体周长的偏差值(mm)</td></tr><tr><td>300~600</td><td>≤±5</td></tr><tr><td>&gt;600</td><td>≤±0.25%筒体周长</td></tr></table>

7.5.2.6 潜水器和潜水系统等承受外压的壳体的整体不圆度  $\Delta \varphi$  应不大于名义直径的  $0.5\%$

7.5.2.7 用于潜水器和潜水系统等承受外压的壳体测量的“设计型线量规”的弧长应根据不同的结构形式，按下式计算，取小值：

(1) 球壳体:  $L_{a} = 4 \sqrt{R_{0} t}, \mathrm{~mm}$

(2) 圆柱壳体:  $L_{a} = \sqrt{l \sqrt{R_{0} t}}$  或  $L_{a} = 0.5 \pi R_{0}$ ,  $\mathrm{mm}$

式中： $L_{\alpha}$  ——样板弧长，mm；

$R_{0}$  ——壳体名义内半径，  $\mathrm{mm}$ ；

$t$  ——壳板实际厚度， $\mathrm{mm}$ ；

$l$  ——肋骨间距，  $\mathrm{mm}$  。

7.5.2.8 当采用本节7.5.2.7规定弧长样板测量承受外压的受压壳体的局部不圆度时，壳体局部不圆度  $X$  应不超过下式规定的值：

$$
X = \frac {0 . 0 1 L _ {a}}{1 + \frac {L _ {a}}{R _ {0}}} \quad \mathrm {m m}
$$

式中：  $L_{a}$  ——样板弧长，  $\mathrm{mm}$

$R_{0}$  ——壳体名义内半径，  $\mathrm{mm}$  。

7.5.2.9 当承受外压的圆柱壳体的  $l / R_0 < 2.25\sqrt{t / R}$  时，应检查壳体母线的局部直度，而不必测量壳体的局部不圆度。局部直度是指肋骨间壳板和壳体母线之间的径向最大差值。其最大值应不超过7.5.2.8中规定的  $X$  值。

7.5.2.10 承受外压的壳体，还应检查其环形肋骨的局部偏差。安装后的环形肋骨局部偏差应符合下列规定(见图7.5.2.9)：

(1) 腹板垂直度偏差  $\delta_{1}$  应不超过腹板高度的  $3 \%$ , 当腹板高度大于  $300 \mathrm{~mm}$  时, 最大不超过  $10 \mathrm{~mm}$ ;

(2) 翼板平行度偏差  $\delta_{2}$  应不超过翼板宽度的  $5\%$

![](images/47681fab1bb20d5e8bd7266f77a1eeace48b0f4eaced63af504a8b58ccde7a08.jpg)


![](images/552f52d840abfde475ebaaa633ba76d99c756fad49911191ef5d6c5766dda231.jpg)



图7.5.2.9


# 7.5.3 外观检查

7.5.3.1 受压壳体焊缝表面应均匀、致密，不应有裂纹、焊瘤、气孔、夹渣、咬边、弧坑和未填满等缺陷。如有上述缺陷，应在无损检测之前清除。

7.5.3.2 受压壳体表面不应有伤痕。筒体上的焊疤等均应铲除或在距筒体表面  $3\sim 5\mathrm{mm}$  处割除，然后打磨平整。

# 7.5.4 焊缝无损检测

7.5.4.1 受压壳体的焊缝应进行无损检测。检测的方法、数量和部位应符合表7.5.4.1的规定。无损检测的工艺应经CCS同意。


受压容器检测要求



表7.5.4.1


<table><tr><td rowspan="2">检测类别</td><td colspan="2">锅炉与一般受压容器2</td><td rowspan="2">潜水系统与潜水器</td></tr><tr><td>I级</td><td>II级</td></tr><tr><td rowspan="2">射线检测</td><td>所有受压壳体、鼓筒、联箱、接管的所有对接缝1,连同试板应100%检测。</td><td rowspan="2">试板应100%检测;对接缝应至少10%抽查。</td><td rowspan="2">壳体对接缝应100%检测。</td></tr><tr><td>锅炉炉胆、燃室以及其他类似的受压部件应局部抽查。</td></tr><tr><td>超声波检测</td><td>板厚超过50mm,经CCS同意,可用超声波代替射线进行检测。必要时仍应选择局部焊缝进行射线检测。承压壳体上的全焊透角焊缝应100%进行超声波检测。</td><td></td><td>壳体上的全焊透角焊缝应100%超声波检测。</td></tr><tr><td>磁粉或渗透检测3</td><td colspan="2">管柱、复板、短管和支管等焊缝未经射线检测者,应10%磁粉或渗透检测抽查。必要时,验船师可要求增加检测的部位和数量。</td><td>抽查全部焊缝的10%;在开孔处或接管处的加强焊缝100%检测。</td></tr></table>


注：① 对外径≤170mm的筒形构件，联箱对接环缝应25%射线检测，其他管对接环缝应10%射线检测抽查。



② III级受压容器可由验船师根据实际用途确定是否需要进行无损检测。



③ 对低温压力容器壳体上外径  $\leqslant 57\mathrm{mm}$  的接管的全焊透角焊缝，应  $100\%$  磁粉或渗透检测。


7.5.4.2 承受外压的壳体在经过耐压试验后，除还需进行外观检查外，对重要部位应进行磁粉或渗透检测。检测的部位及数量应经验船师同意。

7.5.4.3 若焊缝表面及其附近区域的表面光洁度会妨碍无损检测的准确性时，应将这些部位打磨到规定的粗糙度。

7.5.4.4 焊缝的无损检测应考虑延时裂纹的影响因素。对规定最小屈服强度大于  $395 \mathrm{~N} / \mathrm{mm}^{2}$  的高强度钢，无损检测应在焊后  $48 \mathrm{~h}$  后进行。

7.5.4.5 射线检测和超声波检测技术等级应满足公认标准的适用等级的要求。其中射线检测灵敏度、黑度和几何不清晰度应符合下列规定：

(1) 当使用阶梯孔型像质计时，射线照相的灵敏度要求见表7.5.4.5(1)。


阶梯孔型像质计照相的灵敏度要求



表 7.5.4.5(1)


<table><tr><td>检测工件的名义厚度(mm)</td><td>照片上可见的孔号
(孔径,mm)</td></tr><tr><td>3.5&lt;t≤6</td><td>H5(0.320)</td></tr><tr><td>6&lt;t≤10</td><td>H6(0.400)</td></tr><tr><td>10&lt;t≤15</td><td>H7(0.500)</td></tr><tr><td>15&lt;t≤24</td><td>H8(0.630)</td></tr><tr><td>24&lt;t≤30</td><td>H9(0.800)</td></tr><tr><td>30&lt;t≤40</td><td>H10(1.000)</td></tr><tr><td>40&lt;t≤60</td><td>H11(1.250)</td></tr><tr><td>60&lt;t≤100</td><td>H12(1.600)</td></tr><tr><td>100&lt;t≤150</td><td>H13(2.000)</td></tr></table>


线型像质计照相的灵敏度要求



表 7.5.4.5(2)


<table><tr><td>检测工件的名义厚度(mm)</td><td>照片上可见的丝号
(丝径,mm)</td></tr><tr><td>3.5&lt;t≤5</td><td>W15(0.125)</td></tr><tr><td>5&lt;t≤7</td><td>W14(0.16)</td></tr><tr><td>7&lt;t≤10</td><td>W13(0.20)</td></tr><tr><td>10&lt;t≤15</td><td>W12(0.25)</td></tr><tr><td>15&lt;t≤25</td><td>W11(0.32)</td></tr><tr><td>25&lt;t≤32</td><td>W10(0.40)</td></tr><tr><td>32&lt;t≤40</td><td>W9(0.50)</td></tr><tr><td>40&lt;t≤55</td><td>W8(0.63)</td></tr><tr><td>55&lt;t≤85</td><td>W7(0.80)</td></tr><tr><td>85&lt;t≤150</td><td>W6(1.00)</td></tr></table>

(2) 当使用线型像质计时，射线照相的灵敏度要求见表7.5.4.5(2)。

(3) 除有专门规定外，底片的黑度通常应在  $2.0 \sim 4.5$  之间。

(4) 几何不清晰度  $f \geqslant 10d \cdot b^{2/3}$

式中，  $f$  一一射线源到工件表面距离；

$d$  ——有效焦点尺寸；

$b$  ——工件表面到胶片距离。

7.5.4.6 每一张射线透视底片的两端均应放置象质计，并应尽可能放在被检焊缝的射线源一侧。

7.5.4.7 磁粉检测的灵敏度应根据具体检测部位而定，并应得到验船师的同意。

7.5.4.8 需无损检测的焊缝，其质量应按CCS接受的标准进行评定。

7.5.4.9 对潜水系统和潜水器的承压壳体检查中发现有超过合格限度的缺陷，且返修困难时，经CCS同意，允许执行以断裂力学为基础的焊缝缺陷的验收标准。

# 7.5.5 缺陷修补

7.5.5.1 焊缝无损检测发现有不允许存在的缺陷时，应确定缺陷的范围。超标缺陷应予以清除，必要时可采用磁粉或渗透检测方法进行检查。在确认缺陷完全清除后，再进行焊补。

7.5.5.2 在抽查的焊缝中发现有不允许存在的缺陷时，应在该被检焊缝所代表的焊缝长度上任选2处进行复查。如复查合格，则将原焊缝中的缺陷剔除，重新焊补。如复查仍不合格，则应采取下列之一的措施：

(1) 将该被检焊缝所代表焊缝的全部长度铲除干净，重新焊接。然后作为新的焊缝提交进行焊缝抽查，同时与此焊缝有关的试件也应进行类似的处理；

(2) 对所代表焊缝的整个长度进行检查, 凡有缺陷之处均应进行修补, 然后对所有修补处重新进行检查。

7.5.5.3 受压壳体的焊补工艺应经CCS验船师同意。

7.5.5.4 通常耐压壳体的同一部位缺陷修补应不超过2次。

7.5.5.5 缺陷的修整和焊补应在焊后热处理之前完成。

7.5.5.6 焊补后重新检验的结果应使CCS验船师满意。

# 第8章 重要机件的焊接

# 第1节 一般规定

# 8.1.1 适用范围

8.1.1.1 本章适用于柴油机、涡轮机、减速齿轮箱以及废气涡轮增压器等重要机件和机座的焊接。

# 8.1.2 焊接材料

8.1.2.1 所选用的焊接材料应按本篇第2章的有关规定进行认可。

# 8.1.3 焊接工艺认可

8.1.3.1 在施工前应按本篇第3章第1节的有关规定，将重要的焊接构件所采用的焊接工艺规程提交CCS认可。

8.1.3.2 若需进行焊接工艺认可试验，制造厂应按本章第2节和第3节的有关规定，模拟实际构件的工艺条件，焊制具有代表性的焊接接头，进行焊接工艺认可试验。

# 8.1.4 结构

8.1.4.1 承受交变和冲击负荷的主要构件通常应采用开坡口的接头型式，以保证全厚度焊透。

8.1.4.2 两种不同厚度的构件对接时，其厚度差大于或等于  $4\mathrm{mm}$  时，应对厚板的边缘进行削斜，使其均匀过渡。斜边的宽度应不小于厚度差的4倍。

8.1.4.3 形状复杂的部件，如采用焊、铸混合结构时，应避免焊缝成锐角相交或截面突变。

# 8.1.5 预热

8.1.5.1 在下列情况下应考虑采用适当的焊前预热措施：

(1) 当焊接大型构件和复杂构件以及设计图纸上特别规定的重要机件时；

(2) 当被焊构件或机件材料的含碳量大于  $0.23\%$  或碳当量  $C_{eq} = C + \frac{Mn}{6} + \frac{Cr + Mo + V}{5} + \frac{Ni + Cu}{15}$  大于  $0.41\%$  时；

(3) 当在环境温度低于  $0^{\circ} \mathrm{C}$  和/或湿度较大的环境下进行焊接时。

# 第2节 转子轴的焊接

# 8.2.1 一般要求

8.2.1.1 本节适用于涡轮机及废气涡轮增压器转子轴的焊接。

8.2.1.2 转子轴在焊接前应均匀地进行预热。在焊接过程中应严格注意保温。预热的温度可根据所选用的材料决定。

# 8.2.2 工艺认可试验

8.2.2.1 施焊前应按经CCS同意的焊接工艺规程焊制试件，进行熔敷金属拉伸试验、接头横向拉伸试验、正弯和反弯试验，以及断面宏观组织检查。

# 8.2.3 焊后热处理

8.2.3.1 转子轴焊接后应进行适当的热处理。热处理的要求应根据所选用的材料和焊接方法确定，且应经CCS认可。

8.2.3.2 焊缝的内、外部缺陷均应在热处理以前修补完毕。

# 8.2.4 无损检测

8.2.4.1 转子轴在精加工前应经磁粉检测或其他有效方法进行表面检查。如发现裂纹及其他缺陷，应予以清除和修补，并进行焊后热处理以消除应力。

# 第3节 机座、机架、汽缸与壳体等构件的焊接

# 8.3.1 一般要求

8.3.1.1 本节适用于柴油机的机座、机架、曲轴箱、气缸体和涡轮机的底座、汽缸、隔板、冷凝器以及废气涡轮增压器和减速齿轮箱的壳体等构件的焊接。

# 8.3.2 焊接工艺认可试验

8.3.2.1 对柴油机的机座、机架以及涡轮机的底座等构件，应制备模拟接头，进行拉伸、弯曲、冲击和断面宏观检查试验，试验结果要求为：

(1) 拉伸试验：不低于母材规定的最小抗拉强度；

(2) 冲击试验：不低于母材的最小平均冲击功；

(3) 弯曲试验：同本篇第7章表7.2.4.1弯曲试验的规定；

(4) 断面宏观检查：不应有裂纹、未焊透和未熔合，以及不允许存在的咬边和夹渣等缺陷。

8.3.2.2 涡轮机汽缸的对接接头应进行包括有拉伸、弯曲和焊缝断面宏观检查的焊接试验，其结果应符合本篇第7章表7.2.4.1的有关规定。

8.3.2.3 涡轮机的隔板、喷嘴板等应选具有代表性的试样，进行切片和宏观浸蚀检查。

# 8.3.3 焊前准备

8.3.3.1 构件的坡口应采用气割或机加工方法加工至所需的形状和表面粗糙度。

8.3.3.2 构件拼装应准确，其焊缝的坡口型式、间隙均应符合要求。

8.3.3.3 焊接前应清洁焊缝坡口边缘，不允许有氧化物、熔渣和影响焊接质量的油污等存在。

8.3.3.4 焊接应尽可能采用平焊位置，并应避免不良环境条件的影响。

# 8.3.4 焊后热处理

8.3.4.1 碳钢或碳锰钢制成的机座及涡轮机的汽缸应按本篇第7章表7.4.3.4规定的温度和保温时间进行焊后热处理。

8.3.4.2 合金钢的热处理方法应提交CCS认可。

# 8.3.5 无损检测

8.3.5.1 构件在热处理完成后，应按下列规定对焊缝进行检查：

(1) 涡轮机汽缸：压力壳体内承受主要应力的接缝应作射线透视检查；

(2) 涡轮机的其他接缝：喷嘴板和支管连接的接头、隔板接头等应采用经CCS同意的无损检测方法进行检查；

(3) 柴油机焊装组合的横梁构件的焊缝，应采用经CCS同意的无损检测方法进行检查；

(4) 其他重要机件的接缝，如CCS验船师认为有必要时，也可要求作无损检测。

# 第4节 螺旋桨的无损检测与焊补

# 8.4.1 一般规定

8.4.1.1 本节适用于本规范规定的螺旋桨、桨叶和桨毂的检验、修理和焊补。

8.4.1.2 本节亦可适用于营运船舶螺旋桨损坏后的修理和检验。

8.4.1.3 螺旋桨的焊补除本节规定外，应符合本篇第1章的有关规定。

# 8.4.2 螺旋桨的侧斜角及其危险区域划分

8.4.2.1 螺旋桨的侧斜由螺旋桨桨叶的侧斜角来描述。螺旋桨的最大侧斜角为：在桨叶的正投影图上，从叶尖到桨轴中线的直线和从轴中线作出与螺旋桨的桨叶截面弦长中点连线相切的直线的夹角(见图 8.4.2.1)。高侧斜螺旋桨的侧斜角大于  $25^{\circ}$ ，低侧斜螺旋桨的侧斜角不大于  $25^{\circ}$ 。

![](images/ec2db5c03f1db64896deb83e50f64bd798314cd4f9e3b85126888ca1b3230736.jpg)



图8.4.2.1 螺旋桨侧斜角的定义


8.4.2.2 为将检测要求与桨叶中的缺陷极限相联系并减少修补后疲劳裂纹的风险，将桨叶划分为A、B、C三个危险区域：

(1) A区是承受最大工作应力的区域，因此检测要求最高。一般在该区域桨叶的厚度最大，其对修补焊缝的约束度最大，反过来也导致在修补焊缝内部和周围的残余应力最大。高的残余拉应力在以后的服役中经常导致疲劳裂纹，因此在该区域的任何焊接修补后必须经过消除应力热处理。

(2) B区是可能有高工作应力的区域。

(3) C区是工作应力低并且桨叶厚度相对较薄的区域。

8.4.2.3 低侧斜螺旋桨的危险区域划分应符合下列规定：

(1) A区位于叶片的压力面，其范围为叶根至0.4R处并介于距导边0.15倍弦长(Cr)的界限及距随边0.2倍弦长(Cr)的界限之间的区域(见图8.4.2.3(1)(a))。当桨毂半径(Rb)超过0.27R(R为螺旋桨的半径)时，A区为从叶根圆角至1.5Rb之间的区域。

A区还应包括分体浇铸桨毂镗孔处的区域(见图8.4.2.3(1)(b))及可调螺距组装螺旋桨桨叶的法兰及根部(如图8.4.2.3(1)(c)所示)。

(2) B区为压力面至0.7R范围内除A区以外的区域及吸力面从叶根至0.7R的区域(见图8.4.2.3(1)(a))。

(3) C区为叶片两面位于  $0.7 R$  以外的所有区域。整体浇铸螺旋桨桨毂的所有表面, 及可调螺距螺旋桨桨毂除定义为A区以外的所有表面均作为C区。

8.4.2.4 高侧斜螺旋桨的危险区域划分应符合下列规定：

(1) 压力面A区的范围为叶根与随边及从导边与叶根相交处至随边0.9R处，并与0.4R弦线交于距导边0.3Cr处，与0.7R弦线交于距导边0.5Cr处的弧线所围成的区域。位于0.4R弦线以内的其余区域也属于A区。吸力面A区的范围为沿随边，始于叶根止于0.9R，宽度为距随边0.15Cr的区域(见图8.4.2.4(1))。

(2) B区范围为叶片表面除A区以外的所有表面(见图8.4.2.4(1))。

![](images/e9c5c89f565f3fa11fc47e3a4260b8c2e788d86fcf622a5354e44598be168479.jpg)


![](images/946dffb957787d1ce5788bce00b92f21862ac220a43382229b50ab71ea37f67f.jpg)



图8.4.2.3(1)(a）整体铸造低侧斜螺旋桨的危险区域划分 图8.4.2.3(1)(b）分体浇铸桨毂的危险区域划分


![](images/c445e2df41b087f8f4a3ba845bcffdb781a9134f63cf95f84cac00ba2817422d.jpg)



b-b剖面


![](images/aa0a86d3be9186255d380e3c197f23126d476408f3e80e1f71842db852068625.jpg)



a-a剖面


![](images/ad38d4089630e9312e986f0e3b7c15e9a2d91e6cb810f4f9cdcf5606020e7079.jpg)



图8.4.2.3(1)(c) 可调螺距桨桨叶法兰及根部的危险区域划分


注：桨叶的剩余表面危险区域划分应按整体浇铸螺旋桨所示的危险区域划分，参见图 8.4.2.3(1)(a)、图 8.4.2.4(1)。

![](images/fddc00f8c3ab33dd7cad83daa4e9d3e9c01f9b78d59866591d29e0436e5a18cb.jpg)



图8.4.2.4(1) 高侧斜螺旋桨的危险区域划分


# 8.4.3 无损检测

8.4.3.1 无损检测人员资质应符合本篇附录1的相关要求。

8.4.3.2 制造商应对所有成品铸件进行  $100\%$  的目视检查。铸件应无裂纹或其他影响铸件使用的缺陷。一般目视检查应由CCS验船师进行。

8.4.3.3 所有螺旋桨成品铸件均应按 8.4.2.3 和 8.4.2.4 规定分为三个区进行表面无损检测。通常 A 区检测应在验船师在场下进行，对 B 和 C 区进行检测时验船师可要求在场。

8.4.3.4 螺旋桨的表面检测通常用液体渗透检测方法进行。液体渗透检测应按ISO 3452-1或CCS认可的标准或规则进行，验收标准应符合本节8.4.3.5-8.4.3.7的要求。磁粉检测方法不适用于铜质螺旋桨和奥氏体不锈钢螺旋桨。在马氏体不锈钢铸件的检验中，磁粉检测可以代替液体渗透检测。磁粉检测程序应提交CCS，并应符合ISO 9934-1或相关公认标准。

8.4.3.5 着色渗透检测的显影时间应符合渗透剂生产厂的建议值或不少于  $10\mathrm{min}$  。

8.4.3.6 对显示进行评定时应以  $100\mathrm{cm}^2$  大小的正方形或长方形(长边不超过  $250\mathrm{mm}$  )作为评定区。评定区应选在显示最密集的部位。

8.4.3.7 渗透剂显示按图8.4.3.7划分为非线型、线型和连续等三种。不同区域内的相关显示大小和

数量应不超过表8.4.3.7所示之值。

显示：在液体渗透检测中，使用显影剂至少10分钟后，从材料不连续处出现可检测的渗透液渗出。相关显示：只有尺寸大于  $1.5 \mathrm{~mm}$  的显示才被认为是显示分类中的相关显示。

非线型显示：显示的长度（l）小于或等于宽度（w）的3倍（即  $l \leqslant 3w$ ）。

线型显示：显示的长度（l）大于宽度（w）的3倍（即  $l > 3w$ ）。

连续显示：

(a) 非线型连续显示: 显示之间的距离  $(d_{i})$  小于等于  $2 \mathrm{~mm}$  且最少有 3 个显示成排。一个连续型显示是一个唯一的显示, 其长度等于连续显示队列总长度  $\left(l_{T}\right)$ ;

(b) 线型连续显示：2个显示之间的距离（ $d_{i}$ ）小于等于最大显示的长度（ $\operatorname{Max}[l_i]$ ）。

![](images/87229efd09d840b42d78af60f609cde60a2a4e69a24d6fdc8636bd1099f61a85.jpg)


$$
\frac {l}{w} \leqslant 3
$$


非线型


![](images/232cd03d1d4d8c89d7ab67348e1b2366bbcd22503c7aeaa8fbcec7817230e4d9.jpg)


$$
\frac {l}{w} > 3
$$


线型


![](images/54c7d905ef210f0afe2ce49039498625f8fe36595f7a567dd487e419d9d32b80.jpg)



(a)非线型连续显示


![](images/2cb251e5cd56178003f5bb1cc492119b284320fe8e9eca6b5c0e8ef8e3eed673.jpg)



(b)线型连续显示



连续显示



图8.4.3.7 显示的类型



液体渗透检测判定区内相关显示的判定



表8.4.3.7


<table><tr><td>区域</td><td>显示的最大数量</td><td>显示类型</td><td>每类显示的最大数量1)2</td><td>显示的最大尺寸(mm)</td></tr><tr><td rowspan="3">A</td><td rowspan="3">7</td><td>非线型</td><td>5</td><td>4</td></tr><tr><td>线型</td><td>2</td><td>3</td></tr><tr><td>连续</td><td>2</td><td>3</td></tr><tr><td rowspan="3">B</td><td rowspan="3">14</td><td>非线型</td><td>10</td><td>6</td></tr><tr><td>线型</td><td>4</td><td>6</td></tr><tr><td>连续</td><td>4</td><td>6</td></tr><tr><td rowspan="3">C</td><td rowspan="3">20</td><td>非线型</td><td>14</td><td>8</td></tr><tr><td>线型</td><td>6</td><td>6</td></tr><tr><td>连续</td><td>6</td><td>6</td></tr></table>


注：① A区内小于2mm的单个非线型显示及其他区域内小于3mm的单个非线型显示可以不被认为是相关显示。


② 如线型或连续型显示较少或不存在，非线型显示的总数最多可达到所有显示的最大许可数量，只要保证各种显示的数量之和不超过最大许可数量。

8.4.3.8 当怀疑铸件存在内部缺陷时，验船师可要求进行射线检测和/或超声波检测。射线或超声波检测的验收标准应由厂方与CCS商定。采用射线和/或超声波检测时应注意：

(1) 由于射线检测的厚度限制和其他实际因素，射线检测一般不宜用来检查大型螺旋桨的最厚部分；

(2) 由于材料的高吸收性能，一般对不锈钢、CU1和CU2铜合金等材料不采用超声波方法进行检测；但超声波检测可对CU3和CU4铜合金材料进行检测。

(3）由于铸铜合金和奥氏体钢铸件对超声波的衰减作用，超声检测不适用于某些情况，这取决于铸件的形状、型号、厚度以及晶粒生长方向。在这种情况下，超声对铸件的有效穿透应在实际项目上证明，通常是通过底面反射信号和收到信号波形特征来确定的。

8.4.3.9 如果铸件经过修磨、校正或焊补，修补区域不论其所处的位置和/或位于的区域均应进行液体渗透检测。焊缝修补处，不论其所处的位置，均应按A区域要求进行检测。

8.4.3.10 制造厂应保持可追溯每一炉次的检验报告和产品的无损检测报告，并经验船师确认。

# 8.4.4 缺陷修补的一般要求

8.4.4.1 对于检查中发现的不影响强度的细小缺陷，一般可不修补。对桨毂端面或中部减轻孔表面的局部气孔，经适当处理后，可采用适当的塑性填料进行填充。

8.4.4.2 发现超过表8.4.3.7验收标准的显示(如裂纹、缩孔、夹砂、夹渣、非金属夹杂、气孔以及其他可能削弱螺旋桨安全使用的缺陷)的螺旋桨，应进行必要的修整或焊补。

8.4.4.3 缺陷修补一般应采用如磨、削、铣等的机械方法，而不宜采用焊接的方法。若确有焊补的必要，应事先提交详细的修补资料(包括显示待焊接坡口位置和主要尺寸的草图或照片)及检验程序，并经CCS同意。

8.4.4.4 不采用焊接修补的缺陷，在削、铣处理后应进行打磨。并应使打磨出的凹陷轮廓尽可能光滑过渡，以避免应力集中和减轻空泡剥蚀。通过液体渗透检测或磁粉检测来验证缺陷已完全消除。

8.4.4.5 各区域可焊补的总面积和允许焊补的单个缺陷大小可参照CCS接受的有关标准，但应避免面积小于  $5\mathrm{cm}^2$  的焊接修补。

8.4.4.6 螺旋桨A区域的修补一般应遵循下列原则：

(1) A 区域一般不允许焊接修补，焊接修补只有经 CCS 同意才能进行。如果同意采用焊接修补，则焊后应进行消应力热处理，热处理工艺应经 CCS 验船师同意；

(2) 打磨后桨叶的厚度应保持图纸上批准的桨叶厚度；

(3) 当缺陷的深度大于本条(2)允许修补范围时，其修补应经CCS另行考虑。

8.4.4.7 螺旋奖B区域的修补一般应遵循下列原则：

(1) 经CCS的事先批准，B区一般允许焊接修补，但最好能够避免。每次批准均应提交缺陷/损坏和预期修补工艺的全部详细资料；

(2) 对深度不大于  $\frac{t}{40} \mathrm{~mm}(t$ , 批准图纸上缺陷所在处的最小局部厚度)或  $2 \mathrm{~mm}$  的缺陷(取大者)一般应打磨去除;

(3) 对深度超出上述(2)范围的缺陷可用焊接方法修补。

8.4.4.8 螺旋奖C区域一般可按已认可的工艺进行焊接修补。

8.4.4.9 对每一作过修补的铸件，制造厂应保留一份记录挖修、焊补、热处理和最终检测结果的报告，该报告应经验船师确认。在开始焊补之前，制造厂应提交螺旋桨修补的范围和位置、焊接工艺、热处理和检验程序，并经CCS同意。

# 8.4.5 焊接修补工艺

8.4.5.1 螺旋桨修造厂在实施焊接修补之前应向验船师证明其具有实施焊接修补必要的场地、安装设备、焊接设备、热处理设备、检测仪器以及有经验的焊工和焊接检验人员。

8.4.5.2 焊接修补之前，修造厂应制定并提交一份详细的焊接工艺规程，其中应包括焊前准备、焊接工艺、填充金属、预热和焊后热处理及检测工艺。

8.4.5.3 未经认可的焊接工艺应在验船师在场的情况下进行焊接工艺认可试验（具体试验要求见表8.4.5.3(1)及图8.4.5.3(1)、图8.4.5.3(2)），该试验所使用的母材、焊接方法、填充金属、预热和焊后热处

理等覆盖范围见表8.4.5.3(2)。焊接工艺规程适用于制造厂的相同技术和质量管理条件的车间或现场焊接。试验报告应由见证验船师签署。试验合格方能用于螺旋桨的焊补。焊接修补应严格按照已认可的工艺，由持证的焊工施焊。焊工考试应符合公认标准。


螺旋桨焊补工艺认可试验要求



注：① 所有参数条件的有效性都应当相互独立地得到满足，超出规定范围的变更应进行新的焊接工艺认可。



表 8.4.5.3(1)


<table><tr><td>螺旋桨材料</td><td>最小试件厚度(mm)</td><td>试验项目</td><td>试验结果要求56</td></tr><tr><td rowspan="5">铸铜合金螺旋桨</td><td rowspan="5">30</td><td>目视及液体渗透检测1:焊缝全长</td><td>无表面裂纹,且满足表8.4.3.7中对A区域的要求</td></tr><tr><td>射线检测:焊缝全长</td><td>符合公认标准</td></tr><tr><td>横向拉伸:2个</td><td>CU1: Rm≥370N/mm2CU2: Rm≥410N/mm2CU3: Rm≥500N/mm2CU4: Rm≥550N/mm2</td></tr><tr><td>宏观断面检查:3个</td><td>焊缝及热影响区无裂纹和未熔合、夹渣和直径大于3mm的气孔等缺陷</td></tr><tr><td>弯曲或断裂试验(如有要求时)</td><td>符合公认标准</td></tr><tr><td rowspan="7">铸钢螺旋桨</td><td rowspan="7">-</td><td>目视及液体渗透检测1:焊缝全长</td><td>无表面裂纹,且满足表8.4.3.7中对A区域的要求</td></tr><tr><td>射线检测:焊缝全长</td><td>符合公认标准</td></tr><tr><td>横向拉伸:2个</td><td>Rm满足母材规定最低要求,并在报告中记录断裂位置</td></tr><tr><td>弯曲2:2个正弯和2个反弯</td><td>弯曲角度:180°弯芯直径:奥氏体不锈钢3t,其他材料4t;试样弯曲后,表面不应有超过3mm的开裂;试样在试验过程中出现的边角缺陷应经CCS特殊考虑</td></tr><tr><td>宏观断面检查3:3个</td><td>焊缝及热影响区无裂纹或未熔合、夹渣和直径大于3mm的气孔</td></tr><tr><td>冲击:当母材有冲击要求时,焊缝中心和热影响区(距熔合线1-2mm处)各1组进行夏比V型冲击试验</td><td>冲击温度和冲击功满足母材要求</td></tr><tr><td>硬度4:焊接开始地方的截面</td><td>记录报告</td></tr></table>


注：① 在切割试样之前，试件应进行目视和液体渗透检测。如果需焊后热处理，应在热处理后进行无损检测。马氏体不锈钢可由磁粉检测代替液体渗透检测。



② 当厚度大于等于  $12\mathrm{mm}$  时，可取4个侧弯试样代替正反弯试样。



$③$  宏观试样在一侧腐蚀，能清楚地显示焊缝金属、熔合线和热影响区。对于铸铜合金，推荐的腐蚀剂为：5g三氯化铁，  $30\mathrm{mL}$  盐酸，  $100\mathrm{mL}$  水。



④ 采用维氏硬度计，施加98N力，测试点应横穿表面以下  $2\mathrm{mm}$  处，在焊缝金属、两侧热影响区及两侧母材上至少有三个互不干扰的测试点。



⑤ 试样的制备及试验应符合第3篇第1章第2节或其他公认标准。如果试验结果不符合要求，应按第3篇第1章第2节中的要求进行复试。



螺旋桨焊补工艺认可试验适用范围



表 8.4.5.3(2)


<table><tr><td>参数</td><td colspan="2">适用范围①</td></tr><tr><td rowspan="6">母材</td><td>材质</td><td>适用材质</td></tr><tr><td>CU1</td><td>CU1</td></tr><tr><td>CU2</td><td>CU1, CU2</td></tr><tr><td>CU3</td><td>CU3</td></tr><tr><td>CU4</td><td>CU4</td></tr><tr><td>铸钢</td><td>相同钢级</td></tr><tr><td rowspan="3">厚度</td><td>铸铜合金 t≥30mm</td><td>≥3mm</td></tr><tr><td>铸钢 15&lt;t≤30mm</td><td>3mm-2t</td></tr><tr><td>铸钢 t&gt;30mm</td><td>0.5t to 2t 或 200mm, 取较大者</td></tr><tr><td>焊接位置</td><td colspan="2">只限于焊接试验的焊接位置</td></tr><tr><td>参数</td><td colspan="2">适用范围①</td></tr><tr><td>焊接方法</td><td colspan="2">只限于认可试验所用的方法。认可的多道平对接焊不能应用于单道焊</td></tr><tr><td>填充金属</td><td colspan="2">只限于焊接试验的填充金属</td></tr><tr><td rowspan="2">热输入</td><td colspan="2">铸铜合金:焊接工艺认可试验时使用值的±25%</td></tr><tr><td colspan="2">铸钢:焊接工艺认可试验时使用值的±15%</td></tr><tr><td>预热温度</td><td colspan="2">最低预热温度不得低于焊接工艺认可试验时所使用的预热温度</td></tr><tr><td>道间温度</td><td colspan="2">最高道间温度不得高于焊接工艺认可试验时所使用的道间温度</td></tr><tr><td>焊后热处理</td><td colspan="2">焊接工艺认可试验用到的热处理应在焊接工艺计划书中明确。保温时间可随厚度予以调整</td></tr></table>


⑥ 试件的焊接条件和试验结果应记录在焊接工艺试验报告中，每个报告应包含每个试件的结果评定(包括复试)。焊接工艺试验报告及焊接工艺规程等文件按照第3篇第3章第1节相关要求。


![](images/39102909660329ff46f13645a5063f699373ba6632026510b3f880e00d27a90f.jpg)


试件由铸造样品组成，应具有足够的尺寸保证合理的热量分布，图中a最小值  $150\mathrm{mm}$  ，b最小值  $300\mathrm{mm}$  ，t为试件厚度。预焊接工艺规程中应详细说明接头准备和装配细节。坡口的形状和尺寸应能代表实际的修补工作。试件的准备和焊接应能代表焊接修补的一般情况。


图8.4.5.3(1) 螺旋桨修补焊接工艺认可试件


![](images/379c12ce08356e6581681af9a0b6cdca0a6eb658faadbaf7d1aef94ada813571.jpg)



(1) 铸铜合金螺旋桨试件


![](images/57f3b2dd3bd92719a3e30e94ae17adc52f7580aea050fa8c8b1c43ec10844040.jpg)



(2) 铸钢螺旋桨试件



图8.4.5.3(2) 螺旋桨修补焊接工艺认可试件取样位置


8.4.5.4 需用焊接方法修补时，应将缺陷清除干净，直到呈现良好的材料。为保证完全去除缺陷，打磨区域应在验船师在场情况下进行液体渗透检测。

8.4.5.5 焊接坡口的制备应保证能够焊透并保持干净和干燥。

8.4.5.6 焊补用的焊接材料应与母材相适应。铜合金桨的焊接材料可按表8.4.7.3所建议的选用。药皮焊条在使用前应按焊条制造厂的说明进行贮存和烘干。

8.4.5.7 所有焊接工作应在不受大风和天气影响的条件下进行。

8.4.5.8 制造厂可根据自身经验，采用药皮焊条电弧焊或气体保护电弧焊进行螺旋桨焊补。对于铸铜合金螺旋桨，可采用熔化极电弧焊进行各类修补，气体保护钨极氩弧焊应谨慎使用。

8.4.5.9 预热应采用天然气、石油液化气等柔火气炬或电热丝加热器，避免使用集中火焰加热，并防止局部过热。

8.4.5.10 螺旋桨的焊补一般应在平位置进行。不能平焊时，应进行熔化极气体保护焊焊接。

8.4.5.11 为减轻扭曲和产生裂纹的危险，应保持较低的道间温度，特别是CU3合金。

8.4.5.12 在焊下一道前应清除熔渣、咬边及其他缺陷。

# 8.4.6 矫正

8.4.6.1 螺旋桨少量的变形可采用加热或不加热进行矫正。如果可证明其焊缝性能不受热矫正的影响，焊接修补区域可进行热矫正。

冷矫正应仅用于对端部或边缘的微小修补。热矫正和冷矫正只能采用静载荷。

8.4.6.2 对弯曲桨叶的矫正或对桨距的修正，应在对弯曲区域及其每边各  $500\mathrm{mm}$  宽的区域加热到表8.4.7.3给出的温度后进行。

8.4.6.3 加热应缓慢均匀，不应使用氧-乙炔焰等集中火焰。应有足够的时间使得桨叶截面全厚度的温度达到相当一致。矫正的全过程中，温度应保持在工艺规定的范围内。应采用热电偶仪或温度指示笔等仪器测量温度。

8.4.6.4 矫正修整后，一般应用保温毯包裹或其他方法使螺旋桨缓慢冷却到室温。

# 8.4.7 热处理

8.4.7.1 除非制造厂能证明没有必要外，CU1、CU2和CU4铜材料冷矫正或焊补后都应进行消应力热处理。CU3合金的螺旋桨铸件在进行B区域的修补(和经特别认可的A区域的焊接修补)或使用了易引起应力腐蚀裂纹的焊接材料后，可要求进行消应力热处理。在这种情况下，根据修补的范围在  $450 - 500^{\circ}\mathrm{C}$  的温度范围内进行消应力热处理，或者在  $650 - 800^{\circ}\mathrm{C}$  的温度范围内进行退火。

8.4.7.2 马氏体不锈钢焊补后应进行回火处理，其他铸钢螺旋桨焊补后可按照第1篇第6章6.1.10.9进行焊后热处理。对很小的焊补，经事先同意可考虑进行局部消除应力处理。

8.4.7.3 铜合金桨推荐的消应力热处理温度列于表8.4.7.3中。保温时间应符合第1篇第9章表9.1.4.4。


推荐的填充金属、预热和热处理温度



表8.4.7.3


<table><tr><td>合金类型</td><td>填充金属</td><td>最低预热温度
℃</td><td>最大道间温度
℃</td><td>消应力热处理温度
℃</td><td>热矫正温度
℃</td></tr><tr><td>CU1</td><td>铝青铜①
锰青铜</td><td>150</td><td>300</td><td>350~500</td><td>500~800</td></tr><tr><td>CU2</td><td>铝青铜
镍锰青铜</td><td>150</td><td>300</td><td>350~550</td><td>500~800</td></tr><tr><td>CU3</td><td>铝青铜
镍铝青铜②
锰铝青铜</td><td>100</td><td>250</td><td>450~500</td><td>700~900</td></tr><tr><td>CU4</td><td>锰铝青铜</td><td>100</td><td>300</td><td>450~600</td><td>700~850</td></tr></table>


注：① 镍铝青铜和锰铝青铜均可接受。



② 如使用镍铝青铜不要求消应力。


8.4.7.4 在整个热处理过程中，应对工件提供足够的支承以减小工件的变形。

8.4.7.5 加热和冷却应有控制地缓慢进行。通常加热速度不大于  $100^{\circ}\mathrm{C / h}$ ，冷却速度在温度大于  $200^{\circ}\mathrm{C}$  时应不超过  $50^{\circ}\mathrm{C / h}$ 。

# 8.4.8 修补检验

8.4.8.1 焊接修补和热处理(如采用)后，焊缝和相邻材料应打磨光顺，且应按本节8.4.3的有关要求重新进行检验。

# 第9章 压力管系的焊接

# 第1节 一般规定

# 9.1.1 适用范围

9.1.1.1 本章规定适用于采用手工、自动或半自动电弧焊以及经CCS认可的其他方法所焊接的管子对接接头、支管和法兰连接的接头。

9.1.1.2 氧一乙炔气焊仅限用于焊接直径不超过  $100\mathrm{mm}$  或壁厚不超过  $9.5\mathrm{mm}$  的管子对接接头。

# 9.1.2 材料

9.1.2.1 本章焊接要求适用于常温或高温下工作的I、II级管系制造，适用的钢种分别如下：

(1) 最小抗拉强度为320、360、410、460和  $490 \mathrm{~N} / \mathrm{mm}^{2}$  的碳钢和碳锰钢；

(2)  $0.3 \mathrm{Mo}$  、  $1 \mathrm{Cr} 0.5 \mathrm{Mo}$  、  $2.25 \mathrm{CrMo}$  和  $0.5 \mathrm{Cr} 0.5 \mathrm{Mo} 0.25 \mathrm{~V}$  低合金钢。

9.1.2.2 本章焊接要求也可用于以上材料III级管系的制造和管系的修理。

9.1.2.3 对于使用温度低于  $-40^{\circ}\mathrm{C}$  的管系材料，CCS将另行考虑。

# 9.1.3 焊接工艺认可

9.1.3.1 对于首次焊制或采用新的焊接工艺时，应按本篇第3章的有关规定将下列焊接接头的焊接工艺规程提交CCS认可：

(1) 法兰与管子的焊接；

(2) 阀箱与管子的焊接；

(3) 附件与管子的焊接；

(4) 管子与管子的焊接；

(5) 分支管接头的焊接等。

9.1.3.2 制造厂应模拟实际构件的工艺条件，焊制具有代表性的焊接接头试件，进行焊接工艺认可试验。

9.1.3.3 试验焊缝应按本章第3节规定进行质量检查，并按验船师指定部位切成剖面。然后，对每一剖面的表面进行加工、浸蚀和检查焊缝及热影响区的缺陷。

9.1.3.4 对合金钢的钢管接头及分支管接头还应作破坏性试验和按本篇第1章第2节的有关规定进行力学性能试验。对碳钢、碳锰钢的管接头及分支管接头，CCS验船师认为有必要时，也可要求进行力学性能试验，以验证接头是否具有足够的强度。

# 第2节 管子接头的焊接

# 9.2.1 一般要求

9.2.1.1 焊缝应远离管子弯曲处和膨胀补偿部分，焊缝应布置在受弯矩和交变负荷作用最小的位置。

9.2.1.2 管系的焊接应尽可能安排在车间里进行。确定在船上进行的焊接，应考虑有足够的空间以进行预热、焊接、热处理和检查焊接接头。

9.2.1.3 坡口制备一般宜采用机械加工方法。若采用火焰切割，应用砂轮打磨以清除氧化皮和切割造成的缺口。

9.2.1.4 管系的焊接应根据适用的要求进行。焊缝准备和焊接接头的检验可要求在制造过程中和焊后热处理完成后进行。

# 9.2.2 焊接

9.2.2.1 装配时，焊件应保证轴向对准，尽可能减少其表面错边。通常I类和II类管系的对准偏差应不大于下列要求：

(1) 对带固定垫环的管子：  $0.5\mathrm{mm}$

(2) 对不带固定垫环的管子：

(1) 内径小于  $150 \mathrm{~mm}$ , 厚度不大于  $6 \mathrm{~mm}$  时, 为  $1 \mathrm{~mm}$  或  $t / 4$ , 取较小值;

(2) 内径小于  $300 \mathrm{~mm}$ , 厚度不大于  $9.5 \mathrm{~mm}$  时, 为  $1.5 \mathrm{~mm}$  或  $t / 4$ , 取较小值;

(3) 内径大于或等于  $300 \mathrm{~mm}$  或壁厚超过  $9.5 \mathrm{~mm}$  时, 为  $2.0 \mathrm{~mm}$  或  $t / 4$ , 取较小值。

$t$  为管壁厚度。

9.2.2.2 施焊前应清除焊缝边缘上的氧化物、潮湿和油污等，焊缝间隙和坡口应符合焊接工艺规程的要求。

9.2.2.3 管子接头的预热温度应根据其材料的化学成分和管壁厚度确定。预热温度一般应符合表9.2.2.3的要求。


管接头的预热温度



表9.2.2.3


<table><tr><td>钢材种类</td><td>较厚部分的厚度(mm)</td><td>最小预热温度(℃)</td></tr><tr><td>碳钢及碳锰钢(C+Mn/6≤0.4)</td><td>≥20²</td><td>50</td></tr><tr><td>碳钢及碳锰钢(C+Mn/6&gt;0.4)</td><td>≥20²</td><td>100</td></tr><tr><td>0.3Mo</td><td>&gt;13²</td><td>100</td></tr><tr><td rowspan="2">1Cr0.5Mo</td><td>&lt;13</td><td>100</td></tr><tr><td>≥13</td><td>150</td></tr><tr><td rowspan="2">2.25CrMo及0.5Cr0.5Mo0.25V¹</td><td>&lt;13</td><td>150</td></tr><tr><td>≥13</td><td>200</td></tr></table>


注：① 对该类材料，如CCS对焊接工艺认可中的硬度试验结果认为可以接受，则可免除厚度为6mm及以下材料的预热。



(2) 对环境温度低于  $0^{\circ} \mathrm{C}$  时, 不论厚度如何, 均应按最小预热温度进行预热。特别情况CCS将特殊考虑。



③ 表中数值为低氢的焊接方法。如采用非低氢的焊接方法，则应考虑采用较高的预热温度。


9.2.2.4 定位焊应使用与母材相适应的焊接材料和认可的焊接方法。当母材需要预热时，定位焊也应采用相同的预热温度。

9.2.2.5 对接接头的焊缝与母材的过渡应平缓且均匀。

# 第3节 焊接质量检查

# 9.3.1 一般要求

9.3.1.1 管子焊接后应进行外观检查、无损检测和液压试验。

9.3.1.2 液压试验应按CCS《钢质海船入级规范》第3篇第2章第5节的规定进行。

# 9.3.2 外观检查

9.3.2.1 管系焊接完成后，船厂或制造厂应对所有焊缝进行外观检查。焊缝表面不应有裂纹、焊瘤、气孔、咬边以及未填满的弧坑和凹陷存在。如有上述缺陷应进行修补。

# 9.3.3 无损检测

9.3.3.1 在I级管系中，外径大于  $75\mathrm{mm}$  的管子的对接焊接头，应全部经X射线或  $\gamma$  射线检测。

9.3.3.2 在II级管系中，外径大于  $100\mathrm{mm}$  的管子的对接焊接头，以及I级管系中外径等于或小于 $75\mathrm{mm}$  的管子的对接焊接头，应以  $10\%$  抽样进行X射线或  $\gamma$  射线检测。

9.3.3.3 在保证可达到相当焊接质量水平的条件下，允许用认可的超声波检测工艺代替射线检测。

9.3.3.4 在I级管系中，法兰接头的角焊缝应进行磁粉检查或其他合适的无损检测，检测数量应满足9.3.3.1和9.3.3.2的规定。根据材料类型、管壁厚度、外径尺寸以及流体性质等不同情况，可要求对其他等级的管系中的角焊缝进行磁粉检测或等效检测。

9.3.3.5 除上述的无损检测外，可根据个别的特殊情况附加提出超声波检测要求。

9.3.3.6 X射线、 $\gamma$  射线及超声波检测，应由CCS发证的II级人员按合适的工艺进行。必要时，X射线、 $\gamma$  射线及超声波检测的完整工艺应提交审查。

9.3.3.7 磁粉检测应由适当的设备和工艺，且磁通量应足够探测出缺陷，必要时，设备应以标准试块进行校准。

9.3.3.8 焊缝质量应符合可接受的标准，焊缝中不可接受的缺陷应予去除，并按规定要求修补。

# 第4节 热处理

# 9.4.1 一般要求

9.4.1.1 压力管根据材料种类和加工条件的不同，在成型或焊接后可要求进行必要的热处理。其热处理应符合本节的要求。

9.4.1.2 管子经热处理后不应降低材料规定的性能指标。必要时可要求验证。

9.4.1.3 热处理一般应在具有温度记录设备的炉子内进行。对焊接接头，允许用认可的工艺在管子的足够长度范围内进行局部热处理。

# 9.4.2 消除应力热处理

9.4.2.1 钢管和组合分支管，在下列情况下，应按表9.4.2.1要求进行消除应力热处理：

(1) 对 Cr-Mo、Cr-Mo-V 钢管，在  $850 \sim 1000^{\circ} \mathrm{C}$  范围内进行热成型的；

(2) 除抗拉强度不大于  $410 \mathrm{~N} / \mathrm{mm}^{2}$  的碳钢/碳锰钢管外，经冷弯成型的各级钢管；

(3) 用电弧焊工艺连接的。


消除应力热处理要求



表9.4.2.1


<table><tr><td>钢管种类</td><td>较厚部分的厚度(mm)</td><td>消除应力热处理温度(℃)</td></tr><tr><td>碳钢及碳锰钢</td><td>≥15①③</td><td>550~620</td></tr><tr><td>0.3Mo</td><td>≥15①</td><td>580~640</td></tr><tr><td>1Cr0.5Mo</td><td>&gt;8</td><td>620~680</td></tr><tr><td>2.25CrMo 及 0.5Cr0.5Mo0.25V</td><td>所有②</td><td>650~720</td></tr></table>


注：① 当使用具有规定低温V缺口冲击韧性要求的钢种时，经CCS同意，需焊后热处理的厚度可以增加。



(2) 对厚度不大于  $8 \mathrm{~mm}$ , 直径不大于  $100 \mathrm{~mm}$ , 且使用温度不低于  $450^{\circ} \mathrm{C}$  的管子, 可免除消除应力热处理。



③ 对厚度不大于  $30\mathrm{mm}$  的碳钢及碳锰钢管，经CCS同意可免除消除应力热处理。


9.4.2.2 消除应力热处理应缓慢均匀地加热和冷却，保温时间按每  $25\mathrm{mm}$  管壁厚度1h选取(但至少为0.5h)。随炉冷却到  $400^{\circ}\mathrm{C}$  后置于静止的空气中冷却。

9.4.2.3 在任何情况下，消除应力热处理温度应至少比材料的最终回火处理温度低  $20^{\circ}\mathrm{C}$  。

# 9.4.3 其他热处理

9.4.3.1 对所有级别的钢管和组合分支管，在下列情况下，应按表9.4.3.1要求进行正火或正火加回火热处理：

(1) 当热成型温度超出9.4.2.1(1)规定的温度范围的；

(2) 冷弯成型而弯曲半径小于4倍管子外径的；

(3) 用氧-乙炔气焊工艺连接的。


不同钢种的热处理要求



表9.4.3.1


<table><tr><td>钢管种类</td><td>热处理工艺及其温度(℃)</td></tr><tr><td>碳钢及碳锰钢</td><td>正火 880~940</td></tr><tr><td>0.3Mo</td><td>正火 900~940</td></tr><tr><td>1Cr0.5Mo</td><td>正火 900~960
回火 640~720</td></tr><tr><td>2.25CrMo</td><td>正火 900~960
回火 650~780</td></tr><tr><td>0.5Cr0.5Mo0.25V</td><td>正火 930~980
回火 670~720</td></tr></table>

9.4.3.2 由于冷弯而硬化的铜和铜合金管，在制造完工后进行液压试验之前，应进行适当的热处理，铜管应进行退火，铜合金管应进行退火或消除应力热处理。具体要求根据成分决定。

# 第10章 海底管系的焊接

# 第1节 一般规定

# 10.1.1 适用范围

10.1.1.1 本章规定适用于海底输送管系的现场组装焊接及焊接管段制造中的焊接。

10.1.1.2 本章规定适用于采用手工、半自动和自动电弧焊、电阻闪光对接焊和其他经CCS认可的方法。

# 10.1.2 材料

10.1.2.1 海底管系的管段可直接采用无缝钢管或用钢板卷制焊接而成。

10.1.2.2 制管用钢材的屈服强度应不大于  $500\mathrm{N} / \mathrm{mm}^2$  ，且应经CCS认可。

# 10.1.3 焊接工艺

10.1.3.1 海底管系的焊接应按本篇第3章规定的程序和有关要求进行焊接工艺认可。

10.1.3.2 海底管系海上安装的水下焊接工艺应经CCS认可。

# 10.1.4 焊工

10.1.4.1 从事海底管系海上现场安装焊接的焊工，除应具有与从事焊接作业相适应的焊工合格证外，还应经过与海上安装作业环境相应条件下的培训和考核。

10.1.4.2 从事海底水下焊接安装作业的焊工，除应具有CCS颁发或认可的水下焊工合格证外，还应具有适用的潜水合格证书。

# 第2节 管系的组装焊接

# 10.2.1 一般要求

10.2.1.1 管子的组装焊接可分为预组装焊接和管系现场组装焊接。预组装焊接可在陆上或海上作业地进行。

10.2.1.2 组装作业现场应具有合适可靠的焊接设备和焊接作业环境，能保证焊接作业安全顺利地进行。

10.2.1.3 组装现场应对进场的管子进行外观和尺寸复查。发现在运输过程中可能造成的各种缺陷应在投入使用前予以消除。

10.2.1.4 组装焊接一般应在防腐涂层涂装前进行。根据铺管方法的要求，也可在涂层施工完后进行管子的对接焊。

# 10.2.2 焊接工艺

10.2.2.1 在组装焊接前宜在管子外表面用油漆标明安装用的连续数码编号，以利辨认、丈量和记录。被截短后的管子应重新丈量和标记。

10.2.2.2 管端坡口处应清除湿气、油脂、氧化皮等影响焊接质量的污物。

10.2.2.3 焊接时应严格按已认可的焊接工艺进行组装焊接。在焊接较高强度钢管时，应采用低氢型焊接材料和工艺措施。

10.2.2.4 一般在头两道焊道焊完前，不允许移走内、外对口器。当为了对中需进行点焊时，应用经认可的焊接工艺规程，并只允许在焊缝坡口内进行点固焊。不良的点固焊缝应予清除。

10.2.2.5 在接头未达到足够强度前，不应中断焊接，以避免管子在挪动或搬运过程中发生塑性变形和裂缝。

10.2.2.6 在中断焊接后重新开始焊下道焊道前，应清除焊渣。若焊接工艺中有预热要求，则应将接头预热到规定的最低预热温度时再施焊。

10.2.2.7 立管和管道的永久性支撑构件、附件及起吊环扣等一般应焊在加强环上。临时使用的加强环应用夹具夹紧。

10.2.2.8 永久性加强环一般应制成完整的套环，其材料应符合承压部件的要求。在焊接套环的纵向焊缝时应加条状衬板，以免焊穿主管。环向焊缝应是连续的，其焊接方式应使根裂和层状撕裂危险减至最小程度。

# 10.2.3 水下焊接工艺


注：① 若几个细长形缺陷处于一条线上，且彼此间的距离小于最长缺陷的长度，则这些缺陷应作为一个连续的缺陷考虑。


10.2.3.1 水下焊接应在已排出水的焊接舱内用低氢焊接材料和工艺施焊。若采用其他水下焊接方法，应经CCS批准。


(2) 夹渣、未焊透、未对中、或咬边的任何聚集都应作为最严重的缺陷处理。


10.2.3.2 焊接用的密封装置，应符合设计和制造的要求。密封清管器除经使用，证明性能可靠外，一般应在装入管道前经受压力试验。


③ 在相当于5倍缺陷长度的任何连续焊缝内，最多只能有一个①和②中限制的缺陷。


10.2.3.3 应制订详细的焊接工艺规程，除本篇第3章有关规定外，还应附下述内容：

(1) 水深；

(2) 密封舱内的压力；

(3) 密封舱内的气体组分；

(4) 舱内湿度；

(5) 舱内温度。

10.2.3.4 水下焊接时，其焊接工艺的基本参数允许变动范围除本篇第3章有关规定外，还应符合下述要求：

(1) 舱内压力不应有任何增加；

(2) 舱内气体组分不应有任何变化；

(3) 舱内湿度不应有超过所要求范围的任何增加。

10.2.3.5 为了消除焊缝的湿气和防止焊缝中的氢扩散，应将焊缝坡口区域预热到适当温度。

10.2.3.6 水下焊接作业面上应具有良好的照明和通风装置，以保证水下焊接作业的顺利进行。

10.2.3.7 水下焊接的连接焊缝应进行全长度无损检测，并按规定的标准进行验收。

# 10.2.4 焊缝检验

10.2.4.1 所有组装焊接的焊缝完工后均应进行  $100\%$  外观检查和  $100\%$  射线无损检测。无损检测的工艺应经CCS认可。

10.2.4.2 每条经外观检查或无损检测的焊缝应做好检查记录，以便于查找有疑问焊缝的位置和采用无损检测进行复核。

10.2.4.3 完工焊缝应符合表10.2.4.3所规定的要求。

# 10.2.5 焊缝的修补

10.2.5.1 当检查发现有超出允许范围的缺陷时，允许清除焊缝缺陷并进行修补或切除部分带缺陷焊缝的管段。

10.2.5.2 浅表性缺陷允许进行打磨处理。管子打磨消除缺陷时，其剩余壁厚应不小于规定的最小厚度。打磨应由熟练人员进行，打磨后的表面应保持光顺过渡。

10.2.5.3 管子补焊前应制订包括管子和焊缝在内的焊接修补工艺规程，必要时可要求进行焊补工艺的认可试验。经CCS同意后，才能用于管子的补焊。

10.2.5.4 所制订的焊缝焊补工艺规程，除本篇第3章规定外，还应包括下列技术要求：

(1) 除去缺陷的方法、焊区清理及修补后的无损检测工艺；

(2) 最小和最大修补深度和长度。


海底管道系统焊缝检查要求



表10.2.4.3


<table><tr><td colspan="2">缺陷名称</td><td>合格要求</td></tr><tr><td rowspan="3">内部缺陷</td><td>气孔</td><td>分散性气孔最多应为投影面积的3%。其最大孔径为t/4,最大为4mm。密集性气孔,在任何连续的300mm焊缝长度内应不超过12mm直径的面积,其任一单独气孔的最大直径应不超过t/8,最大为2mm。成线状的气孔不得透出焊缝表面,最大孔径为t/8,最大为2mm。</td></tr><tr><td>夹渣①②③</td><td>孤立的夹渣:长度≤t/2,宽度≤t/4,最大为4mm。成线状夹渣:长度≤2t,最大为50mm,宽度≤2mm。对车迹式夹渣:每条平行渣线宽度应不超过1.5mm。</td></tr><tr><td>未熔合或未</td><td>长度≤2t,最大为50mm。</td></tr><tr><td rowspan="2"></td><td>焊透123</td><td></td></tr><tr><td>裂缝</td><td colspan="1">不允许存在。</td></tr><tr><td rowspan="8">外观缺陷</td><td>相连两管端的不同心度</td><td>&lt;0.15t,最大为3mm。</td></tr><tr><td>凹陷</td><td colspan="1">深度:最大为6mm;长度最大为外径的一半。</td></tr><tr><td>冷却形成的缩孔、缩沟、弧坑和电弧擦伤</td><td colspan="1">不允许,可用打磨法除去。</td></tr><tr><td>焊缝余高</td><td colspan="1">对t≤12.5mm,最大为3mm(外)和2mm(内)。对t&gt;12.5mm,最大为4mm(外)和3mm(内)。</td></tr><tr><td>凹坑</td><td colspan="1">不允许有管外侧凹坑;管内侧凹坑允许存在,但在射线照片上凹坑处的黑度应不超过其邻近母材金属的黑度。</td></tr><tr><td>咬边12</td><td colspan="1">对环焊缝,咬边长度在任何连续300mm焊缝长度内不应大于:对深度≤t/10,最大为0.8nnn。最长为50mm;对深度≤t/20,最大为0.4mm,最长为100mm。对深度≤0.3mm的咬边,若认为其形状和凹陷的影响无害,则可不考虑其长度。</td></tr><tr><td>未熔合或未焊透12</td><td colspan="1">长度≤t</td></tr><tr><td>裂缝</td><td colspan="1">不允许</td></tr></table>


$t$  为管子壁厚，  $\mathrm{mm}$


10.2.5.5 检查发现的缺陷应在重新焊补前全部除净。必要时可采用无损检测的方法确认缺陷已完全消除。

10.2.5.6 需作局部焊补的焊道长度至少应在  $100\mathrm{mm}$  以上。过长的焊缝可考虑分段修补。

10.2.5.7 焊补时应采用低氢焊接材料，适当地控制预热和道间温度。焊补后焊缝表面应保持平缓过渡，必要时可打磨至平顺。

10.2.5.8 在同一区域内焊接修补的次数，除经CCS同意外，一般应不多于两次。

10.2.5.9 对修补后的焊缝进行无损检测时，其检测范围应向修补焊缝两端各向外延伸  $50\mathrm{mm}$  。

# 第11章 有色金属的焊接和铆接

# 第1节 一般规定

# 11.1.1 适用范围

11.1.1.1 本章规定适用于船体和海洋工程用铝合金、钛合金和铜合金的焊接，以及铝合金的铆接。

# 11.1.2 焊接材料

11.1.2.1 铝合金结构焊接所选用的焊接材料应满足本篇第2章的有关要求。

11.1.2.2 钛及钛合金材质焊接和铜及铜合金管焊接，选用焊接材料的原则应分别满足本章第3节和第5节的有关要求。

# 11.1.3 工艺规程与检验标准

11.1.3.1 施工前应按本篇第3章的要求，将工艺规程和检验标准提交CCS认可，并进行焊接工艺认可试验(必要时)。生产施工和检验应按CCS认可的图纸、工艺规程和检验标准进行。

11.1.3.2 钛及钛合金的焊接工艺认可试验参照CCS《船舶焊接检验指南》相关要求执行。

# 第2节 铝合金的焊接

# 11.2.1 一般要求

11.2.1.1 本节适用于符合本规范第1篇第8章中可焊铝合金的焊接。

11.2.1.2 铝合金的焊接工艺规程应提交CCS认可，焊接工艺规程中应包括防止焊接变形和变形矫正的措施。

11.2.1.3 铝合金焊接工艺认可试验应按本篇第3章有关规定进行。

11.2.1.4 从事铝合金焊接的焊工应经铝合金焊接的操作技能培训和考试，并应取得相应的合格证书。
