Repository: baxink/GitHub-Marine

# Knowledge Base

This directory stores reference materials, documentation, validated conclusions, and other citable knowledge resources.

## Structure

You can organize this however you prefer. Some suggested categories:

### `references/`
- Research papers and articles
- Technical documentation
- Standards and specifications

### `docs/`
- Process documentation
- How-to guides
- Organizational knowledge

## Usage

Organize files in whatever way makes sense for your work. The AI assistant will adapt to your organization style.

Validated conclusions from `research_研究/` should be migrated here with source traceability and a verification state when they become reusable.

File: knowledge/ccs-rules/CCS 材料与焊接规范 2025.md (part 13 of 13)
# 中国船级社
# 11.2.2 焊前准备

11.2.2.1 铝合金焊接场地应有防潮、防尘、防寒和防风设施。施工时的风速应小于  $1.5\mathrm{m / s}$  。

11.2.2.2 铝合金材料可采用机械或等离子方法进行切割。坡口一般可采用刨或磨等机加工方法制备。若采用其他方法，应经CCS验船师同意。

11.2.2.3 焊丝、焊缝坡口及其临近区域应彻底清洁(必要时可采用化学方法清洁)，并保持干燥。清洁后应尽快进行焊接。通常清洁部位应在24h内施焊，否则应对该部位采取有效的保护措施或重新进行清洁。

11.2.2.4 凡符合下列情况之一者，可考虑对焊接区域进行预热：

(1) 当铝合金材料的厚度大于  $8\mathrm{mm}$  时；

(2) 环境温度低于  $0^{\circ} \mathrm{C}$  时；

(3) 环境湿度大于  $80\%$  时。

铝合金的预热不宜采用火焰加热的方法。

铝镁系合金的预热温度通常为  $50^{\circ}\mathrm{C} \pm 10^{\circ}\mathrm{C}$  。

11.2.2.5 当采用惰性气体保护焊时，焊前应检查保护气体的成分是否符合工艺规程的要求。

# 11.2.3 焊接

11.2.3.1 建议采用钨极惰性气体保护焊(TIG)或熔化极惰性气体保护焊(MIG)方法焊接铝合金结构。重要焊缝的两端应装有引弧板和熄弧板。

11.2.3.2 主要对接焊缝应尽量采用倾角小于  $20^{\circ}$  的位置进行平对接焊。

11.2.3.3 为使变形减至最小程度，焊接时应：

(1) 单条长焊缝应采用分中对称焊或逐步退焊法；

(2) 密集性的多条长焊缝应采用中间向四周对称焊的方法；

(3) 在满足设计要求的基础上尽可能不加大焊缝的尺寸。

11.2.3.4 施焊时应保持焊接的连续性。若有中断，引弧前应清洁接缝处，接缝应有一定长度的重叠。

多道焊时，应注意前后焊道之间的清洁和道间温度。

11.2.3.5 清理焊缝根部和清除焊缝缺陷应采用铲、刨等机加工方法。

11.2.3.6 对全焊透对接焊缝，在正面焊毕后应对反面清根，直至焊缝没有缺陷为止。

11.2.3.7 多道焊时，在后续焊道进行焊接前应将前道焊缝表面清理干净，道间温度尽可能控制在  $60^{\circ} \mathrm{C}$

以下。

11.2.3.8 采用MIG焊时，如喷嘴附有明显的飞溅物，应更换喷嘴或予以清洁。采用TIG焊时，如发现钨极氧化或形状不良，应及时更换钨极或进行修磨。焊接时如钨极触及熔池或焊丝，应立即停止焊接，夹钨焊缝应彻底清除。沾污的焊丝和钨极也应清洁。

11.2.3.9 当焊接钢铝过渡接头时，应严格控制焊接的热输入量，防止对过渡接头产生不良影响。

11.2.3.10 对主要结构的小角度相交部位，一般应在反面开坡口进行焊接，并保证角焊缝的焊脚高度符合设计规定。铝合金结构的变形不宜用铁锤直接锤击矫正。若采用加热矫正，应按铝合金制造厂的说明进行。

# 11.2.4 焊缝检查与修补

11.2.4.1 完工焊缝应进行外观检查和无损检测，无损检测的方法和验收标准应经CCS同意，通常应满足CCS《船舶焊接检验指南》第7章或公认的标准。

11.2.4.2 主要船体结构的焊缝无损检测范围由工厂与验船师商定。无损检测的范围一般应符合如下要求：

(1) 主船体强力甲板及外板的对接焊缝在船中0.5L范围内一般进行不少于  $5\%$  的射线检测，船中0.5L范围以外一般不少于  $2\%$  。射线检测位置应根据结构特点布置在合适的位置，主要分布于交叉焊缝和高应力区焊缝；

(2) 重要结构的角焊缝应经超声波检测；

(3) 必要时，验船师可要求增加无损检测数量。

11.2.4.3 焊缝表面不应有裂纹、夹钨、未填满、气孔、过烧和焊瘤等缺陷。板厚小于或等于  $3\mathrm{mm}$  者，不应有咬边；板厚大于  $3\mathrm{mm}$  者，咬边深度不应大于  $0.5\mathrm{mm}$ ，其累计长度应不超过单条焊缝长度的  $10\%$ ，且不大于  $100\mathrm{mm}$ 。

11.2.4.4 铝合金的焊补不应超过2次，超过2次的焊补应经CCS同意。

11.2.4.5 补焊应采用与原焊缝相同的焊接材料和工艺进行。修补后的焊缝应重新进行检验。

# 第3节 钛及钛合金的焊接

# 11.3.1 一般要求

11.3.1.1 本节适用于本规范第1篇第9章中可焊钛合金的焊接。

11.3.1.2 钛合金构件的设计应保持结构的连续性和焊接接头的平滑过渡，应避免出现应力集中。

11.3.1.3 钛及钛合金的焊接应按相应的焊接工艺规程执行。

11.3.1.4 从事钛及钛合金焊接的焊工应经钛合金焊接的操作技能培训和考试，并应取得相应的合格证书。

11.3.1.5 从事焊接质量检验人员应经技术培训，能正确掌握质量评判标准。

# 11.3.2 焊接材料

11.3.2.1 钛及钛合金氩弧焊焊丝，通常选用与母材同质的材料。

11.3.2.2 为改善焊接接头塑性，可选用比母材合金化程度稍低的焊丝。

11.3.2.3 不同牌号的钛材焊接时，应按耐腐蚀性能较好和强度级别较低的母材选择焊丝材料，或按设计规定选取。

# 11.3.3 焊前准备

11.3.3.1 应根据接头型式、母材厚度、焊接位置，焊接方法，有无衬垫及使用条件等综合因素确定焊接坡口形式和尺寸，尽可能采用填充金属少的焊接坡口。

11.3.3.2 钛合金材料及焊接坡口可采用机械、火焰切割、水刀或等离子方法等进行切割，其中火焰

切割和等离子切割应避免火花溅落在钛合金材料表面，且切割边缘和坡口仍应用机械方法加工和去除污染层。已用于钢切割的砂轮、锯条、锉刀不能再用于钛合金的切割。加工后的坡口表面应光滑、平整，不得有影响质量的表面缺陷和杂质。坡口表面应呈银白色金属光泽。

11.3.3.3 焊丝表面、坡口表面及其两侧  $20\mathrm{mm}\sim 50\mathrm{mm}$  范围内的油污、水分和灰尘等污物及氧化皮应清除。可根据表面污染程度和氧化皮厚度选用脱脂、机械清理或化学清洗法。

11.3.3.4 清理干净的焊丝和焊件应保持清洁、干燥，避免再次受到污染，端部已被氧化的部分应切除，焊丝表面如有氧化应进行化学清洗。清理后应尽快施焊，如  $4\mathrm{h}$  未施焊，焊前应重新清洗。

# 11.3.3.5 焊接钛合金应在如下环境中施焊：

(1) 钛材一般应在独立场所进行焊接。如在钢铁作业的车间内施焊，应与钢铁作业区隔开，形成一个独立、封闭的钛材焊接区；

(2) 焊接应远离通风口和敞开的门窗，场地应铺设橡胶等软垫；

(3) 工作环境温度大于等于  $5^{\circ} \mathrm{C}$ . 相对湿度不大于  $80\%$ ;

(4) 施工时的风速应小于  $1.5 \mathrm{~m} / \mathrm{s}$  。

# 11.3.4 装配与定位

11.3.4.1 应采用铜制或其他无磁性材料作为焊接接头的定位或用来冷却焊道的邻近区域的夹具。

11.3.4.2 装配时必须保持所用工夹具及焊接坡口的清洁。定位焊所采用的工艺应与正式焊缝相同。定位焊缝不得有裂纹，气孔、夹渣等缺陷，否则应及时清除并重焊，重焊应在附近区域进行。

11.3.4.3 定位焊缝应清除其表面的氧化层(只允许银白色和黄色)等，并使焊缝两端平滑过渡以便于接弧，否则应予修整。

# 11.3.5 焊接

11.3.5.1 钛合金构件的常用焊接方法有钨极氩弧焊、熔化极氩弧焊及等离子焊等。

11.3.5.2 钛和钢等许多金属不能熔焊，钛在熔焊中严禁混入钢铁和其他金属。

11.3.5.3 选择焊接工艺参数应保证足够的熔透深度，保证良好的保护，避免产生缺陷，并尽量采用热输入小的焊接规范。

11.3.5.4 应采用合理的焊接顺序、焊接方法或刚性固定，以减少焊接变形与应力。

11.3.5.5 钨极氩弧焊焊接过程中应避免钨极触碰到焊缝金属。如有触碰，应去除污染层，并修磨钨极尖端后再焊。

11.3.5.6 施焊时应保持焊缝的连续性。若有中断，重新焊接时焊缝应重叠  $10\mathrm{mm} \sim 20\mathrm{mm}$  。多道焊接时，应注意前后道焊缝之间的清洁和道间温度，弧坑应填满，接弧处应熔合焊透。

11.3.5.7 采用氩弧焊时，氩气纯度不应低于  $99.99\%$  ，同时应对焊缝正反两面进行可靠的氩气保护，焊缝正面保护应同时采用焊炬保护和附加拖尾保护。焊缝反面保护可根据焊件形状尺寸，采用夹具垫板槽内通保护气、背面保护气罩或焊件内腔充氩保护等方法。

11.3.5.8 焊接过程应提前送气、滞后停气，滞后停气时间以确保熄弧处的焊缝冷却后为银白色和浅黄色来确定。

11.3.5.9 多层多道焊时，每层焊缝金属表面都应按要求进行检查和清理，以保证每道焊缝的质量。对于淡黄和浅蓝色的氧化皮，应使用不锈钢钢丝刷清除，同时用洁净白绸布加丙酮(或酒精)除去残余杂物；对焊接过程中产生的夹钨、裂纹等缺陷，应及时使用电动硬质合金刀清理。对接焊缝和全焊透角接焊缝为双面连续焊接时，在焊接第二面焊缝前应进行清根，清根后的坡口形状应符合焊接工艺要求。钛合金焊缝不能采用碳弧气刨方式而应采用铲、刨、磨等方式进行清根处理。

11.3.5.10 焊后应清除焊件表面的焊渣、焊瘤、飞溅物以及其他污物。必要时应对焊缝进行局部修整。

11.3.5.11 为防止出现延迟裂纹，焊接过程应严格控制焊接气氛中氢含量。对于厚壁或重要构件应进行焊后消除应力处理。

# 11.3.6 焊缝检查与修补

11.3.6.1 完工焊缝应进行外观检查和无损检测，检测的方法和验收标准应经CCS同意。

11.3.6.2 应对所有的钛焊缝和热影响区原始状态的表面颜色进行检验，焊缝和近缝区颜色应为银白色或黄色，其他颜色应去除氧化色或进行返修。

11.3.6.3 焊缝内部质量一般应经无损检测方法检查(射线探伤或超声波检测)。焊缝无损检测的范围、

数量及其所采用的工艺和标准应符合CCS接受的标准的要求(如：NB/T 47013。)

11.3.6.4 焊缝表面应均匀、致密、平滑地向母材过渡，不应有裂纹、未熔合以及超出规定的咬边、气孔、夹渣、弧坑等缺陷。

11.3.6.5 钛合金焊缝表面不允许存在深度大于等于  $0.5\mathrm{mm}$  的划伤。若有大于等于  $0.5\mathrm{mm}$  的划伤应清除。清除后的焊缝表面不应低于母材表面。

11.3.6.6 钛合金焊缝补焊应采用与原焊缝相同的焊接材料和焊接工艺参数。同一部位返修次数不应超过2次，超过2次的焊补应经CCS同意；修补后的焊缝应重新进行表面渗透探伤检测。

11.3.6.7 用于临时固定连接焊缝的工夹具，拆除后的焊痕表面也应进行表面渗透探伤检测。

# 第4节 铆接

# 11.4.1 一般要求

11.4.1.1 本节仅用于铝合金船体结构的铆接。

11.4.1.2 铆接施工应按认可的工艺规程进行。

11.4.1.3 生产厂应制定详细的铆接工艺规程并提交CCS认可。

11.4.1.4 铆接用的铆钉应与结构材料相适应，并符合本规范第1篇第8章的有关要求。铆接缝中的密封填料应与结构材料相适应，不会产生电化腐蚀或化学反应。

# 11.4.2 铆钉孔的加工

11.4.2.1 铆钉孔的加工通常只能用电钻或风钻进行。对冷作硬化材料加工时，应慎重而正确地操作。

11.4.2.2 采用沉头或半沉头铆钉而需对构件进行锪孔时，锪孔的锥角应与铆钉相配合。当板厚与锪孔深度相同时，孔深可减小  $0.5\mathrm{mm}$  。

11.4.2.3 构件之间的铆钉孔应对准并与铆钉有良好的配合，铆钉孔四周应光洁，不应有毛刺或棱角。

11.4.2.4 加工后的铆钉，其直径、不圆度和中心偏差应符合有关标准的公差规定，铆钉孔中心线垂直度偏差应小于构件厚度的十分之一。

# 11.4.3 铆前准备

11.4.3.1 一般情况下，铆接工作应在待铆接部位及其相邻部位的焊接、开孔和矫正等工作完毕后才能进行。

11.4.3.2 铆接的结合面应平顺、清洁、紧密，不应夹有杂物。干燥后才可涂刷防锈漆或密性填料。密性填料应在整个长度内厚度保持基本一致。

11.4.3.3 为保证铆接工作的顺利进行，铆前应取适当的间隔，在铆钉孔位开直径略小于铆钉的定位孔，用螺钉作临时固定。

11.4.3.4铆接前，应对铆钉、铆钉孔、锪孔等进行检查。符合规定要求后才能进行铆接作业。

# 11.4.4 结构铆接

11.4.4.1 铆接应由中央向前后对称进行。

11.4.4.2 铆钉的钉杆露出长度应符合表11.4.4.2的有关规定。


铆钉钉杆露出长度



表11.4.4.2


<table><tr><td>钉直径d(mm)</td><td>墩头种类</td><td>墩头形状</td><td>露出长度T(mm)</td><td>备注</td></tr><tr><td>3~25</td><td>半沉头</td><td></td><td>0.8d~1.2 d</td><td rowspan="3">平墩头应取表中较大值,三层重叠露出长度应有1mm左右余长</td></tr><tr><td>3~25</td><td>圆头</td><td></td><td>1.5 d~1.7 d</td></tr><tr><td>3~13</td><td>平头</td><td></td><td>1.3 d~1.4 d</td></tr></table>

11.4.4.3 使用的气锤及顶铁应与铆钉的直径相匹配。

11.4.4.4 平墩头铆钉的平墩头方向应按下列规定施工，若有特殊情况应经验船师同意：

(1) 板材与型材铆接时，平墩头位于型材一侧；

(2) 厚度不同时，平墩头位于较厚材料的一侧；

(3) 硬度不同时，平墩头位于较硬材料的一侧。

11.4.4.5 不同材料进行铆接时，在两种不同的金属材料之间应加上耐腐蚀绝缘材料，以防止产生电化学腐蚀。

11.4.4.6 铆接时应尽可能一次成形，不宜重复修整。

# 11.4.5 铆接缝检验

11.4.5.1 铆接的各铆钉间距、排距及铆钉直径应符合图纸的要求。

11.4.5.2 铆固后铆钉周围的构件表面应紧贴，被铆位置应无明显的压痕。

11.4.5.3铆钉的钉头尺寸应符合有关标准的要求。铆钉不应有松动、墩头偏心、裂纹等现象。

# 第5节 船用铜及铜合金管的焊接

# 11.5.1 一般要求

11.5.1.1 本节适用于船舶中常用紫铜管、黄铜管和铜镍合金管以钨极惰性气体保护焊、熔化极惰性气体保护焊及等离子弧焊方法进行的焊接。当根据产品情况需使用其他焊接方法（如手工电弧焊和气焊等）时，可参照本节的相关要求。

11.5.1.2 铜和铜合金管的焊接工艺规程应提交CCS认可。焊接工艺认可试验参照CCS《船舶焊接检验指南》相关要求执行。

11.5.1.3 从事铜和铜合金管焊接的焊工应经铜合金焊接的操作技能培训和考试，并应取得相应的能力认证证书。具体考试要求参照CCS《船舶焊接检验指南》。

# 11.5.2 焊接材料选用原则

11.5.2.1 焊接材料应与母材相匹配，保证焊缝金属的力学性能高于或等于母材规定的限值，当有耐腐蚀要求时，其耐腐蚀性能不应低于母材相应要求。

11.5.2.2 应严格控制焊缝金属中氧、铅、铋、硫等杂质元素，同时应保证焊接材料中有足够的脱氧元素。

11.5.2.3 紫铜和铜镍合金一般采用与母材成分相近并加入脱氧元素的焊接材料，而黄铜焊接时应尽可能选用无锌的青铜焊丝，以减少焊接过程中的锌蒸发。

# 11.5.3 焊前准备

11.5.3.1 铜及铜合金管焊接场地应有防潮、防尘、防寒和防风设施。工作环境温度不低于  $0^{\circ}\mathrm{C}$ ，相对湿度不大于  $80\%$ 。

11.5.3.2 管对接焊根据壁厚的不同，可采用I形坡口或V形坡口。具体坡口尺寸和装配精度应满足相应焊接工艺的要求。

11.5.3.3 铜及铜合金管切割和坡口加工应采用机械方法或等离子方法。

11.5.3.4 焊丝、焊缝坡口及内外表面坡口两侧不小于  $20\mathrm{mm}$  范围内用机械或化学方法进行清理，去除表面的氧化物、油污及其他污物，并保持干燥。通常清洁部位应在24h内施焊，否则焊前应重新清理。

11.5.3.5 定位焊所采用的焊接材料、焊接工艺应与正式焊接时相同。定位焊缝不得有裂纹，气孔、焊穿等缺陷，否则应及时清除并重新进行定位焊。

11.5.3.6 预热温度的确定应综合考虑合金种类、焊接方法、壁厚等因素。通常情况下铜镍合金管焊前可不预热。

# 11.5.4 焊接

11.5.4.1 打底焊通常使用钨极惰性气体保护焊，且管内应充保护气体以防止背面焊缝氧化。用氩气作为保护气体时，氩气纯度不应低于  $99.99\%$  。

11.5.4.2 选择焊接工艺参数应保证足够的熔深和良好的焊缝成形，避免产生缺陷。

11.5.4.3 多道焊时，在后续焊道进行前，应使用不锈钢丝刷清理焊缝表面氧化物。

11.5.4.4 对铜镍合金管，道间温度应不超过  $150^{\circ}\mathrm{C}$  。

# 11.5.5 焊后处理

11.5.5.1 焊后应清除表面焊瘤、飞溅及其他污物。

11.5.5.2 对黄铜管，必要时进行消除应力热处理，以避免应力腐蚀开裂的产生。

# 11.5.6 焊缝检验和缺陷修补

11.5.6.1 完工焊缝应进行外观检查和无损检测，检测的方法和验收标准应经CCS同意。

11.5.6.2 焊缝表面不应有裂纹、气孔、未熔合、夹钨等缺陷。咬边深度不应大于  $0.5\mathrm{mm}$ ，其累计长度应不超过单条焊缝长度的  $10\%$ ，且不大于  $100\mathrm{mm}$ 。

11.5.6.3 焊缝内部质量一般应经无损检测，缺陷的评定应符合CCS接受标准的要求。

11.5.6.4 凡经外观检查或无损检测不合格的焊缝，应进行返修。对表面或内部缺陷应使用机械工具打磨，待缺陷完全消除后采用与原焊缝相同的焊接材料和工艺进行补焊。

11.5.6.5 同一部位焊补不应超过2次。超过2次的焊补应经CCS同意。

11.5.6.6 对有热处理要求的焊缝，修补后应重新进行热处理。

11.5.6.7 修补后的焊缝应按原规定重新进行检验。

# 附录1 船体钢质焊缝的无损检测

# 1 一般要求

1.1 本附录适用于新造船体结构钢焊缝的无损检测（NDT）所采用的方法和质量等级的最低要求（“船体结构”参见CCS《钢质海船入级规范》第1篇第4章附录1）。

1.2 本附录给出的质量等级是指产品（焊缝）的质量等级，而不是焊缝的适用性等级。

1.3 无损检测由造船厂或其供方根据相关要求执行。验船师必要时需现场见证。

1.4造船厂应确保在建造过程中遵守检测规范和工艺，并向CCS提供无损检测报告。

1.5 检测范围和检测点数量应由造船厂与CCS商定。对于关键性结构，参见CCS《钢质海船入级规范》第2篇第1章第3节以及第9篇的散货船和油船结构规范要求。

1.6 本附录涵盖常规NDT方法。相控阵超声检测（PAUT）、衍射时差检测（TOFD）、数字射线检测（RT-D）、带有数字采集器的射线检测（RT-S）和计算机辅助射线检测（RT-CR）等先进无损检测方法将另行规定。

# 1.7 下列术语和定义适用于本附录。

NDT 无损检测：为了测量几何特征以及检测、定位、测量和评估缺陷，以不损害材料或构件未来使用性能和用途而发展和应用的一种技术方法。NDT 也称为无损探伤(NDE)、无损检查(NDI)和无损评价(NDE)。

RT 射线检测

UT 超声波检测

MT 磁粉检测

PT 渗透检测

PWHT 焊后热处理

VT 目视检测

# 2 适用范围

# 2.1 母材

2.1.1 本附录适用于CCS《材料与焊接规范》、《船用高强度钢厚板应用指南》中一般和高强度船体结构用钢、焊接结构用高强度钢、船体锻钢件和铸钢件的连接焊缝。经CCS同意，也可用于本附录以外的母材。

# 2.2 焊接工艺

2.2.1 本附录适用于采用手工电弧焊（焊条电弧焊，111）、气体保护焊（金属极气体保护焊，包括药芯焊丝气体保护焊，13x）、非熔化钨极气体保护焊（钨极气体保护焊，14x）、埋弧焊（12x）、电渣焊（72x）和气电立焊工艺（73）工艺焊成的熔化焊缝，符合ISO4063

的术语和数字（“x”表示包含相关子组）。经CCS同意，本附录也可应用于除上述焊接工艺以外的其他焊接工艺焊制的焊缝。

# 2.3 焊接接头

2.3.1 本附录适用于全熔透对接焊缝、全熔透和未熔透的T型、L型、十字型接头和填角焊缝。

# 2.4 无损检测时机

2.4.1 无损检测应在焊缝冷却至环境温度后进行。如适用，应在焊后热处理后进行。

2.4.2 对于规定最小屈服强度范围为  $420\mathrm{N} / \mathrm{mm}^2$  至  $690\mathrm{N} / \mathrm{mm}^2$  的焊接结构用高强度钢，在焊接完成后48小时内不得进行无损检测。对于规定最小屈服强度大于  $690\mathrm{N} / \mathrm{mm}^2$  的钢，在焊接完成后72小时之内不得进行无损检测。无论屈服强度大小，若在焊接中观察到延迟开裂的迹象，应考虑延迟检测。

2.4.3 经验船师判断，可延长焊后检测时间间隔和/或在以后进行额外的抽检（如：厚板焊缝）。

2.4.4 若焊接完成72小时并冷却到环境温度后的全长外观检查、MT或PT抽检达到CCS验船师要求，无延迟裂纹迹象，则经验船师判断后，对同类焊缝的RT或UT可由72小时的间隔缩短为48小时。

2.4.5 经验船师判断，在进行PWHT时，可放宽延期检测的时限要求。

# 2.5 焊接接头适用检测方法

2.5.1 本附录适用于表面缺陷的检测方法为目视检测（VT），渗透检测（PT）和磁粉检测（MT）。用于内部缺陷的检测方法为超声波检测（UT）和射线检测（RT）。

2.5.2 各种类型焊接接头的适用检测方法见表2.5.2。


焊接接头适用检测方法



表2.5.2


<table><tr><td>焊接接头</td><td>母材厚度</td><td>适用测试方法</td></tr><tr><td rowspan="2">全熔透对接焊缝</td><td>厚度&lt;8mm①</td><td>VT, PT, MT, RT</td></tr><tr><td>厚度≥8mm</td><td>VT, PT, MT, UT, RT</td></tr><tr><td rowspan="2">全熔透T型,L型和十字型接头</td><td>厚度&lt;8mm①</td><td>VT,PT,MT,RT③</td></tr><tr><td>厚度≥8mm</td><td>VT,PT,MT,UT,RT③</td></tr><tr><td>未熔透T型接头、L型接头、十字型接头和填角焊缝</td><td>全部</td><td>VT,PT,MT,UT③,RT③</td></tr></table>


注：① 如果厚度小于  $8\mathrm{mm}$  ，CCS可考虑采用先进的UT方法。



② UT可用于检查T型，L型和十字型接头的熔透程度。应用时应与CCS商定。



③ 有条件地使用RT。


# 3 无损检测人员资质

3.1 造船厂或其供方应确保其技术主管和检测人员根据ISO9712认证体系取得人员资质，且优先推荐通过第三方认证。

如果造船厂或其供方的书面认证计划经过本社的审查并认为可以接受以雇主为基础的资格认证计划的人员资格，例如SNT-TC-1A或ANSI/ASNT CP-189,除认证机构和/或授权机构的公正性要求外，供方的人员资格至少应符合ISO 9712。

技术主管和检测人员的证书和能力应包涵造船厂或其供方所使用的工业门类和技术。

III级人员资质应由CCS所认可的认证机构颁布。

3.2 船厂或其供方应有一名或多名技术主管，负责无损检测的正确执行。检测人员及设备需符合相关标准及管理要求。造船厂或其供方应按照第3.1项的要求，雇用至少一名具有III认可证书的全职技术主管。船厂和供方不允许直接任命III级人员，III级人员需认证机构认可。若造船厂或其供方不具备规定无损检测方法的III级人员，允许雇用外部经独立认证的非全职III级人员。

无损检测技术主管应直接参与无损检测工艺、无损检测报告、无损检测设备和工具校准的审查和验收。每年应代表造船厂、生厂商或其供方对检测人员的资格进行重新评估。

3.3 进行无损检测操作及数据分析的人员，至少应具有该无损检测方法Ⅱ级人员资格，其资格认证应符合3.1条的规定。

若所使用无损检测方法只进行数据收集，并未进行数据判读或分析的检测人员，仅需具有该无损检测方法I级人员资格。

检测人员应具备足够的材料、焊接、结构或构件、无损检测设备和专业的知识，以达到正确应用相关无损检测方法的能力。

# 4 表面状况

4.1 被检测区域应清除氧化皮、熔渣、锈迹、焊接飞溅、油、油脂、污垢或油漆，以保证检测灵敏度。

4.2 焊缝准备和清洁应符合接受的无损检测工艺，并经验船师同意。妨碍正确判断的表面状态可能会导致焊接区域的拒收。

# 5 检测总体方案：无损检测方法选择

5.1 检测范围和质量等级应由造船厂根据船舶设计、船型和所用焊接工艺制定。对于新造船的无损检测，参见CCS《钢质海船入级规范》第1篇第4章附录1的无损检测要求及适用部分。

5.2 对于新造船，造船厂应提交一份无损检测计划供CCS批准，其中应详细说明待检测的区域、检测范围和质量等级、拟使用的无损检测工艺，并应特别注意检测高应力区域的焊缝以及CCS《钢质海船入级规范》第2篇中涉及的一般及特定结构的焊缝。无损检测工艺应符合本附录6的规定要求和CCS的具体要求。该检测计划应提供给负责无损检测的人员和技术主管。

5.2.1 在选择检测点时，应重点注意以下检测点：

(1) 高应力区域的焊缝;

(2) 疲劳敏感区；

(3) 其他重要结构件;

(4) 在使用中难以接近或很难检测的焊缝;

(5) 现场安装焊缝;

(6) 疑似问题区域。

5.2.2 在选择检测点时，应考虑在船厂或分包船厂/场所进行的分段施工焊接。

5.2.3 对于其他船舶和海洋结构，其检测范围应与CCS商定。

5.2.4 若发现不合格的显示，则应增加无损检测范围。

5.3 识别系统应识别所检测焊缝的准确位置和长度。

5.4 所有焊缝应由造船厂指定的人员进行全长VT，该人员可不具备第3节规定的人员资质要求。

5.5 在可行的情况下，当检测焊缝的外表面、中间焊道和焊道熔覆前的已清根接头时，应使用PT或MT。铁磁性材料焊缝的检测应使用MT（除CCS另有规定）。重要T型或角接接头的表面检测，应采用经批准的MT或PT。

5.6 大型铸锻件（如船尾框架、船尾凸台、舵部件、轴支架……）的焊接连接接头应在其全长范围内使用 MT（首选 MT）或 PT（适用于有色金属），并在商定的位置使用 RT 或 UT。

5.7 如表2.5.2所示，UT或RT或UT和RT的组合可用于检测  $8\mathrm{mm}$  或更厚的全熔透对接焊缝。所用方法应适用于检测不连续性缺陷的性质和方向并得到CCS认可。RT和UT用于检测内部缺欠，二种方法互补。通常RT有效地检测体积型缺欠（如气孔和夹渣），而UT更有效地检测平面型缺欠（如分层、未熔合和裂纹）。虽两种方法不直接相关，但各方法都能表明焊接过程控制不足的情况。

5.8 通常，使用自动或全机械化焊接工艺的焊缝的起弧点/熄弧点应使用RT或UT进行检测，但内部构件除外，其测试范围应与验船师商定。

5.9 若验船师认定无损检测位置已返修过而没有原始缺陷记录，造船厂应对返修区域的相邻区域进行额外检测，并经验船师确认。（相关内容参见《钢质海船入级规范》第1篇第4章附录1）

5.10 集装箱运输船、甲板和舱口围板区域所用厚钢板（>50mm）的焊缝应按照CCS《船用高强度钢厚板应用指南》的要求检测。

# 6 测试

# 6.1 一般要求

6.1.1 检测方法、设备和条件应符合公认的国家或国际标准或CCS认可的其他文件。

6.1.2 提交CCS认可的无损检测技术，应在书面无损检测工艺规程中提供具体细节。

6.1.3 检测区域应包括焊缝和母材，焊缝每侧至少  $10\mathrm{mm}$  或热影响区（HAZ）的宽度，取较大者。在任何情况下，检测应覆盖整个检测区。

6.1.4 若需要，验船师应见证检测，核查检测报告和记录（例如射线底片）。

# 6.2 目视检测（VT）

6.2.1 在检测前，负责VT的技术人员应确认表面状况符合要求。VT应按造船厂与CCS之间商定的标准进行。

# 6.3 渗透检测（PT）

6.3.1 PT应根据ISO3452-1或公认的标准以及CCS的具体要求进行。

6.3.2 PT检测范围应符合与验船师商定的计划，并经验船师确认。

6.3.3 待检测表面应清洁，且无氧化皮、油、油脂、污垢或油漆等杂质，以免污物和杂物妨碍检测介质的渗透。

6.3.4 被检测零件的温度通常在  $5^{\circ}\mathrm{C}$  至  $50^{\circ}\mathrm{C}$  之间，在此温度范围外，应使用特殊的低温/高温渗透剂和参考校准试块。

# 6.4 磁粉检测（MT）

6.4.1 MT应按照ISO17638或公认的标准以及CCS的具体要求进行。

6.4.2 MT的范围应符合与验船师商定的计划，并经验船师确认。

6.4.3 待检测表面应清洁干燥，无氧化皮，焊渣，油，油脂，污垢或油漆等杂质。通常，检测焊缝表面应充分避免可能掩盖或干扰解释的不确定因素。

# 6.5 射线检测（RT）

6.5.1 RT应按照ISO17636-1或公认的标准以及CCS的具体要求进行。

6.5.2 每个检测点的最小检测焊缝长度应在批准的无损检测计划中规定（见 5.2），并应遵守 CCS 的要求。对于船体焊缝，RT 的最小检测长度通常为  $300\mathrm{mm}$ 。

6.5.2.1 RT的范围应符合批准的计划，并经验船师认可。

6.5.2.2 在保证质量和一致性的情况下，可以考虑减少自动或全机械化焊接的检测频率。若不合格的比例异常高，则要增加检测点的数量。

6.5.3 进行射线检测的焊缝内表面和外表面应充分避免可能掩盖或干扰判读的不确定因素。妨碍对射线底片进行正确判读的表面条件可能会导致该焊接区域的拒收。

# 6.6 超声波测试（UT）

6.6.1 UT应根据ISO17640（检测程序），ISO23279（特性表征）和ISO11666（验收等级）或公认的标准以及CCS的具体要求进行。

6.6.2 每个检测点的最小检测焊缝长度应在批准的无损检测计划（见5.2）中规定，并应符合CCS的要求。

6.6.2.1 UT的范围应符合批准的计划，并经验船师认可。

6.6.2.2 检测点应包括整条焊缝长度或CCS同意的长度。

# 7 验收等级（标准）

# 7.1 一般要求

7.1.1 本节详述评定无损检测结果所遵循的验收等级（标准）。技术包括但不限于：VT、MT、PT、RT和UT。

7.1.2 必要时，应根据所选无损检测技术，确定验收标准，评定显示。

7.1.3 本附录未包括的评定显示的验收等级应按照与CCS达成的标准进行。若确定等效性，可以与CCS商定替代验收标准。

表7.1.3(1)和表7.1.3(2)分别提供表面和内部不连续性的焊缝检测通用方法。参见ISO17635。


表面不连续性的检测方法（所有类型的焊缝，包括角焊缝）表7.1.3（1）


<table><tr><td>材料</td><td>测试方法</td></tr><tr><td rowspan="3">铁素体钢</td><td>VT</td></tr><tr><td>VT,MT</td></tr><tr><td>VT, PT</td></tr></table>


内部不连续性的无损检测（全熔透对接接头和T形接头）表7.1.3（2）


<table><tr><td rowspan="2">接头的材料和类型</td><td colspan="3">待焊接母材的标准厚度(t)(mm)</td></tr><tr><td>t&lt;8</td><td>8≤t≤40</td><td>t&gt;40</td></tr><tr><td>铁素体对接接头</td><td>RT或UT①</td><td>RT或UT</td><td>UT或RT②</td></tr><tr><td>铁素体T型接头</td><td>UT①或RT②</td><td>UT或RT②</td><td>UT或RT②</td></tr></table>


注：① 在  $8\mathrm{mm}$  以下，CCS可考虑采用适当的先进UT方法。



② 有限制地应用RT。


# 7.2 质量等级

检测要求按照 ISO 5817 熔焊接头缺陷的特定质量规定了三个质量等级(B、C 和 D)

7.2.1 通常，船体结构应采用C级质量等级。

7.2.2 质量等级B对应于成品焊缝的最高要求，用于关键焊缝。

7.2.3 本附录适用于厚度大于  $0.5\mathrm{mm}$  的钢材。ISO5817表1列出了质量等级的缺陷限制要求。ISO5817附件A提供确定缺陷百分比（表面百分比的孔数）的示例。

7.2.4 所有级别（B、C和D）指的是产品质量，而非适用性（产品、过程或服务在特定条件满足特定目的的能力）。ISO5817中定义的质量等级，检测等级/技术和验收等级（每种NDT技术）之间的相关性有助于在特定条件下定义适用性。检测所需的验收等级应与CCS商定。质量等级可根据所选择的无损检测确定，见表7.5.1至表7.9.1（2）。

# 7.3 检测等级

7.3.1 检测覆盖范围和检出率从检测等级A增加到检测等级C。检测等级应与CCS商定。检测等级D应用于特殊情况，在技术条件有规定时间使用。ISO17640附录A表A.1至A.7提供了有关母材厚度和检测要求的所有类型接头检测等级的选择指南。

7.3.2 用于评定显示的检测技术也应予以确定。

# 7.4 验收等级

7.4.1 根据检测技术确定验收等级。所采用标准应符合表7.5.1至表7.9.1（2）中的相关标准（或与CCS认可的可接受的公认标准）。

7.4.2 检出率（POD）表示某种检测技术对于给定缺陷的检出概率。

# 7.5 目视检测（VT）

7.5.1 《钢质海船入级规范》第1篇第4章附录2验收要求和表7.5.1中提供了VT的验收等级和质量等级。


目视检测



表7.5.1


<table><tr><td>质量等级(适用ISO 5817)①</td><td>检测技术/等级(适用ISO 17637)①</td><td>验收等级②</td></tr><tr><td>B</td><td rowspan="3">未指定等级</td><td>B</td></tr><tr><td>C</td><td>C</td></tr><tr><td>D</td><td>D</td></tr><tr><td colspan="3">注:①或经CCS认可并证明可接受的公认标准②VT的验收等级与ISO 5817的质量等级相同</td></tr></table>

# 7.6 渗透检测（PT）

7.6.1 表 7.6.1 中提供 PT 的验收等级和质量等级：


渗透检测



表7.6.1


<table><tr><td>质量等级(适用ISO 5817)①</td><td>检测技术/等级(适用ISO 3452-1)①</td><td>验收等级(适用ISO 23277)①</td></tr><tr><td>B</td><td rowspan="3">未指定等级</td><td>2X</td></tr><tr><td>C</td><td>2X</td></tr><tr><td>D</td><td>3X</td></tr><tr><td colspan="3">注:① 或经CCS认可并证明可接受的公认标准</td></tr></table>

# 7.7 磁粉检测（MT）

7.7.1 表 7.7.1 提供 MT 的验收等级和质量等级：


磁粉检测



表7.7.1


<table><tr><td>质量等级
(适用ISO 5817)①</td><td>检测技术/等级
(适用ISO 17638)①</td><td>验收等级
(适用ISO 23278)①</td></tr><tr><td>B</td><td rowspan="3">未指定等级</td><td>2X</td></tr><tr><td>C</td><td>2X</td></tr><tr><td>D</td><td>3X</td></tr><tr><td colspan="3">注:①或经CCS认可并证明可接受的公认标准</td></tr></table>

# 7.8 射线检测（RT）

7.8.1 表 7.8.1 提供了 RT 的验收等级和质量等级。评定焊接缺陷的标准底片应按照 ISO 5817 或 CCS 认可的可接受的公认标准。


射线检测



表7.8.1


<table><tr><td>质量等级
(适用ISO 5817)①</td><td>检测技术/等级
(适用ISO 17636-1)①</td><td>验收等级
(适用ISO 10675-1)①</td></tr><tr><td>B</td><td>B（级）</td><td>1</td></tr><tr><td>C</td><td>B²（级）</td><td>2</td></tr><tr><td>D</td><td>至少A（级）</td><td>3</td></tr><tr><td colspan="3">注：①或经CCS认可并证明可接受的公认标准
②对于环形焊缝检测，最小曝光次数可按ISO 17636-1 A类的要求</td></tr></table>

# 7.9 超声波测试（UT）

7.9.1 表 7.9.1(1)和表 7.9.1(2)提供了 UT 的验收等级和质量等级：


超声波检测



表7.9.1（1）


<table><tr><td>质量等级(适用ISO 5817)①②</td><td>检测技术/等级(适用ISO 17640)①②</td><td>验收等级(适用ISO 11666)①②</td></tr><tr><td>B</td><td>至少B</td><td>2</td></tr><tr><td>C</td><td>至少A</td><td>3</td></tr><tr><td>D</td><td>至少A</td><td>3③</td></tr><tr><td colspan="3">注:①或经CCS认可并证明可接受的公认标准②当需要特性表征时,应采用ISO 23279③不建议使用UT,但(如果使用UT进行检测)可以在规程中定义为与质量等级C相同的要求</td></tr></table>


推荐检测和质量等级（ISO17640）



表7.9.1（2）


<table><tr><td>检测等级123（适用ISO 17640）</td><td>质量等级（适用ISO 5817）</td></tr><tr><td>A</td><td>C, D</td></tr><tr><td>B</td><td>B</td></tr><tr><td>C</td><td>通过协商</td></tr><tr><td>D</td><td>特殊应用</td></tr><tr><td colspan="2">注：① POD从检测等级A到C随着测试覆盖率的增加而增加
      
      ②特殊应用的检测等级D应与CCS达成协议
      
      ③ISO中针对各种类型的接头规定检测等级A-C的具体要求见ISO 17640附件A</td></tr></table>

7.9.2 UT 验收等级适用于厚度为  $8\mathrm{mm}$  至  $100\mathrm{mm}$  的全熔透铁素体钢焊缝检测。使用探头的标准频率应在  $2\mathrm{MHz}$  至  $5\mathrm{MHz}$  之间。其他类型焊缝、材料、厚度大于  $100\mathrm{mm}$  的焊缝的检测工艺和检测条件应提交 CCS 确认。

7.9.3 焊缝 UT 的验收等级应根据 ISO 11666 或与 CCS 认可的可接受标准确定。本附录规定了铁素体钢全熔透焊接接头的验收等级 2 和 3 所对应的质量等级 B 和 C（见表 7.9.1（1））。

7.9.4 灵敏度设置和级别。灵敏度级别通过以下技术设置：

（1） 基于  $3\mathrm{mm}$  直径的侧钻孔；

(2) 基于平底孔（盘形反射体）的距离-增益-缺陷尺寸（DGS）曲线；

(3) 基于深度为  $1 \mathrm{~mm}$ , 宽度为  $1 \mathrm{~mm}$  的矩形刻槽的距离-波幅-校正 (DAC) 曲线;

（4）基于直径  $6\mathrm{mm}$  的平底孔（盘形反射体）的串联技术。

7.9.5 ISO11666附录A中规定评定级别（参考，评定，记录和验收）。

# 8 报告

8.1 无损检测报告应由造船厂编制，并提供给CCS。

8.2 无损检测报告应包括以下基本项目：

（1） 检测日期；

(2) 船体号，焊缝位置和长度；

（3）检测人员的姓名，资格等级和签名；

（4） 检测部件的标识；

（5） 检测焊缝的标识；

(6) 钢材等级，接头类型，母材厚度，焊接工艺；

（7） 验收标准；

（8） 检测标准；

（9） 检测设备和布置；

（10） 任何检测限制、观察条件和温度；

（11）根据验收标准，所示缺陷位置和大小的检测结果；

（12）接受/不接受声明，评定日期，评定人员的姓名和签名；

（13）返修次数，若特定区域返修了两次以上。

8.3 除基本项目外，PT的报告应包括以下项目：

(1) 使用渗透液，清洗剂和显像剂的类型；

(2) 渗透时间和显像时间。

8.4 除基本项目外，MT的报告还应包括以下项目：

（1） 磁化类型；

(2) 磁场强度；

（3） 检测介质；

(4) 观察条件;

（5） 消磁（需要时）。

8.5 除基本项目外，RT的报告还应包括以下项目：

（1）射线的类型和大小（辐射源的宽度），X射线管电压；

(2) 胶片类型/名称和每个胶片夹/盒中的胶片数量；

（3） 射线检测数（曝光量）；

(4) 增感屏的类型;

(5) 曝光方法, 曝光时间和如下所述的射线源到胶片的距离:

① 射线源到焊缝的距离；

② 射线源侧焊缝到射线照相胶片的距离；

(6) 射线穿过焊缝的角度（与垂直方向夹角）；

（7）像质计的灵敏度，型号和位置（源侧或胶片侧）；

（8） 密度；

(9) 几何不清晰度；

（10） RT的具体验收等级标准。

8.5.1 用于焊缝验收或拒收的检测应记录在可接受的介质中。书面记录提供以下信息：焊缝、使用工艺、设备的识别和说明、记录介质内的位置和结果。未经处理的原始图像和数字处理图像的文件控制应得到验船师的认可。

8.6 除通用项目外，UT报告还应包括以下具体项目：

（1）使用的超声波设备的类型和标识（仪器制造商，型号，序列号），探头（仪器制造商，序列号），换能器类型（角度，序列号和频率）和耦合剂的类型（品牌）；

(2) 不同探头的校准灵敏度；

(3) 参考试块校正时传输损耗；

（4） 用于缺陷检测的信号响应；

（5） 不符合验收标准的回波。

8.6.1 为控制质量，需对 UT 报告进行审阅和评定，并经验船师确认。

8.7 船厂应保存本附录 8.2 至 8.6 规定的检测记录至少 5 年。

# 9 不合格显示和修复

9.1 不合格显示应及时消除，并在必要时进行修复。经修补的焊缝应由验船师确定适当的无损检测方法对其全长进行检测。

9.2 当发现不合格显示时，应对相同长度焊缝的其他位置增加检测，除非与验船师和制造商达成一致，确定显示偶然出现的。如果是自动或全机械化焊接接头，则应将额外的无损检测扩展到相同焊缝长度的所有区域。

不合格显示的射线底片均须提请验船师注意。此类焊缝应按照验船师的要求进行修复和检验。  
射线底片两端发现不合格显示时，需要额外的RT来确定其范围。除此，可经验船师批准后，通过开挖确定不合格焊缝的范围。

9.3 当发现重复不可接受的显示时，验船师可决定延长检测范围。

9.4 第8节规定的检验记录应包括焊缝的修复记录。

9.5 造船厂应采取适当措施，监测焊接质量并将其提高到要求的水平。修复率由造船厂记录，任何必要的纠正措施应在造船厂的质量保证体系中确定。

# 附录2 材料和焊缝的先进无损检测

# 1 一般要求

1.1 本附录适用于新造船船的材料和焊缝的先进无损检测（ANDT）方法与质量等级的最低要求。本附录范围内可使用的先进检测方法见本附录第2节。

1.2 造船厂、生产商或其供方应根据本附录要求执行先进无损检测技术。CCS 验船师可以要求对检测过程进行见证。

1.3 造船厂或生产商应确保在建造过程中遵守相关检测技术规范和工艺，并向CCS提供有效的先进无损检测报告。

1.4 检测范围、方法以及检查点的数量通常由造船厂和CCS共同商定。

# 1.5 术语和定义

本附录所用的术语和定义如下：

ANDT 先进无损检测

RT-D 射线数字成像检测

RT-S 带有数字图像采集器（动态范围  $\geqslant 12\mathrm{bit}$  ）的射线检测

RT-CR 带有可存储的荧光成像板的计算机射线检测

PAUT 相控阵超声检测

TOFD 衍射时差检测

AUT 自动超声检测。一种超声检测技术，通过使用机械化装配、自主引导、远程控制以及电机控制（驱动）的装置和搜索单元进行检测，无需技术人员调节。用于进行检测的设备能够通过整合的编码装置记录包含扫描位置等信息的超声响应数据，以便能够对所采集的数据进行成像。

SAUT 半自动超声检测。一种超声波检测技术，通过使用机械化装配、自主引导、人工辅助（驱动）的设备和搜索单元进行检测，并可由技术人员手动调节。用于进行检测的设备能够通过整合的编码装置记录包含扫描位置等信息的超声响应数据，以便能够对所采集的数据进行成像。

# 2 适用范围

# 2.1 材料

2.1.1 本附录适用于以下材料及工业产品：

(1) 符合 CCS《散装运输液化气体船舶构造与设备规范》的气体运输船母材及焊缝

(2) 符合 CCS《材料与焊接规范》第 1 篇第 3 章的一般强度船体结构用钢和高强度船体结构用钢

(3) 符合 CCS《材料与焊接规范》第 1 篇第 4 章的焊接结构用高强度钢

(4) 符合 CCS《材料与焊接规范》第 1 篇第 5 章的船体结构用锻钢件

(5) 符合 CCS《材料与焊接规范》第1篇第6章的船体结构用铸钢件和机械结构用铸钢件

(6) 符合 CCS《船用高强度钢厚板应用指南》的集装箱船用超厚钢板

(7) 符合 CCS《材料与焊接规范》第 1 篇第 8 章的铝合金

(8) 符合 CCS《材料与焊接规范》第 1 篇第 9 章的铜质螺旋桨

(9) 符合 CCS《材料与焊接规范》第 1 篇第 6 章的螺旋桨铸钢件

(10) 符合 CCS《船用高强度钢厚板应用指南》的 EH47 级钢和止裂钢

(11) 符合 CCS《船舶焊接检验指南》附录 7A 的船舶及其机械用锻钢件

(12) 符合 CCS《船舶焊接检验指南》附录 7B 的船舶及其机械用铸钢件

# 2.2 焊接工艺

2.2.1 本附录所述的先进无损检测技术可适用于表2.2.1中规定的焊接工艺。未包含在表中的焊接工艺，其先进无损检测应符合CCS要求。


适用的焊接工艺



表2.2.1


<table><tr><td colspan="2">焊接工艺</td><td>ISO 4063</td></tr><tr><td>手工焊接</td><td>焊条电弧焊(SMAW)</td><td>111</td></tr><tr><td>电阻焊接</td><td>闪光焊(FW)</td><td>24</td></tr><tr><td rowspan="3">半自动焊接</td><td>(1)熔化极惰性气体保护焊(MIG)</td><td>131</td></tr><tr><td>(2)熔化极活性气体保护焊(MAG)</td><td>135,138</td></tr><tr><td>(3)药芯焊丝气体保护焊(FCAW)</td><td>136</td></tr><tr><td>TIG 焊接</td><td>钨极气体保护焊(GTAW)</td><td>141</td></tr><tr><td rowspan="3">自动焊接</td><td>(1)埋弧焊(SAW)</td><td>12</td></tr><tr><td>(2)气电立焊(EGW)</td><td>73</td></tr><tr><td>(3)电渣焊(ESW)</td><td>72</td></tr></table>

# 2.3 焊接接头

2.3.1 本附录适用于全熔透对接焊缝。不同种类的焊缝，例如T字形、角形和十字形焊接接头（无论是否全熔透）均可使用PAUT进行检测。与检测相关的接头设计限制应在检测前确认，形成文档，并经CCS同意。

# 2.4 先进无损检测的时机

2.4.1 先进无损检测（ANDT）应在焊缝冷却至环境温度，并在适当情况下经热处理后进行。

2.4.2 对于最小屈服强度在  $420\mathrm{N} / \mathrm{mm}^2$  至  $690\mathrm{N} / \mathrm{mm}^2$  范围内的船体钢结构焊缝，先进无损检测的使用应符合CCS《材料与焊接规范》本篇附录1《船体钢质焊缝的无损检测》中的2.4.2。

# 2.5 检测方法

2.5.1 本附录中提及的先进检测方法包括 PAUT（仅自动/半自动 PAUT）、TOFD、RT-D。

2.5.2 不同类型的材料和焊缝所适用的检测方法如表2.5.2所示。


材料与焊缝所适用的检测方法



表2.5.2


<table><tr><td>材料与焊缝</td><td>母材厚度</td><td>适用方法</td></tr><tr><td rowspan="3">全熔透铁素体对接焊缝</td><td>厚度&lt;6mm</td><td>RT-D</td></tr><tr><td>6 mm≤厚度≤40mm</td><td>PAUT, TOFD, RT-D</td></tr><tr><td>厚度&gt;40mm</td><td>PAUT, TOFD, RT-D*</td></tr><tr><td>全熔透铁素体T形和角接头</td><td>厚度≥6mm</td><td>PAUT, RT-D*</td></tr><tr><td>全熔透铁素体十字接头</td><td>厚度≥6mm</td><td>PAUT*</td></tr><tr><td rowspan="3">全熔透奥氏体不锈钢对接焊缝</td><td>厚度&lt;6mm</td><td>RT-D</td></tr><tr><td>6 mm≤厚度≤40mm</td><td>RT-D, PAUT*</td></tr><tr><td>厚度&gt;40mm</td><td>PAUT*, RT-D*</td></tr><tr><td>全熔透奥氏体不锈钢T形接头和角接头①</td><td>厚度≥6mm</td><td>PAUT*, RT-D*</td></tr><tr><td>全熔透铝制T形接头和角接头</td><td>厚度≥6mm</td><td>PAUT*, RT-D*</td></tr><tr><td>全熔透铝制十字接头</td><td>厚度≥6mm</td><td>PAUT*</td></tr><tr><td rowspan="3">全熔透铝制对接焊缝</td><td>厚度&lt;6mm</td><td>RT-D</td></tr><tr><td>6 mm≤厚度≤40mm</td><td colspan="1">RT-D, TOFD, PAUT</td></tr><tr><td>厚度&gt;40mm</td><td colspan="1">TOFD, PAUT, RT-D*</td></tr><tr><td>铸铜合金</td><td>全部</td><td>PAUT, RT-D*</td></tr><tr><td>锻钢件</td><td>全部</td><td>PAUT, RT-D*</td></tr><tr><td>铸钢件</td><td>全部</td><td>PAUT, RT-D*</td></tr><tr><td rowspan="3">基材/轧制钢、轧制铝合金板</td><td>厚度&lt;6mm</td><td>RT-D</td></tr><tr><td>6 mm≤厚度≤40mm</td><td colspan="1">PAUT, TOFD, RT-D</td></tr><tr><td>厚度&gt;40mm</td><td colspan="1">PAUT, TOFD, RT-D*</td></tr><tr><td colspan="3">*此检测方法有限制要求，使用时需由CCS对工艺进行特定认可</td></tr></table>


注：① 采用先进检测方法对各向异性材料进行超声检测时需要特定的工艺和技术。此外，也可以使用一些补充技术和设备，如：使用斜入射纵波和/或爬波探头检测近表面缺陷。


# 3 先进无损检测的人员资质

3.1造船厂、生产商或其供方应确保其技术主管和检测人员根据ISO9712认证体系取得人员资质，且优先推荐通过第三方认证。

如果造船厂、生产商或其供方的书面认证计划经过本社的审查并认为可以接受以雇主为基础的资格认证计划的人员资格，例如SNT-TC-1A或ANSI/ASNT CP-189除认证机构和/或授权机构的公正性要求外，供方的人员资格至少应符合ISO 9712。

技术主管和检测人员的证书和能力应包括造船厂、生产商或其供方所使用的工业门类和技术。

III级人员资质应由CCS接受的认证机构颁布。

3.2 造船厂、生产商或其供方应有一名或多名技术主管，负责无损检测的正确执行及检测人员和设备符合相关标准及管理要求。造船厂、生产商或其供方应按照第3.1项的要求，雇用至少一名具有Ⅲ级认可证书的全职技术主管。造船厂、生产商和供方不允许直接任命Ⅲ级人员，Ⅲ级人员需认证机构认可。若造船厂、生产商或其供方不具备规定无损检测方法的Ⅲ级人员，允许雇用外部经独立认证的非全职Ⅲ级人员。

无损检测技术主管应直接参与无损检测工艺、无损检测报告、无损检测设备和工具校准的审查和验收。每年应代表造船厂、生厂商或其供方对检测人员的资格进行重新评估。

3.3 进行无损检测操作及数据分析的人员，至少应具有该无损检测方法Ⅱ级人员资格，其资格认证应符合3.1条的规定。

若所使用无损检测方法只进行数据收集，并未进行数据判读或分析的检测人员，仅需具有该无损检测方法I级人员资质。

检测人员应具备足够的材料、焊接、结构或构件、无损检测设备和专业的知识，以达到正确应用相关无损检测方法的能力。

# 4 技术和工艺认可

# 4.1 一般要求

造船厂或生产商必须向CCS提交下列文件以供审查：

(1) 先进无损检测（ANDT）的技术文档

（2）符合本附录中7无损检测方法和工艺流程的要求

（3） 软件仿真的结果（如适用）

# 4.2 软件仿真

当使用PAUT或TOFD技术时，CCS可要求进行软件仿真。仿真包括初始检测设置、扫查计划、体积覆盖、人工缺陷结果图像等。在某些情况下，项目可能需要或要求人工缺陷建模/仿真。

# 4.3 工艺认可试验

先进无损检测（ANDT）系统的工艺认可应包含以下步骤：

（1）检测系统有效性能数据的审查（检出能力和缺陷定量精度）；

(2) 重要参数及其波动性的鉴定和评估；

(3) 重复性和可靠性测试程序①的规划和执行，包括现场演示；

（4） 重复性和可靠性测试程序结果文档化。

注：① 重复性和可靠性试验程序的数据将根据验证试块检测报告和现场演示进行分析。验证试块应符合ASME锅炉压力容器规范第V卷第14章强制性附录II超声检测（UT）性能示范标准或经CCS同意，且最低应使用中级评定试块。当进行测量误差分布和检出率（POD）分析时，应使用高级的验证试块，且现场演示过程应由CCS验船师见证。

# 4.4 工艺批准

检测工艺应根据工艺认可结果进行评估，如符合要求，可考虑批准该工艺。

# 4.5 现场审查

4.5.1 用于试验的焊缝，应按照商定的比例对其进行补充无损检测，并与其他无损检测方法进行交叉验证。此外，可使用其他可记录的参考技术与先进无损检测（ANDT）的结果进行比对。

4.5.2 根据上述工作进行数据分析。在适用情况下，需确定检出率（POD）和尺寸精度。当对检测工作的审查结果不符合批准的工艺时，应立即中止检测。当遇到不一致的情况时，应进行额外的工艺认可和现场演示。当发现严重不符合时，CCS有权拒绝接受检测结果。

# 5 表面状况

5.1 待检测区域应无刻痕、疏松锈层、焊接飞溅物、油、油脂、污垢或油漆等可能影响检测灵敏度的物质。

5.2 如需通过油漆层进行PAUT或TOFD检测的部位，应按照工艺规定的传输修正方法确认检测的适用性和灵敏度。在任何情况下，如传输损耗超过12dB，应考虑原因，并在适用的情况下对扫查表面进行处理。如通过油漆层进行检测，则工艺认可也应在带有油漆层的试块进行。

5.3 检测表面光洁度是确保缺陷检测准确可靠的因素。对于焊缝检测，如检测表面不规则或具有其他可能干扰检测结果评定的特征，则应对焊缝进行打磨或机加工。

# 6 检测的总体方案：无损检测方法的选择

6.1 检测范围应由造船厂或生产商根据船舶设计、船舶或设备类型和所用的焊接工艺进行规划，需特别注意高应力区域。检测范围应满足被检焊缝材料所适用规范或指南的规定。

# 7 检测要求

# 7.1 一般要求

7.1.1 造船厂或生产商应确保执行无损检测或评定无损检测结果的人员符合第3节所述的资质要求。

# 7.1.2 检测工艺：

（1）所有无损检测应按照典型的被检项目工艺进行。

（2）检测工艺应明确被检工件、无损检测方法、使用设备以及检测范围，包括所有检测限制条件。

（3）检测工艺应包括对部件进行明确标识的要求，以及为确保检验的可重复性而采用的基准系统或标记系统的要求。

（4）检测工艺应包括设备校准和功能检查方法和要求，以及被检测部件所对应的技术表单/扫查计划。

（5）检测工艺须由相关方法III级资质人员根据CCS接受的标准进行批准。

（6） 检测工艺应由CCS的验船师审查。

# 7.1.3 本附录所应用的检测方法见2.5.1的规定。

7.1.4 PAUT技术应至少符合本附录7.2的要求。根据被测工件的复杂性和其表面可达性，可要求额外的扫查和/或辅助性的无损检测技术，以确保实现待检测工件的全覆盖。

7.1.4.1 PAUT在进行焊缝检测时，应包含针对熔合面的线性扫查以及特定检测技术中规定的其他扫查方式。线性扫查要求参见7.2.2.4。

7.1.5 TOFD技术应至少符合本附录7.3的要求。根据被测物体的复杂性以及与表面可达性，可要求额外的扫查和/或辅助性的无损检测技术，以确保实现待检测工件的全覆盖。

7.1.6 RT-D技术应至少符合本附录7.4的要求。在本附录中，RT-D主要由以下两种RT方法组成：RT-S和RT-CR。其他的方法（如射线透视系统），在适用情况下，须符合本附录的相关要求，任何具体的要求应证明与上述要求等效。

7.1.6.1 在所有RT-D方法中，除具体要求外，还应在工艺中描述探测器输出质量的控制方法。

7.1.6.2 检测工艺应规定最终评定和报告所需的放大率、后处理工具、图像/数据安全和存储的等级。

# 7.2 相控阵超声检测（PAUT)

PAUT应根据检测工艺执行，检测工艺基于ISO13588、ISO18563-1、ISO18563、ISO18563-3和ISO19285或公认标准以及CCS的具体要求制定。

# 7.2.1 检测前所需信息

检测工艺规程至少包含以下信息，见表7.2.1。当表中的基本参数超出特定值或规定范围时，其工艺应重新进行认可。当非基本参数超出特定值或规定范围时，其工艺则不需要重新进行认可。如有上述情况须对检测工艺进行书面修订或增补。


PAUT工艺要求



表7.2.1


<table><tr><td>要求</td><td>基本参数</td><td>非基本参数</td></tr><tr><td>待检测材料类型或焊接结构,包括厚度尺寸和材料形态(铸件、锻件、管道、板材等)</td><td>X</td><td>...</td></tr><tr><td>待检表面</td><td>X</td><td>...</td></tr><tr><td>技术(直入射、斜入射、接触和/或沉浸)</td><td>X</td><td>...</td></tr><tr><td>波在材料中传播的角度和模式</td><td>X</td><td>...</td></tr><tr><td>探头类型、频率、晶片大小和数量、晶片间距以及形状</td><td>X</td><td>...</td></tr><tr><td>焦距(平面聚焦、深度聚焦或声程聚焦)</td><td>X</td><td>...</td></tr><tr><td>虚拟孔径的大小(即元件数量、有效高度①和元件宽度)</td><td>X</td><td>...</td></tr><tr><td>E扫描和S扫描的聚焦法则(即使用的元件数量范围、使用的角度范围、元件或角度步进变化)</td><td>X</td><td>...</td></tr><tr><td>特殊探头、楔块、探头靴或鞍座(使用时)</td><td>X</td><td>...</td></tr><tr><td>超声波仪器</td><td>X</td><td>...</td></tr><tr><td>校准(校准试块和技术)</td><td>X</td><td>...</td></tr><tr><td>扫查方向和范围</td><td>X</td><td>...</td></tr><tr><td>扫查方式(手动与自动)</td><td>X</td><td>...</td></tr><tr><td>指示定量以及几何构造和缺陷的区分方法</td><td>X</td><td>...</td></tr><tr><td>计算机增强数据的采集(使用时)</td><td>X</td><td>...</td></tr><tr><td>扫查重叠(仅减少时)</td><td>X</td><td>...</td></tr><tr><td>必要时的人员绩效要求</td><td>X</td><td>...</td></tr><tr><td>检测等级、验收等级和/或记录等级</td><td>X</td><td>...</td></tr><tr><td>人员资质要求</td><td>...</td><td>X</td></tr><tr><td>表面状况(检测面,校准试块)</td><td>...</td><td>X</td></tr><tr><td>耦合剂(品牌或类型)</td><td>...</td><td>X</td></tr><tr><td>检测后的清洁技术</td><td>...</td><td>X</td></tr><tr><td>自动警报和/或记录设备(在适用情况下)</td><td>...</td><td>X</td></tr><tr><td>记录,包括要记录的最小校准数据(例如:仪器的设置)</td><td>...</td><td>X</td></tr><tr><td>环境和安全问题</td><td>...</td><td>X</td></tr></table>


注：① 有效高度是聚焦法则中所用的第一个晶片到最后一个晶片的外边缘之间的距离。


# 7.2.2 检测

# 7.2.2.1 检测等级

检测工艺中规定的检测等级应符合CCS认可的标准。ISO13588中规定四个检测等级，每个等级对应不同的缺陷检出概率。

# 7.2.2.2 焊缝检测

焊缝检测应符合ISO13588和本附录附加的特殊要求。

# 7.2.2.3 材料检测

材料检测应至少符合本附录2.1所述的要求。

# 7.2.2.4 检测体积

编制检测工艺应先确定检测目的。在此基础上，确定待检物体积。

制定扫查计划。扫查计划需注明波束覆盖率、焊缝厚度和焊缝几何形状等信息。如仅基于波幅进行评定，则要求使用E扫描（或线性扫描）来扫查焊缝的熔合面，以便波束能够尽可能垂直于熔合面（ $\pm 5^{\circ}$  的误差）。如通过演示验证能证明使用S（或扇形）扫描工艺能够检出和测量熔合面上的不连续性，则可以省略该要求（注：所用的参考试块的熔合区域内应包含反射体）。

# 7.2.2.5 参考试块

根据检测等级选用参考试块以确定检测的充分性（例如：覆盖率、灵敏度设置）。参考试块的设计和制造应符合ISO13588或公认的等效标准和CCS的具体要求。

# 7.2.2.6 指示评估

在执行检测工艺时，检测到的指示应根据“长度结合自身高度”或“长度结合最大波幅”进行评估。指示评估应符合ISO19285或公认标准和CCS的具体要求。尺寸测量的技术包括参考线、时间增益修正（TCG）、距离增益大小（DGS）和6dB下降法。6dB下降法只能用于测量大于波束宽度的指示。

# 7.3 衍射时差检测（TOFD）

TOFD应按照ISO10863和ISO15626的工艺规程或公认的标准以及CCS具体要求实施。

# 7.3.1 检测前所需信息

编写工艺规程至少应包含以下信息，见表7.3.1。当表中的基本参数超出特定值或规定范围时，其工艺规程应重新进行认可。当非基本参数超出特定值或规定范围时，其工艺规程则不需要重新认可。如有上述情况须对工艺进行书面修订或增补。


TOFD工艺要求



表7.3.1


<table><tr><td>要求</td><td>基本参数</td><td>非基本参数</td></tr><tr><td>待检测的焊接结构,包括厚度尺寸和材料形态(铸件、锻件、管道、板材等)</td><td>X</td><td>...</td></tr><tr><td>待检测物件的表面状况</td><td>X</td><td>...</td></tr><tr><td>波在材料中的传播角度</td><td>X</td><td>...</td></tr><tr><td>探头类型、频率和晶片的大小/形状</td><td>X</td><td>...</td></tr><tr><td>特殊探头、楔块、探头靴或鞍座(使用时)</td><td>X</td><td>...</td></tr><tr><td>超声仪器和软件</td><td>X</td><td>...</td></tr><tr><td>校准(校准试块和技术)</td><td>X</td><td>...</td></tr><tr><td>扫查方向和范围</td><td>X</td><td>...</td></tr><tr><td>扫查方式(手动与自动)</td><td>X</td><td>...</td></tr><tr><td>数据采样间隔(仅增加)</td><td>X</td><td>...</td></tr><tr><td>指示定量以及几何构造和缺陷的区分方法</td><td>X</td><td>...</td></tr><tr><td>计算机增强数据的采集(使用时)</td><td>X</td><td>...</td></tr><tr><td>扫查重叠(仅减少时)</td><td>X</td><td>...</td></tr><tr><td>必要时的人员绩效要求</td><td>X</td><td>...</td></tr><tr><td>检测等级、验收等级和/或记录等级</td><td>X</td><td>...</td></tr><tr><td>人员资质要求</td><td>...</td><td>X</td></tr><tr><td>表面状况(检测面,校准试块)</td><td>...</td><td>X</td></tr><tr><td>耦合剂(品牌或类型)</td><td>...</td><td>X</td></tr><tr><td>检测后的清洁技术</td><td>...</td><td>X</td></tr><tr><td>自动警报和/或记录设备(在适用情况下)</td><td>...</td><td>X</td></tr><tr><td>记录,包括要记录的最小校准数据(例如:仪器的设置)</td><td>...</td><td>X</td></tr><tr><td>环境和安全问题</td><td>...</td><td>X</td></tr></table>

# 7.3.2 检测

# 7.3.2.1 检测等级

检测工艺中规定的检测等级应符合CCS认可的标准。ISO10863中规定四个检测等级，每个等级对应于不同的缺陷检出率。

# 7.3.2.2 检测体积

编制检测工艺应先确定检测目的。在此基础上，确定待检物体积。

制定扫查计划。扫查计划包含探头位置、波束覆盖率、焊缝厚度和焊缝几何形状等信息。

7.3.2.3 由于 TOFD 方法特性，扫查计划可能存在 TOFD 无法完全覆盖的焊接体积区域（通常称为盲区，存在于直通波、底面或两者）。如扫查计划显示的盲区未能得到充分的检测，则应进一步采用其他 TOFD 扫查方式和/或补充的无损检测方法，以达到全部检测范围。

# 7.4 射线数字成像检测 (RT-D)

RT-D应按照检测工艺执行，检测工艺需按照ISO17636-2及其引用的标准，或依据公认的标准和CCS其他具体要求制定。

在应用标准的过程中发生的任何变动（如像质计放置）都应经CCS同意。

编写检测工艺规程应包括以下信息，见表7.4。


RT-D工艺要求


表7.4

<table><tr><td>要求</td></tr><tr><td>待检测物的材料类型和焊接形状,包括厚度尺寸和材料形态(铸件、锻件、管道、板材等)</td></tr><tr><td>数字化系统说明:</td></tr><tr><td>数字化系统生产厂家及型号</td></tr><tr><td>图像监控器有效区域的实际尺寸</td></tr><tr><td>扫查装置的胶片规格</td></tr><tr><td>胶片扫查系统的激光束焦点尺寸</td></tr><tr><td>由监控器的垂直/水平分辨率限制所定义的图像显示像素大小</td></tr><tr><td>视频显示器的亮度</td></tr><tr><td>数据存储介质</td></tr><tr><td>数字化技术:</td></tr><tr><td>使用数字化仪焦点尺寸(微米)</td></tr><tr><td>无损耗数据压缩技术(如使用)</td></tr><tr><td>图像采集验证方法</td></tr><tr><td>图像处理操作</td></tr><tr><td>系统校验时间间隔</td></tr><tr><td>使用空间分辨率:</td></tr><tr><td>对比灵敏度(获得的密度范围)</td></tr><tr><td>使用动态范围</td></tr><tr><td>系统空间分辨率</td></tr><tr><td>材料类型和厚度范围</td></tr><tr><td>使用放射源类型或最大X射线管电压</td></tr><tr><td>探测器类型</td></tr><tr><td>探测器校准</td></tr><tr><td>源与目标之间的最小距离</td></tr><tr><td>检测对象与探测器之间的距离</td></tr><tr><td>源的尺寸</td></tr><tr><td>检测对象的扫查方案(如适用)</td></tr><tr><td>图像质量的测量工具</td></tr><tr><td>像质指示器(IQI)</td></tr><tr><td>单线像质指示器</td></tr><tr><td>双线像质指示器</td></tr><tr><td>图像识别指示器</td></tr><tr><td>检测等级、验收等级和/或记录等级</td></tr><tr><td>人员资质要求</td></tr><tr><td>表面状况</td></tr><tr><td>记录,至少包括要记录的校准数据</td></tr><tr><td>环境和安全问题</td></tr></table>

# 7.4.1 检测等级

关于ISO17636-2中检测等级的选择，见本附录8.4。

# 8 验收标准

# 8.1 一般要求

8.1.1 本附录详细说明评估无损检测结果所遵循的验收等级。方法包括但不限于：相控阵超声检测（PAUT）、衍射时差检测（TOFD）、射线数字成像检测（RT-D）。

8.1.2 必要时可结合多种检测方法，以便根据验收标准来评估指示。

8.1.3 每种材料和焊缝的验收标准应符合2.1.1中所包含的相关规范和指南。

# 8.2 相控阵超声检测

# 8.2.1 焊缝检测

验收等级、检测等级和质量等级的关系见表8.2.1。

焊缝相控阵超声检测的质量等级和验收等级应符合ISO19285或CCS认可的标准。


PAUT验收等级



表8.2.1


<table><tr><td>基于 ISO 5817 的质量等级</td><td>基于 ISO 13588 的检测等级</td><td>基于 ISO 19285 的验收等级</td></tr><tr><td>C, D</td><td>A</td><td>3</td></tr><tr><td>B</td><td>B</td><td>2</td></tr><tr><td>双方协商</td><td>C</td><td>1</td></tr><tr><td>特殊应用</td><td>D</td><td>双方协商</td></tr></table>

# 8.2.2 材料检测

PAUT进行材料检测的质量等级和验收等级应符合CCS认可的标准。

材料检测的验收等级应至少符合国际船级社协会相关的统一要求和建议。

# 8.3 衍射时差检测

验收等级、检测等级和质量等级的关系见表8.3。

焊缝 TOFD 的质量等级和验收等级应符合 ISO 15626 或 CCS 认可的标准。


TOFD验收等级



表8.3


<table><tr><td>基于ISO 5817的质量等级</td><td>基于ISO 10863的检测等级</td><td>基于ISO 15626的验收等级</td></tr><tr><td>B(严格)</td><td>C</td><td>1</td></tr><tr><td>C(中等)</td><td>至少B</td><td>2</td></tr><tr><td>D(适度)</td><td>至少A</td><td>3</td></tr></table>

# 8.4 射线数字成像检测

验收等级、检测等级和质量等级的关系见表8.4。

焊缝射线数字成像检测的质量等级和验收应符合ISO10675或CCS认可的标准。


RT-D验收等级



表8.4


<table><tr><td>基于ISO 5817或ISO 10042的质量等级</td><td>基于ISO 17636-2的检测技术/等级(级)</td><td>基于ISO 10675-1和ISO 10675-2的验收等级</td></tr><tr><td>B(严格)</td><td>B(级)</td><td>1</td></tr><tr><td>C(中等)</td><td>B①(级)</td><td>2</td></tr><tr><td>D(适度)</td><td>A(级)</td><td>3</td></tr><tr><td colspan="3">注:①对于环焊缝检测,最小曝光次数应符合ISO 17636-2 A级的要求</td></tr></table>

# 9 报告

9.1 检测报告至少应包含以下信息：

（1） 参考标准；

（2） 与待测工件有关的信息：

① 待测工件的标识；

② 尺寸信息，包括壁厚；

(3) 材料类型和产品形态；

④ 几何形状；

⑤ 焊缝检测位置；

⑥ 参考焊接工艺和热处理；

⑦ 表面状况和温度；

⑧ 制造阶段；

（3） 设备有关的信息：


设备信息



表9.1（3）


<table><tr><td>方法</td><td>信息</td></tr><tr><td>全部</td><td>仪器的生产商和类型,包括编号(如需要)</td></tr><tr><td>相控阵超声检测(PAUT)</td><td>①相控阵探头生产商、型号和频率,晶片的数量和尺寸,楔块的材料和角度,以上设备编号(如需要);②提供带有识别号的参考试块的详细信息;③使用的耦合剂类型。</td></tr><tr><td>衍射时差检测(TOFD)</td><td>①生产商、类型、频率、元件尺寸和带有识别号的探头的波束角度(如需要);②提供带有识别号(如需要)的参考试块的详细信息;③使用耦合剂类型。</td></tr><tr><td>射线数字成像检测(RT-D)</td><td>①使用的标记系统;②辐射源、焦点类型和尺寸以及所用设备的标识;③探测器、屏幕和滤波板及探测器基本空间分辨率;</td></tr></table>

(4) 检测技术相关信息:


检测技术相关信息



表9.1(4)


<table><tr><td>方法</td><td>信息</td></tr><tr><td>全部</td><td>①检测等级和参考标准;②检测目的和范围;③基准和坐标系的详细信息;④用于量程和灵敏度设置的方法和数值;⑤信号处理和扫查步进设置的详细信息;⑥接触面限制以及与标准的偏差(如有时)。</td></tr><tr><td>相控阵超声检测(PAUT)</td><td>①步进(E扫)或角度步进(S扫);②晶片中心距和晶片间距;③聚焦深度(校准应与扫查相同);④虚拟孔径大小,即晶片数量和晶片的宽度;⑤用于聚焦法则的晶片编号;⑥生产商提供的有关允许楔块角度范围的文件;⑦记录的校准、TCG和角度增益补偿;⑧扫查计划。</td></tr><tr><td>衍射时差检测(TOFD)</td><td>①TOFD设置的详细信息;②偏置扫查的详细信息(如需要)。</td></tr><tr><td>射线数字成像检测(RT-D)</td><td>①探测器位置;②使用时的管电压和电流或源类型及其放射源能量;③曝光时间和源到探测器的距离;④像质计的类型和位置;⑤对于RT-S达到和要求的信噪比或对于RT-CR达到和要求的灰度值和/或信噪比;⑥对于RT-S:类型和参数,如灰度值、帧像周期、帧数、像素大小、校准工艺;⑦对于RT-CR:扫查仪器的类型和参数,如像素大小、扫查速度、灰度值、激光强度、激光焦点大小;⑧图像处理过程中使用的参数,如数字滤波器。</td></tr></table>

# (5) 检测结果相关信息:


检测结果相关信息



表9.1(5)


<table><tr><td>方法</td><td>信息</td></tr><tr><td>全部</td><td>①采用的验收标准；
②记录相关指示信号的分类、位置和大小以及评估结果的表格数据；
③检测结果，包括所用软件的数据；
④检测日期；
⑤涉及到的原始数据文件；
⑥扫查或曝光和检测报告的日期；
⑦人员姓名、签字和资质证书。</td></tr><tr><td>相控阵超声检测（PAUT）</td><td>①检测到的相关指示所在位置的图像至少应以硬拷贝的形式进行存储；所有的图像或数据应以软件形式存储；
②参考点和坐标系的详细信息。</td></tr><tr><td>衍射时差检测（TOFD）</td><td>检测到相关指示所在位置的图像</td></tr></table>

9.2 无损检测结果应由造船厂或生产商持续记录和评估，记录需提供给验船师。

9.3 造船厂或生产商负责无损检测结果的审查、解释、评价和接受,并在报告中说明是否符合检测工艺中规定的标准。

9.4 除上述一般报告的要求外，所用无损检测方法的特殊要求和细节，需在报告中列出。具体要求参见所用（检测）方法的相关标准。

9.5 造船厂或生产商应在CCS认可的要求期限内保存检测记录。

# 10 不可接受的指示和维修

超过所用验收标准的指示（不连续）都应归为缺陷，应根据国际船级社协会相关统一要求和建议的要求进行消除和修复。
